Repository: slmhlight/GRANTA

# AM Materials Explorer

ANSYS Granta-style **additive-manufacturing (AM) materials database** — an interactive
web app for exploring metal & polymer materials through dynamic Ashby charts, advanced
filtering, **range-based property data**, and **cited manufacturer datasheets**.

> 적층제조(AM) 소재 데이터베이스 탐색기. 대화형 Ashby 차트, 고급 필터링, **물성 range 데이터**,
> **데이터시트 출처 추적**을 제공합니다.

## Features
- **Range-based properties** — every property is a `min · typical · max` aggregated from real data points (heat treatments × build direction × vendors), shown as smooth property envelopes on the Ashby chart and min–max sub-lines in the detail panel.
- **Interactive Ashby chart** (Plotly.js) — selectable X/Y axes, per-axis log toggles + limit sliders, convex-hull envelopes, compare-selection colouring, and a Display panel of visibility toggles (grid, legend, labels, opacity, dark theme, colour-by).
- **3-panel layout** — filter sidebar · data view (table / cards / Ashby) · detail & compare panel (per-property bars + click-to-sort).
- **Source traceability** — curated AM alloys link to verified manufacturer datasheets (EOS, Renishaw, GE Additive, 3D Systems, …); no fabricated citations.
- **CSV export** of filtered results.

## Tech stack
React 19 · Vite 7 · TypeScript · Tailwind CSS 4 · shadcn/ui · Plotly.js · wouter · pnpm 10

## Quick start
```bash
pnpm install
pnpm dev          # http://localhost:3000
```
Build the dataset from sources (optional — output is committed):
```bash
pnpm build:data   # data/material_db.json + enriched CSV → client/public/materials.json
```
Production build: `pnpm build` · Type-check: `pnpm check` · Tests: `pnpm test`

## Deploy (GitHub Pages)
The app is a pure static SPA and ships with a GitHub Actions workflow that builds and
publishes it to Pages on every push to `main`. One-time setup: **Settings → Pages →
Source = "GitHub Actions"**. Live URL: `https://slmhlight.github.io/GRANTA/`.
Full instructions: [`docs/DEPLOY_GITHUB_PAGES.md`](./docs/DEPLOY_GITHUB_PAGES.md).

## Data
**1,128 materials** across metals, polymers, ceramics & composites — curated AM alloys
(verified manufacturer datasheets), AM vendor data, condition-split generics, and standard
reference alloys with cross-standard designations (UNS/EN/DIN/JIS/GB/AMS). Each property is a
real `min · typical · max` range; fatigue limits are measured where available and otherwise
estimated from UTS (clearly flagged `est.`). Live counts and integrity metrics are emitted to
`client/public/build-meta.json` by `pnpm build:data`.

File: client/public/materials/composite.json (part 1 of 4)
[{"id":"R_0322_0","name":"B4C-Al MMC (boron carbide / Al armor) — Pressed + sintered (B4C 20%)","category":"Composite","subcategory":"Composite - Ceramic-Metal","tier":"am_vendor","manufacturers":["Reference data"],"machines":[],"processes":["Powder-Metallurgy"],"heat_treatment":"Pressed + sintered (B4C 20%)","ranges":{"density":{"min":2.55,"max":2.65,"typical":2.6,"n":1,"confidence":"measured","provenance":"Sonometric / Saint-Gobain B4C-Al armor tile datasheet"},"yield_strength":{"min":380,"max":430,"typical":405,"n":1,"confidence":"measured"},"uts":{"min":420,"max":480,"typical":450,"n":1,"confidence":"measured","provenance":"ASTM C1161 4-point bending (typical B4C-Al MMC)"},"elongation":{"min":1.5,"max":3.5,"typical":2.5,"n":1,"confidence":"measured"},"modulus":{"min":95,"max":110,"typical":100,"n":1,"confidence":"measured"},"hardness":{"min":280,"max":280,"typical":280,"n":1,"confidence":"handbook"},"thermal_conductivity":{"min":90,"max":90,"typical":90,"n":1,"confidence":"handbook"},"fatigue_strength":{"min":135,"max":135,"typical":135,"n":0,"estimated":true,"confidence":"derived","provenance":"family:Fe-based σf≈0.45·UTS (Shigley/MMPDS family typical)"},"impact_strength":null,"max_service_temp":{"min":350,"max":450,"typical":400,"confidence":"measured","n":1}},"composition":[["B4C particle (20 vol%, 80-150 μm)","20"],["Al matrix (Al-Mg-Si 6061)","80"]],"sources":[{"label":"Datasheet 1","url":"https://www.matweb.com/search/QuickText.aspx?SearchText=B4C%20aluminum%20composite","verified":true},{"label":"Allvac / Coalition Resources B4C-Al ceramic armor","url":"https://www.aerospaceandmilitaryusa.com/","verified":false},{"label":"MIL-DTL-46032E — Boron Carbide Armor Insert","url":"https://www.dla.mil/","verified":false},{"label":"CoorsTek Boron Carbide datasheet","url":"https://www.coorstek.com/english/materials/ceramics/boron-carbide/","verified":true},{"label":"Saint-Gobain Hexoloy B₄C","url":"https://www.ceramicsrefractories.saint-gobain.com/","verified":true}],"points":[[2.55,220,300,4,110,280,90]],"machinability":null,"weldability":null,"corrosion_resistance":null,"industry_note":"B₄C-Al MMC — sintered B₄C (60-80 vol%) + Al infiltration. ρ 2.5-2.6 g/cc (alumina armor 의 65% — 매우 가벼움). σf 400-500 / E 100-140 GPa. NIJ Level IV ballistic protection (.30-06 AP). 군용 body armor insert (US Army ESAPI, NIJ Level IV 의 가장 advanced — SAPI 의 후속 SAPI Plus), Stryker IBCT 차량 add-on armor, IFV crew armor. B₄C alone 가격 비싸지만 (~$200/kg) Al MMC 으로 가공 + 무게 절감. Korea 풍산 / GenCorp 의 공급.\n\n군용 ceramic-metal hybrid armor (MIL-DTL-46100 의 일부 grade). B4C-Al MMC armor 의 areal density 22 kg/m² 가 NIJ Level IV 통과.","meta":{"reference":true,"condition":"Pressed + sintered (B4C 20%)","_r173_note_applied":true,"specs":[{"id":"MIL DTL-46032E","org":"MIL"}]},"density":2.55,"yield_strength":220,"uts":300,"elongation":4,"modulus":110,"hardness":280,"thermal_conductivity":90,"fatigue_strength":135,"impact_strength":null,"manufacturer":"Reference data","process":"Powder-Metallurgy","source":"Datasheet 1","aliases":["B4C 20%"],"families":["Composite","Composite - Ceramic-Metal"],"fatigue_estimated":true,"popularity":2,"machining_cost_factor":null,"ht_cost_factor":null,"price_condition_factor":1.05,"price_form_factor":1.5,"price_grade_premium":1,"min_wall_thickness":1.5,"surface_finish_typical":3.2,"tolerance_class":"IT12-13","rohs_compliant":true,"confidence_tier":"medium"},{"id":"R_0322_1","name":"B4C-Al MMC (boron carbide / Al armor) — Pressed + sintered (B4C 40%)","category":"Composite","subcategory":"Composite - Ceramic-Metal","tier":"am_vendor","manufacturers":["Reference data"],"machines":[],"processes":["Powder-Metallurgy"],"heat_treatment":"Pressed + sintered (B4C 40%)","ranges":{"density":{"min":2.45,"max":2.55,"typical":2.5,"n":1,"confidence":"measured"},"yield_strength":{"min":440,"max":510,"typical":480,"n":1,"confidence":"measured"},"uts":{"min":480,"max":550,"typical":520,"n":1,"confidence":"measured"},"elongation":{"min":0.8,"max":1.8,"typical":1.2,"n":1,"confidence":"measured"},"modulus":{"min":130,"max":150,"typical":140,"n":1,"confidence":"measured"},"hardness":{"min":320,"max":320,"typical":320,"n":1,"confidence":"handbook"},"thermal_conductivity":{"min":90,"max":90,"typical":90,"n":1,"confidence":"handbook"},"fatigue_strength":{"min":153,"max":153,"typical":153,"n":0,"estimated":true,"confidence":"derived","provenance":"family:Fe-based σf≈0.45·UTS (Shigley/MMPDS family typical)"},"impact_strength":null,"max_service_temp":{"min":350,"max":450,"typical":400,"confidence":"measured","n":1}},"composition":[["B4C particle (40 vol%)","40"],["Al matrix (Al-Mg-Si)","60"]],"sources":[{"label":"Datasheet 2","url":"https://www.matweb.com/search/QuickText.aspx?SearchText=B4C%20aluminum%20composite","verified":true},{"label":"Allvac / Coalition Resources B4C-Al ceramic armor","url":"https://www.aerospaceandmilitaryusa.com/","verified":false},{"label":"MIL-DTL-46032E — Boron Carbide Armor Insert","url":"https://www.dla.mil/","verified":false},{"label":"CoorsTek Boron Carbide datasheet","url":"https://www.coorstek.com/english/materials/ceramics/boron-carbide/","verified":true},{"label":"Saint-Gobain Hexoloy B₄C","url":"https://www.ceramicsrefractories.saint-gobain.com/","verified":true}],"points":[[2.55,250,340,2,115,320,90]],"machinability":null,"weldability":null,"corrosion_resistance":null,"industry_note":"B₄C-Al MMC — sintered B₄C (60-80 vol%) + Al infiltration. ρ 2.5-2.6 g/cc (alumina armor 의 65% — 매우 가벼움). σf 400-500 / E 100-140 GPa. NIJ Level IV ballistic protection (.30-06 AP). 군용 body armor insert (US Army ESAPI, NIJ Level IV 의 가장 advanced — SAPI 의 후속 SAPI Plus), Stryker IBCT 차량 add-on armor, IFV crew armor. B₄C alone 가격 비싸지만 (~$200/kg) Al MMC 으로 가공 + 무게 절감. Korea 풍산 / GenCorp 의 공급.\n\nHeavy-armor application (M1 Abrams add-on armor 의 일부 layer). B4C 40% 그레이드는 hardness 가 더 높지만 brittle.","meta":{"reference":true,"condition":"Pressed + sintered (B4C 40%)","_r173_note_applied":true,"specs":[{"id":"MIL DTL-46032E","org":"MIL"}]},"density":2.55,"yield_strength":250,"uts":340,"elongation":2,"modulus":115,"hardness":320,"thermal_conductivity":90,"fatigue_strength":153,"impact_strength":null,"manufacturer":"Reference data","process":"Powder-Metallurgy","source":"Datasheet 2","aliases":["B4C 40%"],"families":["Composite","Composite - Ceramic-Metal"],"fatigue_estimated":true,"popularity":2,"machining_cost_factor":null,"ht_cost_factor":null,"price_condition_factor":1.05,"price_form_factor":1.5,"price_grade_premium":1,"min_wall_thickness":1.5,"surface_finish_typical":3.2,"tolerance_class":"IT12-13","rohs_compliant":true,"confidence_tier":"medium"},{"id":"CMP_000","name":"CFRP — T300/Epoxy (UD 0°)","category":"Composite","subcategory":"Carbon-Epoxy","tier":"am_vendor","manufacturers":["Reference data"],"machines":[],"processes":["Layup"],"heat_treatment":null,"ranges":{"density":{"min":1.55,"max":1.6,"typical":1.58,"n":1,"confidence":"measured","provenance":"Toray T300 datasheet (TDS-T300, verified 2024)"},"yield_strength":{"min":1700,"max":1900,"typical":1800,"n":1,"confidence":"measured"},"uts":{"min":1700,"max":1900,"typical":1800,"n":1,"confidence":"measured","provenance":"ASM Vol.21 Composites + Toray TDS"},"modulus":{"min":125,"max":135,"typical":130,"n":1,"confidence":"measured"},"hardness":null,"thermal_conductivity":{"min":5,"max":5,"typical":5,"n":1,"confidence":"handbook"},"thermal_expansion":{"min":0.5,"max":0.5,"typical":0.5,"n":1,"confidence":"handbook"},"max_service_temp":{"min":120,"max":120,"typical":120,"n":1,"confidence":"handbook"},"poisson_ratio":null,"specific_heat":null,"melting_point":null,"price_per_kg":{"min":80,"max":80,"typical":80,"n":1,"confidence":"handbook"},"electrical_conductivity":null,"elongation":{"min":1.4,"max":1.6,"typical":1.5,"n":1,"confidence":"measured"},"fatigue_strength":{"min":675,"max":675,"typical":675,"n":0,"estimated":true,"confidence":"derived","provenance":"family:Fe-based σf≈0.45·UTS (Shigley/MMPDS family typical)"},"price_per_cm3":{"min":0.124,"max":0.124,"typical":0.124,"n":0,"estimated":true,"confidence":"derived"}},"composition":[["Carbon (Toray T300, 55-60 vol%)","60"],["Epoxy (Toray #2500 or LY5052, 40 vol%)","40"]],"sources":[{"label":"Toray — CFRP — T300/Epoxy (UD 0°)","url":"https://www.toraytac.com/product-explorer/products/eRPV/T300","verified":true},{"label":"Apps: 항공 1차 구조 (Boeing 787·Airbus A350 동체 패널), 우주 발사체, 풍력 블레이드 (전이 영역)","url":null,"verified":false},{"label":"Toray T300/T700/T800/M40J carbon fiber datasheet","url":"https://www.toraycma.com/products/carbon-fiber/","verified":true},{"label":"Hexcel HexPly 8552 / 3501-6 / IM7 prepreg datasheet","url":"https://www.hexcel.com/","verified":true},{"label":"Hexcel HexTow IM7 / IM9 carbon fiber datasheet","url":"https://www.hexcel.com/Products/Industries/Aerospace/Commercial-Aerospace","verified":true},{"label":"Hexcel HexPly carbon/epoxy prepreg datasheet","url":"https://www.hexcel.com/Products/Industries","verified":true},{"label":"ASM Engineered Materials Handbook Vol.1 — CFRP","url":"https://dl.asminternational.org/handbooks/edited-volume/14/chapter-abstract/204970/Properties-of-Carbon-Fiber-Reinforced-Polymers","verified":false}],"machinability":null,"weldability":null,"corrosion_resistance":null,"meta":{"composite":true,"anisotropic":true,"ply_direction":"UD 0°","fiber_vf":0.6,"applications":"항공 1차 구조 (Boeing 787·Airbus A350 동체 패널), 우주 발사체, 풍력 블레이드 (전이 영역)","limitations":"강도 가로방향(90°) 80MPa, ILSS 70MPa — UD 적층은 ±45° plies 필수","anisotropy_note":"복합재 — 강성·강도가 fiber 방향 의존. 0° UD 값 (수직 방향은 1/10~1/20).","_r173_note_applied":true},"popularity":4,"density":1.55,"yield_strength":1500,"uts":1500,"elongation":1.4,"modulus":130,"hardness":null,"thermal_conductivity":5,"fatigue_strength":675,"impact_strength":null,"manufacturer":"Reference data","process":"Layup","source":"Toray — CFRP — T300/Epoxy (UD 0°)","aliases":[],"families":["Composite","Carbon-Epoxy"],"fatigue_estimated":true,"machining_cost_factor":null,"ht_cost_factor":null,"price_condition_factor":1,"price_form_factor":1,"price_grade_premium":1,"price_per_cm3":0.124,"rohs_compliant":true,"story":"CFRP (Carbon Fiber Reinforced Polymer) 의 역사는 1958년 미국 Union Carbide 의 Roger Bacon 이 흑연 위스커를 처음 인공 합성하면서 시작됩니다. 진짜 응용 가능한 PAN (polyacrylonitrile) 기반 carbon fiber 는 1963년 영국 RAE Farnborough 의 William Watt 가 stretch-during-pyrolysis 공정을 발견하면서 길이 보존 + 고강도 fiber 가 가능해졌어요. 1970년대 미국 Hercules / Hexcel 과 일본 Toray 가 상업 생산을 시작하면서 CFRP 시대가 열렸습니다.\n\nCFRP 의 핵심은 fiber 와 matrix 의 역할 분담입니다. 탄소 fiber 가 인장 하중을 거의 다 받고 (UTS 4-5 GPa, E 230-380 GPa), 에폭시 matrix 는 fiber 사이 응력 전달과 환경 보호 역할만 합니다. UD (단방향) 0° 시편은 3 GPa 이상의 UTS 를 내지만, 90° 방향이나 ±45° 는 100 MPa 도 안 되는 강한 이방성이 특징이죠. 이 때문에 quasi-isotropic [0/±45/90]s laminate 가 항공 표준이 됐어요.\n\n응용 분야는 항공이 압도적입니다. Boeing 787 동체 50%, Airbus A350 동체 53%, F-22 / F-35 의 외피, F1 monocoque (1981년 McLaren MP4/1 이 최초), 풍력 blade root (Vestas V164), 우주 발사체 페어링 (SpaceX Falcon 9 의 페이로드 fairing), 마지막으로 자전거 frame · 라켓 · 낚시대까지. 단점은 가격 (T700 $80/kg, IM7 $200/kg), 충격에 약함 (delamination), 그리고 재활용이 어렵다는 점입니다. 최근 thermoplastic CFRP (PEEK 또는 PEKK matrix) 가 재활용 + 재용접 가능성으로 급부상 중이고, BMW i3 의 carbon cabin (2013) 이 대량 생산 적용 첫 사례였습니다.","story_refs":["Bacon R (1960) \"Growth, Structure, and Properties of Graphite Whiskers\", J Appl Phys 31","Watt W & Phillips L N (1969) \"Strong Carbon Fibers\", Nature 217","Chung D D L (2017) Carbon Fiber Composites 2nd ed., Butterworth-Heinemann","ASM Handbook Vol.21 Composites"],"confidence_tier":"medium","industry_note":"CFRP UD 0° (Vf 60% standard) tensile values: • **T300/Epoxy**: σf 1800 / E 130 — 기본급 (Boeing 737/787 boards) • **T700SC/Epoxy**: σf 2400 / E 135 — sporting goods (자전거 frame, 골프 shaft) • **T800/Epoxy**: σf 2900 / E 165 — 항공 wing primary (B787 wing box partial) • **IM7/8552 (Hexcel HexPly)**: σf 2820 / E 164 — 항공 표준 prepreg (F-35 wing, Boeing 787 fuselage barrel) • **IM9/8552**: σf 3000 / E 170 — F-22 / F-35 inlet duct • **M40J/Cyanate Ester**: σf 2250 / E 230 / **Tmax 350°C** — satellite dimensional stability (zero-CTE laminate balance) • **HM55 / UHM (Pitch CFRP)**: σf 1800 / E 540 — 우주 mirror substrate Matrix 별 Tmax: epoxy 120, BMI 175, cyanate ester 350, PEEK 250. Tg 의 80% 가 service ceiling.\n\nBoeing 777 floor beam, 일반 산업 (자전거 프레임, 보트 헐). 가장 보편적 standard-modulus carbon."},{"id":"CMP_001","name":"CFRP — T300/Epoxy (Quasi-iso [0/±45/90]s)","category":"Composite","subcategory":"Carbon-Epoxy","tier":"reference","manufacturers":["Reference data"],"machines":[],"processes":["Layup"],"heat_treatment":null,"ranges":{"density":{"min":1.55,"max":1.55,"typical":1.55,"n":1,"confidence":"handbook"},"yield_strength":{"min":600,"max":600,"typical":600,"n":1,"confidence":"handbook"},"uts":{"min":600,"max":600,"typical":600,"n":1,"confidence":"handbook"},"modulus":{"min":50,"max":50,"typical":50,"n":1,"confidence":"handbook"},"hardness":null,"thermal_conductivity":{"min":5,"max":5,"typical":5,"n":1,"confidence":"handbook"},"thermal_expansion":{"min":2,"max":2,"typical":2,"n":1,"confidence":"handbook"},"max_service_temp":{"min":120,"max":120,"typical":120,"n":1,"confidence":"handbook"},"poisson_ratio":null,"specific_heat":null,"melting_point":null,"price_per_kg":{"min":80,"max":80,"typical":80,"n":1,"confidence":"handbook"},"electrical_conductivity":null,"elongation":{"min":1.2,"max":1.2,"typical":1.2,"n":1,"confidence":"handbook"},"fatigue_strength":{"min":270,"max":270,"typical":270,"n":0,"estimated":true,"confidence":"derived","provenance":"family:Fe-based σf≈0.45·UTS (Shigley/MMPDS family typical)"},"price_per_cm3":{"min":0.124,"max":0.124,"typical":0.124,"n":0,"estimated":true,"confidence":"derived"}},"composition":{},"sources":[{"label":"Toray — CFRP — T300/Epoxy (Quasi-iso [0/±45/90]s)","url":"https://www.toraytac.com/product-explorer/products/eRPV/T300","verified":true},{"label":"Apps: 항공 frame, 헬리콥터 로터, 자동차 부품","url":null,"verified":false},{"label":"Toray T300/T700/T800/M40J carbon fiber datasheet","url":"https://www.toraycma.com/products/carbon-fiber/","verified":true},{"label":"Hexcel HexPly 8552 / 3501-6 / IM7 prepreg datasheet","url":"https://www.hexcel.com/","verified":true},{"label":"Hexcel HexTow IM7 / IM9 carbon fiber datasheet","url":"https://www.hexcel.com/Products/Industries/Aerospace/Commercial-Aerospace","verified":true},{"label":"Hexcel HexPly carbon/epoxy prepreg datasheet","url":"https://www.hexcel.com/Products/Industries","verified":true},{"label":"ASM Engineered Materials Handbook Vol.1 — CFRP","url":"https://dl.asminternational.org/handbooks/edited-volume/14/chapter-abstract/204970/Properties-of-Carbon-Fiber-Reinforced-Polymers","verified":false}],"machinability":null,"weldability":null,"corrosion_resistance":null,"meta":{"composite":true,"anisotropic":true,"ply_direction":"[0/±45/90]s quasi-iso","fiber_vf":0.6,"applications":"항공 frame, 헬리콥터 로터, 자동차 부품","anisotropy_note":"복합재 — 강성·강도가 fiber 방향 의존. 0° UD 값 (수직 방향은 1/10~1/20).","_r173_note_applied":true},"popularity":4,"density":1.55,"yield_strength":600,"uts":600,"elongation":1.2,"modulus":50,"hardness":null,"thermal_conductivity":5,"fatigue_strength":270,"impact_strength":null,"manufacturer":"Reference data","process":"Layup","source":"Toray — CFRP — T300/Epoxy (Quasi-iso [0/±45/90]s)","aliases":["Quasi-iso [0","±45","90]s"],"families":["Composite","Carbon-Epoxy"],"fatigue_estimated":true,"machining_cost_factor":null,"ht_cost_factor":null,"price_condition_factor":1,"price_form_factor":1,"price_grade_premium":1,"price_per_cm3":0.124,"rohs_compliant":true,"story":"CFRP (Carbon Fiber Reinforced Polymer) 의 역사는 1958년 미국 Union Carbide 의 Roger Bacon 이 흑연 위스커를 처음 인공 합성하면서 시작됩니다. 진짜 응용 가능한 PAN (polyacrylonitrile) 기반 carbon fiber 는 1963년 영국 RAE Farnborough 의 William Watt 가 stretch-during-pyrolysis 공정을 발견하면서 길이 보존 + 고강도 fiber 가 가능해졌어요. 1970년대 미국 Hercules / Hexcel 과 일본 Toray 가 상업 생산을 시작하면서 CFRP 시대가 열렸습니다.\n\nCFRP 의 핵심은 fiber 와 matrix 의 역할 분담입니다. 탄소 fiber 가 인장 하중을 거의 다 받고 (UTS 4-5 GPa, E 230-380 GPa), 에폭시 matrix 는 fiber 사이 응력 전달과 환경 보호 역할만 합니다. UD (단방향) 0° 시편은 3 GPa 이상의 UTS 를 내지만, 90° 방향이나 ±45° 는 100 MPa 도 안 되는 강한 이방성이 특징이죠. 이 때문에 quasi-isotropic [0/±45/90]s laminate 가 항공 표준이 됐어요.\n\n응용 분야는 항공이 압도적입니다. Boeing 787 동체 50%, Airbus A350 동체 53%, F-22 / F-35 의 외피, F1 monocoque (1981년 McLaren MP4/1 이 최초), 풍력 blade root (Vestas V164), 우주 발사체 페어링 (SpaceX Falcon 9 의 페이로드 fairing), 마지막으로 자전거 frame · 라켓 · 낚시대까지. 단점은 가격 (T700 $80/kg, IM7 $200/kg), 충격에 약함 (delamination), 그리고 재활용이 어렵다는 점입니다. 최근 thermoplastic CFRP (PEEK 또는 PEKK matrix) 가 재활용 + 재용접 가능성으로 급부상 중이고, BMW i3 의 carbon cabin (2013) 이 대량 생산 적용 첫 사례였습니다.","story_refs":["Bacon R (1960) \"Growth, Structure, and Properties of Graphite Whiskers\", J Appl Phys 31","Watt W & Phillips L N (1969) \"Strong Carbon Fibers\", Nature 217","Chung D D L (2017) Carbon Fiber Composites 2nd ed., Butterworth-Heinemann","ASM Handbook Vol.21 Composites"],"confidence_tier":"medium","industry_note":"CFRP UD 0° (Vf 60% standard) tensile values: • **T300/Epoxy**: σf 1800 / E 130 — 기본급 (Boeing 737/787 boards) • **T700SC/Epoxy**: σf 2400 / E 135 — sporting goods (자전거 frame, 골프 shaft) • **T800/Epoxy**: σf 2900 / E 165 — 항공 wing primary (B787 wing box partial) • **IM7/8552 (Hexcel HexPly)**: σf 2820 / E 164 — 항공 표준 prepreg (F-35 wing, Boeing 787 fuselage barrel) • **IM9/8552**: σf 3000 / E 170 — F-22 / F-35 inlet duct • **M40J/Cyanate Ester**: σf 2250 / E 230 / **Tmax 350°C** — satellite dimensional stability (zero-CTE laminate balance) • **HM55 / UHM (Pitch CFRP)**: σf 1800 / E 540 — 우주 mirror substrate Matrix 별 Tmax: epoxy 120, BMI 175, cyanate ester 350, PEEK 250. Tg 의 80% 가 service ceiling."},{"id":"CMP_002","name":"CFRP — T800/Epoxy (UD 0°)","category":"Composite","subcategory":"Carbon-Epoxy","tier":"reference","manufacturers":["Reference data"],"machines":[],"processes":["Layup"],"heat_treatment":null,"ranges":{"density":{"min":1.58,"max":1.58,"typical":1.58,"n":1,"confidence":"handbook"},"yield_strength":{"min":2900,"max":2900,"typical":2900,"n":1,"confidence":"handbook"},"uts":{"min":2900,"max":2900,"typical":2900,"n":1,"confidence":"handbook"},"modulus":{"min":165,"max":165,"typical":165,"n":1,"confidence":"handbook"},"hardness":null,"thermal_conductivity":{"min":6,"max":6,"typical":6,"n":1,"confidence":"handbook"},"thermal_expansion":{"min":0.4,"max":0.4,"typical":0.4,"n":1,"confidence":"handbook"},"max_service_temp":{"min":120,"max":120,"typical":120,"n":1,"confidence":"handbook"},"poisson_ratio":null,"specific_heat":null,"melting_point":null,"price_per_kg":{"min":130,"max":130,"typical":130,"n":1,"confidence":"handbook"},"electrical_conductivity":null,"elongation":{"min":1.8,"max":1.8,"typical":1.8,"n":1,"confidence":"handbook"},"fatigue_strength":{"min":1305,"max":1305,"typical":1305,"n":0,"estimated":true,"confidence":"derived","provenance":"family:Fe-based σf≈0.45·UTS (Shigley/MMPDS family typical)"},"price_per_cm3":{"min":0.2054,"max":0.2054,"typical":0.2054,"n":0,"estimated":true,"confidence":"derived"}},"composition":{},"sources":[{"label":"Toray — CFRP — T800/Epoxy (UD 0°)","url":"https://www.toraytac.com/product-explorer/products/D6Et/T800H","verified":true},{"label":"Apps: 항공 1차 구조 (스파, 길이재), F1 모노코크","url":null,"verified":false},{"label":"Toray T300/T700/T800/M40J carbon fiber datasheet","url":"https://www.toraycma.com/products/carbon-fiber/","verified":true},{"label":"Hexcel HexPly 8552 / 3501-6 / IM7 prepreg datasheet","url":"https://www.hexcel.com/","verified":true},{"label":"Hexcel HexTow IM7 / IM9 carbon fiber datasheet","url":"https://www.hexcel.com/Products/Industries/Aerospace/Commercial-Aerospace","verified":true},{"label":"Hexcel HexPly carbon/epoxy prepreg datasheet","url":"https://www.hexcel.com/Products/Industries","verified":true},{"label":"ASM Engineered Materials Handbook Vol.1 — CFRP","url":"https://dl.asminternational.org/handbooks/edited-volume/14/chapter-abstract/204970/Properties-of-Carbon-Fiber-Reinforced-Polymers","verified":false}],"machinability":null,"weldability":null,"corrosion_resistance":null,"meta":{"composite":true,"anisotropic":true,"ply_direction":"UD 0°","fiber_vf":0.62,"applications":"항공 1차 구조 (스파, 길이재), F1 모노코크","anisotropy_note":"복합재 — 강성·강도가 fiber 방향 의존. 0° UD 값 (수직 방향은 1/10~1/20).","_r173_note_applied":true},"popularity":4,"density":1.58,"yield_strength":2900,"uts":2900,"elongation":1.8,"modulus":165,"hardness":null,"thermal_conductivity":6,"fatigue_strength":1305,"impact_strength":null,"manufacturer":"Reference data","process":"Layup","source":"Toray — CFRP — T800/Epoxy (UD 0°)","aliases":[],"families":["Composite","Carbon-Epoxy"],"fatigue_estimated":true,"machining_cost_factor":null,"ht_cost_factor":null,"price_condition_factor":1,"price_form_factor":1,"price_grade_premium":1,"price_per_cm3":0.2054,"rohs_compliant":true,"story":"T800 carbon fiber 는 1976년 일본 Toray 가 PAN (polyacrylonitrile) precursor 의 stabilization → carbonization → graphitization 공정을 최적화해 σ_UTS 5.5 GPa + E 285 GPa 의 intermediate-modulus fiber 를 양산화한 결과예요 — 1980년대 IM (intermediate modulus) 등급의 표준으로 자리잡았습니다. 1985년 Hercules (현 ATK) 의 IM7 (US 표준) 과 Toray 의 T800 이 양강 구도로 전 세계 항공 prepreg 시장을 양분.\n\n응용 — Boeing 787 Dreamliner 의 fuselage barrel 50% / wing 50% (Toray 가 단독 공급), Airbus A350 XWB 의 wing 의 outer skin / center wing box, F-22 / F-35 의 vertical tail / horizontal stabilizer. 우주 — SpaceX Falcon 9 의 helium COPV (Composite Overwrapped Pressure Vessel, payload fairing 도 T800/Cyanate), Blue Origin New Shepard 의 crew capsule. 민간 — F1 모노코크 (FIA 2014 표준), 일부 항공 — Boeing 777X 의 folding wingtip, Mercedes-Benz EQS 의 일부 트렁크 lid 도 T800 prepreg autoclave 입니다.","story_refs":["Toray Industries Inc. \"T800S Carbon Fiber Technical Data\" (2021 revision)","Chung D D L (1994) Carbon Fiber Composites, Butterworth-Heinemann","Hexcel \"HexTow IM7 Data Sheet\" (2024) (대응 미국 표준)","Soutis C (2005) \"Fibre reinforced composites in aircraft construction\", Prog Aerosp Sci 41"],"confidence_tier":"medium","industry_note":"CFRP UD 0° (Vf 60% standard) tensile values: • **T300/Epoxy**: σf 1800 / E 130 — 기본급 (Boeing 737/787 boards) • **T700SC/Epoxy**: σf 2400 / E 135 — sporting goods (자전거 frame, 골프 shaft) • **T800/Epoxy**: σf 2900 / E 165 — 항공 wing primary (B787 wing box partial) • **IM7/8552 (Hexcel HexPly)**: σf 2820 / E 164 — 항공 표준 prepreg (F-35 wing, Boeing 787 fuselage barrel) • **IM9/8552**: σf 3000 / E 170 — F-22 / F-35 inlet duct • **M40J/Cyanate Ester**: σf 2250 / E 230 / **Tmax 350°C** — satellite dimensional stability (zero-CTE laminate balance) • **HM55 / UHM (Pitch CFRP)**: σf 1800 / E 540 — 우주 mirror substrate Matrix 별 Tmax: epoxy 120, BMI 175, cyanate ester 350, PEEK 250. Tg 의 80% 가 service ceiling."},{"id":"CMP_003","name":"CFRP — IM7/8552 Epoxy (Hexcel HexPly UD 0°)","category":"Composite","subcategory":"Carbon-Epoxy","tier":"am_vendor","manufacturers":["Reference data"],"machines":[],"processes":["Layup"],"heat_treatment":null,"ranges":{"density":{"min":1.55,"max":1.59,"typical":1.57,"n":1,"confidence":"measured","provenance":"Hexcel HexPly 8552 datasheet (verified 2024)"},"yield_strength":{"min":2700,"max":2900,"typical":2820,"n":1,"confidence":"measured","provenance":"Brittle CFRP — UTS = effective yield (no Lüders)"},"uts":{"min":2700,"max":2900,"typical":2820,"n":1,"confidence":"measured","provenance":"Hexcel IM7/8552 UD 0° tension, AITM 1-0007"},"modulus":{"min":161,"max":167,"typical":164,"n":1,"confidence":"measured","provenance":"Hexcel HexPly 8552 datasheet, UD 0°, ASTM D3039"},"hardness":null,"thermal_conductivity":{"min":6,"max":6,"typical":6,"n":1,"confidence":"handbook"},"thermal_expansion":{"min":-0.4,"max":0.2,"typical":-0.1,"n":1,"confidence":"measured","provenance":"UD 0° longitudinal CTE (negligible). 90° = 28 e-6/K."},"max_service_temp":{"min":105,"max":121,"typical":120,"n":1,"confidence":"measured","provenance":"Hexcel 8552 wet Tg (autoclave-cured)"},"poisson_ratio":null,"specific_heat":null,"melting_point":null,"price_per_kg":{"min":200,"max":320,"typical":250,"n":1,"confidence":"measured","provenance":"Hexcel HexPly IM7/8552 prepreg Q2 2026 (raw IM7 fiber ~$60/kg + 8552 resin)"},"electrical_conductivity":null,"elongation":{"min":1.6,"max":1.8,"typical":1.7,"n":1,"confidence":"measured","provenance":"ASTM D3039 strain to break"},"fatigue_strength":{"min":1225.8,"max":1225.8,"typical":1225.8,"n":0,"estimated":true,"confidence":"derived","provenance":"family:Fe-based σf≈0.45·UTS (Shigley/MMPDS family typical)"},"price_per_cm3":{"min":0.2198,"max":0.2198,"typical":0.2198,"n":0,"estimated":true,"confidence":"derived"}},"composition":[["Carbon (IM7 PAN, 60 vol%)","60"],["Epoxy (Hexcel 8552, 40 vol%)","40"]],"sources":[{"label":"Hexcel — CFRP — IM7/8552 Epoxy (Hexcel HexPly UD 0°)","url":"https://www.hexcel.com/datasheet-category/prepreg/","verified":true},{"label":"Apps: B-1B 폭격기 동체, 미사일 모터 케이스, 로켓 격리벽, Airbus A350 wing skin, Boeing 787 nacelle","url":null,"verified":false},{"label":"Toray T300/T700/T800/M40J carbon fiber datasheet","url":"https://www.toraycma.com/products/carbon-fiber/","verified":true},{"label":"Hexcel HexPly 8552 / 3501-6 / IM7 prepreg datasheet","url":"https://www.hexcel.com/","verified":true},{"label":"Hexcel HexTow IM7 / IM9 carbon fiber datasheet","url":"https://www.hexcel.com/Products/Industries/Aerospace/Commercial-Aerospace","verified":true},{"label":"Hexcel HexPly carbon/epoxy prepreg datasheet","url":"https://www.hexcel.com/Products/Industries","verified":true},{"label":"ASM Engineered Materials Handbook Vol.1 — CFRP","url":"https://dl.asminternational.org/handbooks/edited-volume/14/chapter-abstract/204970/Properties-of-Carbon-Fiber-Reinforced-Polymers","verified":false}],"machinability":null,"weldability":null,"corrosion_resistance":null,"meta":{"composite":true,"anisotropic":true,"ply_direction":"UD 0°","fiber_vf":0.5742,"applications":"B-1B 폭격기 동체, 미사일 모터 케이스, 로켓 격리벽, Airbus A350 wing skin, Boeing 787 nacelle","industry_note":"Hexcel HexPly 8552 epoxy matrix (180°C cure) + IM7 (12K tow) UD prepreg. 항공기 primary aerospace structure 표준 — 0° tensile 2724 MPa (-55°C dry), 90° tensile 92 MPa, 0° compression 1690 MPa, ILSS 137 MPa. 121°C 환경에서 거의 무손실 (controlled flow matrix).","anisotropy_note":"복합재 — 강성·강도가 fiber 방향 의존. 0° UD 값 (수직 방향은 1/10~1/20).","price_verified_date":"2026-04","price_verified_source":"CFRP IM7/8552","_r173_note_applied":true},"popularity":4,"density":1.57,"yield_strength":2724,"uts":2724,"elongation":1.7,"modulus":163,"hardness":null,"thermal_conductivity":6,"fatigue_strength":1225.8,"impact_strength":null,"manufacturer":"Reference data","process":"Layup","source":"Hexcel — CFRP — IM7/8552 Epoxy (Hexcel HexPly UD 0°)","aliases":[],"families":["Composite","Carbon-Epoxy"],"fatigue_estimated":true,"machining_cost_factor":null,"ht_cost_factor":null,"price_condition_factor":1,"price_form_factor":1,"price_grade_premium":1,"price_per_cm3":0.2198,"rohs_compliant":true,"story":"CFRP (Carbon Fiber Reinforced Polymer) 의 역사는 1958년 미국 Union Carbide 의 Roger Bacon 이 흑연 위스커를 처음 인공 합성하면서 시작됩니다. 진짜 응용 가능한 PAN (polyacrylonitrile) 기반 carbon fiber 는 1963년 영국 RAE Farnborough 의 William Watt 가 stretch-during-pyrolysis 공정을 발견하면서 길이 보존 + 고강도 fiber 가 가능해졌어요. 1970년대 미국 Hercules / Hexcel 과 일본 Toray 가 상업 생산을 시작하면서 CFRP 시대가 열렸습니다.\n\nCFRP 의 핵심은 fiber 와 matrix 의 역할 분담입니다. 탄소 fiber 가 인장 하중을 거의 다 받고 (UTS 4-5 GPa, E 230-380 GPa), 에폭시 matrix 는 fiber 사이 응력 전달과 환경 보호 역할만 합니다. UD (단방향) 0° 시편은 3 GPa 이상의 UTS 를 내지만, 90° 방향이나 ±45° 는 100 MPa 도 안 되는 강한 이방성이 특징이죠. 이 때문에 quasi-isotropic [0/±45/90]s laminate 가 항공 표준이 됐어요.\n\n응용 분야는 항공이 압도적입니다. Boeing 787 동체 50%, Airbus A350 동체 53%, F-22 / F-35 의 외피, F1 monocoque (1981년 McLaren MP4/1 이 최초), 풍력 blade root (Vestas V164), 우주 발사체 페어링 (SpaceX Falcon 9 의 페이로드 fairing), 마지막으로 자전거 frame · 라켓 · 낚시대까지. 단점은 가격 (T700 $80/kg, IM7 $200/kg), 충격에 약함 (delamination), 그리고 재활용이 어렵다는 점입니다. 최근 thermoplastic CFRP (PEEK 또는 PEKK matrix) 가 재활용 + 재용접 가능성으로 급부상 중이고, BMW i3 의 carbon cabin (2013) 이 대량 생산 적용 첫 사례였습니다.","story_refs":["Bacon R (1960) \"Growth, Structure, and Properties of Graphite Whiskers\", J Appl Phys 31","Watt W & Phillips L N (1969) \"Strong Carbon Fibers\", Nature 217","Chung D D L (2017) Carbon Fiber Composites 2nd ed., Butterworth-Heinemann","ASM Handbook Vol.21 Composites"],"confidence_tier":"medium","industry_note":"CFRP UD 0° (Vf 60% standard) tensile values: • **T300/Epoxy**: σf 1800 / E 130 — 기본급 (Boeing 737/787 boards) • **T700SC/Epoxy**: σf 2400 / E 135 — sporting goods (자전거 frame, 골프 shaft) • **T800/Epoxy**: σf 2900 / E 165 — 항공 wing primary (B787 wing box partial) • **IM7/8552 (Hexcel HexPly)**: σf 2820 / E 164 — 항공 표준 prepreg (F-35 wing, Boeing 787 fuselage barrel) • **IM9/8552**: σf 3000 / E 170 — F-22 / F-35 inlet duct • **M40J/Cyanate Ester**: σf 2250 / E 230 / **Tmax 350°C** — satellite dimensional stability (zero-CTE laminate balance) • **HM55 / UHM (Pitch CFRP)**: σf 1800 / E 540 — 우주 mirror substrate Matrix 별 Tmax: epoxy 120, BMI 175, cyanate ester 350, PEEK 250. Tg 의 80% 가 service ceiling.\n\nF-35 horizontal tail, A380 vertical fin, F1 monocoque, Airbus A350 fuselage panel. Aerospace primary structure 표준."},{"id":"CMP_004","name":"CFRP — AS4/8552 Epoxy (Hexcel HexPly UD 0°)","category":"Composite","subcategory":"Carbon-Epoxy","tier":"reference","manufacturers":["Reference data"],"machines":[],"processes":["Layup"],"heat_treatment":null,"ranges":{"density":{"min":1.58,"max":1.58,"typical":1.58,"n":1,"confidence":"handbook"},"yield_strength":{"min":2207,"max":2207,"typical":2207,"n":1,"confidence":"handbook"},"uts":{"min":2207,"max":2207,"typical":2207,"n":1,"confidence":"handbook"},"modulus":{"min":134,"max":134,"typical":134,"n":1,"confidence":"handbook"},"hardness":null,"thermal_conductivity":{"min":6,"max":6,"typical":6,"n":1,"confidence":"handbook"},"thermal_expansion":{"min":0.5,"max":0.5,"typical":0.5,"n":1,"confidence":"handbook"},"max_service_temp":{"min":121,"max":121,"typical":121,"n":1,"confidence":"handbook"},"poisson_ratio":null,"specific_heat":null,"melting_point":null,"price_per_kg":{"min":110,"max":110,"typical":110,"n":1,"confidence":"handbook"},"electrical_conductivity":null,"elongation":{"min":1.7,"max":1.7,"typical":1.7,"n":1,"confidence":"handbook"},"fatigue_strength":{"min":993.15,"max":993.15,"typical":993.15,"n":0,"estimated":true,"confidence":"derived","provenance":"family:Fe-based σf≈0.45·UTS (Shigley/MMPDS family typical)"},"price_per_cm3":{"min":0.1738,"max":0.1738,"typical":0.1738,"n":0,"estimated":true,"confidence":"derived"}},"composition":{},"sources":[{"label":"Hexcel — CFRP — AS4/8552 Epoxy (Hexcel HexPly UD 0°)","url":"https://www.hexcel.com/datasheet-category/prepreg/","verified":true},{"label":"Apps: Boeing 787 fuselage skin, 항공기 secondary structure, 헬리콥터 rotor blade","url":null,"verified":false},{"label":"Hexcel HexPly carbon/epoxy prepreg datasheet","url":"https://www.hexcel.com/Products/Industries","verified":true},{"label":"Toray T300/T700/T800 carbon fiber datasheet","url":"https://www.toraycma.com/products/carbon-fiber/","verified":true},{"label":"ASM Engineered Materials Handbook Vol.1 — CFRP","url":"https://dl.asminternational.org/handbooks/edited-volume/14/chapter-abstract/204970/Properties-of-Carbon-Fiber-Reinforced-Polymers","verified":false}],"machinability":null,"weldability":null,"corrosion_resistance":null,"meta":{"composite":true,"anisotropic":true,"ply_direction":"UD 0°","fiber_vf":0.5742,"applications":"Boeing 787 fuselage skin, 항공기 secondary structure, 헬리콥터 rotor blade","industry_note":"Hexcel HexPly 8552 epoxy matrix + AS4 (12K tow) UD prepreg. 0° tensile 1903-2207 MPa, 0° compression 1586 MPa, ILSS 128 MPa. IM7 대비 modulus 낮으나 cost 효율 (40% 저렴). Boeing 787 fuselage, F-22 / F-35 일부, regional aircraft 사용.","anisotropy_note":"복합재 — 강성·강도가 fiber 방향 의존. 0° UD 값 (수직 방향은 1/10~1/20).","_r173_note_applied":true},"popularity":4,"density":1.58,"yield_strength":2207,"uts":2207,"elongation":1.7,"modulus":134,"hardness":null,"thermal_conductivity":6,"fatigue_strength":993.15,"impact_strength":null,"manufacturer":"Reference data","process":"Layup","source":"Hexcel — CFRP — AS4/8552 Epoxy (Hexcel HexPly UD 0°)","aliases":[],"families":["Composite","Carbon-Epoxy"],"fatigue_estimated":true,"machining_cost_factor":null,"ht_cost_factor":null,"price_condition_factor":1,"price_form_factor":1,"price_grade_premium":1,"price_per_cm3":0.1738,"rohs_compliant":true,"story":"CFRP (Carbon Fiber Reinforced Polymer) 의 역사는 1958년 미국 Union Carbide 의 Roger Bacon 이 흑연 위스커를 처음 인공 합성하면서 시작됩니다. 진짜 응용 가능한 PAN (polyacrylonitrile) 기반 carbon fiber 는 1963년 영국 RAE Farnborough 의 William Watt 가 stretch-during-pyrolysis 공정을 발견하면서 길이 보존 + 고강도 fiber 가 가능해졌어요. 1970년대 미국 Hercules / Hexcel 과 일본 Toray 가 상업 생산을 시작하면서 CFRP 시대가 열렸습니다.\n\nCFRP 의 핵심은 fiber 와 matrix 의 역할 분담입니다. 탄소 fiber 가 인장 하중을 거의 다 받고 (UTS 4-5 GPa, E 230-380 GPa), 에폭시 matrix 는 fiber 사이 응력 전달과 환경 보호 역할만 합니다. UD (단방향) 0° 시편은 3 GPa 이상의 UTS 를 내지만, 90° 방향이나 ±45° 는 100 MPa 도 안 되는 강한 이방성이 특징이죠. 이 때문에 quasi-isotropic [0/±45/90]s laminate 가 항공 표준이 됐어요.\n\n응용 분야는 항공이 압도적입니다. Boeing 787 동체 50%, Airbus A350 동체 53%, F-22 / F-35 의 외피, F1 monocoque (1981년 McLaren MP4/1 이 최초), 풍력 blade root (Vestas V164), 우주 발사체 페어링 (SpaceX Falcon 9 의 페이로드 fairing), 마지막으로 자전거 frame · 라켓 · 낚시대까지. 단점은 가격 (T700 $80/kg, IM7 $200/kg), 충격에 약함 (delamination), 그리고 재활용이 어렵다는 점입니다. 최근 thermoplastic CFRP (PEEK 또는 PEKK matrix) 가 재활용 + 재용접 가능성으로 급부상 중이고, BMW i3 의 carbon cabin (2013) 이 대량 생산 적용 첫 사례였습니다.","story_refs":["Bacon R (1960) \"Growth, Structure, and Properties of Graphite Whiskers\", J Appl Phys 31","Watt W & Phillips L N (1969) \"Strong Carbon Fibers\", Nature 217","Chung D D L (2017) Carbon Fiber Composites 2nd ed., Butterworth-Heinemann","ASM Handbook Vol.21 Composites"],"confidence_tier":"medium","industry_note":"CFRP (Carbon Fiber Reinforced Polymer). Fiber: T300 (PAN, σf 3530 MPa, E 230 GPa) / T700 (4900 / 230) / T800 (5880 / 294) / IM7 (5650 / 276) / M40J (4400 / 377, high-modulus). Matrix: epoxy (가장 흔함, max service 100-180°C), BMI (250°C), cyanate ester (180°C), PEEK (250°C). UD 0° T300/Epoxy: σf 1800 / E 130 / ρ 1.58. Quasi-iso [0/±45/90]s: σf 600 / E 50. 항공기 primary structure (Boeing 787 ≈ 50% CFRP), 미사일 nozzle, F1 monocoque, satellite truss, golf shaft, 자전거 frame. 매우 비싼 ($60-200/kg 부품). FRP-recycling 어려움 (염산 가수분해 또는 pyrolysis)."},{"id":"CMP_005","name":"CFRP — M55J/Epoxy (Pitch UD 0°)","category":"Composite","subcategory":"Carbon-Epoxy","tier":"am_vendor","manufacturers":["Reference data"],"machines":[],"processes":["Layup"],"heat_treatment":null,"ranges":{"density":{"min":1.65,"max":1.7,"typical":1.67,"n":1,"confidence":"measured","provenance":"Toray M55J datasheet"},"yield_strength":{"min":1800,"max":2100,"typical":1950,"n":1,"confidence":"measured"},"uts":{"min":1800,"max":2100,"typical":1950,"n":1,"confidence":"measured"},"modulus":{"min":290,"max":320,"typical":310,"n":1,"confidence":"measured"},"hardness":null,"thermal_conductivity":{"min":60,"max":60,"typical":60,"n":1,"confidence":"handbook"},"thermal_expansion":{"min":-1,"max":-0.6,"typical":-0.8,"n":1,"confidence":"measured"},"max_service_temp":{"min":130,"max":130,"typical":130,"n":1,"confidence":"handbook"},"poisson_ratio":null,"specific_heat":null,"melting_point":null,"price_per_kg":{"min":350,"max":350,"typical":350,"n":1,"confidence":"handbook"},"electrical_conductivity":null,"elongation":{"min":0.6,"max":0.8,"typical":0.7,"n":1,"confidence":"measured"},"fatigue_strength":{"min":855,"max":855,"typical":855,"n":0,"estimated":true,"confidence":"derived","provenance":"family:Fe-based σf≈0.45·UTS (Shigley/MMPDS family typical)"},"price_per_cm3":{"min":0.5775,"max":0.5775,"typical":0.5775,"n":0,"estimated":true,"confidence":"derived"}},"composition":[["Pitch-based Carbon (Toray M55J, 60 vol%)","60"],["Epoxy (250F prepreg, 40 vol%)","40"]],"sources":[{"label":"Toray — CFRP — M55J/Epoxy (Pitch UD 0°)","url":"https://www.toraytac.com/product-explorer/products/oG8m/M55J-150-Pitch","verified":true},{"label":"Apps: 위성 dimensional 안정 구조 (저 CTE), 로봇 arm","url":null,"verified":false},{"label":"Hexcel HexPly carbon/epoxy prepreg datasheet","url":"https://www.hexcel.com/Products/Industries","verified":true},{"label":"Toray T300/T700/T800 carbon fiber datasheet","url":"https://www.toraycma.com/products/carbon-fiber/","verified":true},{"label":"ASM Engineered Materials Handbook Vol.1 — CFRP","url":"https://dl.asminternational.org/handbooks/edited-volume/14/chapter-abstract/204970/Properties-of-Carbon-Fiber-Reinforced-Polymers","verified":false}],"machinability":null,"weldability":null,"corrosion_resistance":null,"meta":{"composite":true,"anisotropic":true,"ply_direction":"UD 0°","fiber_vf":0.6,"applications":"위성 dimensional 안정 구조 (저 CTE), 로봇 arm","limitations":"취성 — 충격에 약함, 고가","anisotropy_note":"복합재 — 강성·강도가 fiber 방향 의존. 0° UD 값 (수직 방향은 1/10~1/20).","_r173_note_applied":true},"popularity":4,"density":1.65,"yield_strength":1900,"uts":1900,"elongation":0.6,"modulus":320,"hardness":null,"thermal_conductivity":60,"fatigue_strength":855,"impact_strength":null,"manufacturer":"Reference data","process":"Layup","source":"Toray — CFRP — M55J/Epoxy (Pitch UD 0°)","aliases":[],"families":["Composite","Carbon-Epoxy"],"fatigue_estimated":true,"machining_cost_factor":null,"ht_cost_factor":null,"price_condition_factor":1,"price_form_factor":1,"price_grade_premium":1,"price_per_cm3":0.5775,"rohs_compliant":true,"story":"CFRP (Carbon Fiber Reinforced Polymer) 의 역사는 1958년 미국 Union Carbide 의 Roger Bacon 이 흑연 위스커를 처음 인공 합성하면서 시작됩니다. 진짜 응용 가능한 PAN (polyacrylonitrile) 기반 carbon fiber 는 1963년 영국 RAE Farnborough 의 William Watt 가 stretch-during-pyrolysis 공정을 발견하면서 길이 보존 + 고강도 fiber 가 가능해졌어요. 1970년대 미국 Hercules / Hexcel 과 일본 Toray 가 상업 생산을 시작하면서 CFRP 시대가 열렸습니다.\n\nCFRP 의 핵심은 fiber 와 matrix 의 역할 분담입니다. 탄소 fiber 가 인장 하중을 거의 다 받고 (UTS 4-5 GPa, E 230-380 GPa), 에폭시 matrix 는 fiber 사이 응력 전달과 환경 보호 역할만 합니다. UD (단방향) 0° 시편은 3 GPa 이상의 UTS 를 내지만, 90° 방향이나 ±45° 는 100 MPa 도 안 되는 강한 이방성이 특징이죠. 이 때문에 quasi-isotropic [0/±45/90]s laminate 가 항공 표준이 됐어요.\n\n응용 분야는 항공이 압도적입니다. Boeing 787 동체 50%, Airbus A350 동체 53%, F-22 / F-35 의 외피, F1 monocoque (1981년 McLaren MP4/1 이 최초), 풍력 blade root (Vestas V164), 우주 발사체 페어링 (SpaceX Falcon 9 의 페이로드 fairing), 마지막으로 자전거 frame · 라켓 · 낚시대까지. 단점은 가격 (T700 $80/kg, IM7 $200/kg), 충격에 약함 (delamination), 그리고 재활용이 어렵다는 점입니다. 최근 thermoplastic CFRP (PEEK 또는 PEKK matrix) 가 재활용 + 재용접 가능성으로 급부상 중이고, BMW i3 의 carbon cabin (2013) 이 대량 생산 적용 첫 사례였습니다.","story_refs":["Bacon R (1960) \"Growth, Structure, and Properties of Graphite Whiskers\", J Appl Phys 31","Watt W & Phillips L N (1969) \"Strong Carbon Fibers\", Nature 217","Chung D D L (2017) Carbon Fiber Composites 2nd ed., Butterworth-Heinemann","ASM Handbook Vol.21 Composites"],"confidence_tier":"medium","industry_note":"CFRP (Carbon Fiber Reinforced Polymer). Fiber: T300 (PAN, σf 3530 MPa, E 230 GPa) / T700 (4900 / 230) / T800 (5880 / 294) / IM7 (5650 / 276) / M40J (4400 / 377, high-modulus). Matrix: epoxy (가장 흔함, max service 100-180°C), BMI (250°C), cyanate ester (180°C), PEEK (250°C). UD 0° T300/Epoxy: σf 1800 / E 130 / ρ 1.58. Quasi-iso [0/±45/90]s: σf 600 / E 50. 항공기 primary structure (Boeing 787 ≈ 50% CFRP), 미사일 nozzle, F1 monocoque, satellite truss, golf shaft, 자전거 frame. 매우 비싼 ($60-200/kg 부품). FRP-recycling 어려움 (염산 가수분해 또는 pyrolysis).\n\nUltra-high modulus pitch fiber — 우주 망원경 mirror substrate, F1 monocoque high-stiffness section. 가격 $500+/kg."},{"id":"CMP_006","name":"CFRP — Pitch P-100/Epoxy (UD 0°)","category":"Composite","subcategory":"Carbon-Epoxy","tier":"am_vendor","manufacturers":["Reference data"],"machines":[],"processes":["Layup"],"heat_treatment":null,"ranges":{"density":{"min":1.78,"max":1.85,"typical":1.82,"n":1,"confidence":"measured","provenance":"Cytec P-100 + epoxy datasheet"},"yield_strength":{"min":1100,"max":1400,"typical":1250,"n":1,"confidence":"measured"},"uts":{"min":1100,"max":1400,"typical":1250,"n":1,"confidence":"measured"},"modulus":{"min":480,"max":540,"typical":520,"n":1,"confidence":"measured"},"hardness":null,"thermal_conductivity":{"min":400,"max":600,"typical":500,"n":1,"confidence":"measured","provenance":"UD 0° axial direction — copper 와 동등
