Repository: slmhlight/GRANTA

# AM Materials Explorer

ANSYS Granta-style **additive-manufacturing (AM) materials database** — an interactive
web app for exploring metal & polymer materials through dynamic Ashby charts, advanced
filtering, **range-based property data**, and **cited manufacturer datasheets**.

> 적층제조(AM) 소재 데이터베이스 탐색기. 대화형 Ashby 차트, 고급 필터링, **물성 range 데이터**,
> **데이터시트 출처 추적**을 제공합니다.

## Features
- **Range-based properties** — every property is a `min · typical · max` aggregated from real data points (heat treatments × build direction × vendors), shown as smooth property envelopes on the Ashby chart and min–max sub-lines in the detail panel.

File: client/public/materials/index.json (part 1 of 26)
[{"id":"C_0000","name":"AISI 316L (AM) — As-built","category":"Metal","subcategory":"Stainless Steel - Austenitic","popularity":3.5,"tier":"curated","confidence_tier":"high","aliases":["UNS S31603","EN 1.4404","X2CrNiMo17-12-2","JIS SUS316L","KS STS316L","GB 022Cr17Ni12Mo2"],"families":["Metal","Stainless Steel","Iron-based"],"manufacturer":"GE Additive, EOS, Nikon SLM Solutions, 3D Systems, BLT","process":"LPBF","density":7.99,"yield_strength":520,"uts":650,"modulus":190,"max_service_temp":870,"price_per_kg":6.2,"delivered_price_per_kg":14.5,"ranges":{"density":{"typical":7.99,"n":1},"yield_strength":{"typical":520,"n":48},"uts":{"typical":650,"n":62},"modulus":{"typical":190,"n":1},"max_service_temp":{"typical":870,"n":1},"price_per_kg":{"typical":6.2,"n":1},"delivered_price_per_kg":{"typical":14.5,"n":1}},"elongation":40,"hardness":220,"fatigue_strength":268,"thermal_conductivity":16.2,"thermal_expansion":16,"fracture_toughness":190,"impact_strength":133},{"id":"C_0001","name":"AISI 316L (AM) — Annealed","category":"Metal","subcategory":"Stainless Steel - Austenitic","popularity":3.5,"tier":"curated","confidence_tier":"high","aliases":["UNS S31603","EN 1.4404","X2CrNiMo17-12-2","JIS SUS316L","KS STS316L","GB 022Cr17Ni12Mo2"],"families":["Metal","Stainless Steel","Iron-based"],"manufacturer":"GE Additive, EOS, Nikon SLM Solutions, 3D Systems, BLT","process":"LPBF","density":7.99,"yield_strength":370,"uts":620,"modulus":190,"max_service_temp":870,"price_per_kg":6.2,"delivered_price_per_kg":14.79,"ranges":{"density":{"typical":7.99,"n":1},"yield_strength":{"typical":370,"n":12},"uts":{"typical":620,"n":14},"modulus":{"typical":190,"n":1},"max_service_temp":{"typical":870,"n":1},"price_per_kg":{"typical":6.2,"n":1},"delivered_price_per_kg":{"typical":14.79,"n":1}},"elongation":49.5,"hardness":180,"fatigue_strength":255,"thermal_conductivity":16.2,"thermal_expansion":16,"fracture_toughness":200,"impact_strength":140},{"id":"C_0002","name":"AISI 316L (AM) — Stress-relieved","category":"Metal","subcategory":"Stainless Steel - Austenitic","popularity":3.5,"tier":"curated","confidence_tier":"high","aliases":["UNS S31603","EN 1.4404","X2CrNiMo17-12-2","JIS SUS316L","KS STS316L","GB 022Cr17Ni12Mo2"],"families":["Metal","Stainless Steel","Iron-based"],"manufacturer":"GE Additive, EOS, Nikon SLM Solutions, 3D Systems, BLT","process":"LPBF","density":7.99,"yield_strength":507.5,"uts":690,"modulus":190,"max_service_temp":870,"price_per_kg":6.2,"delivered_price_per_kg":14.5,"ranges":{"density":{"typical":7.99,"n":1},"yield_strength":{"typical":507.5,"n":8},"uts":{"typical":690,"n":10},"modulus":{"typical":190,"n":1},"max_service_temp":{"typical":870,"n":1},"price_per_kg":{"typical":6.2,"n":1},"delivered_price_per_kg":{"typical":14.5,"n":1}},"elongation":42,"hardness":208.5,"fatigue_strength":255,"thermal_conductivity":16.2,"thermal_expansion":16,"fracture_toughness":200,"impact_strength":140},{"id":"C_0003","name":"H13 — As-built","category":"Metal","subcategory":"Tool Steel","popularity":3.5,"tier":"curated","confidence_tier":"high","aliases":["DIN 1.2344","X40CrMoV5-1","JIS SKD61","KS STD61","AISI H13"],"families":["Metal","Tool Steel","Iron-based"],"manufacturer":"EOS, GE Additive, Nikon SLM Solutions","process":"LPBF","density":7.8,"yield_strength":990,"uts":1815,"modulus":200,"max_service_temp":540,"price_per_kg":7,"delivered_price_per_kg":20,"ranges":{"density":{"typical":7.8,"n":1},"yield_strength":{"typical":990,"n":22},"uts":{"typical":1815,"n":30},"modulus":{"typical":200,"n":1},"max_service_temp":{"typical":540,"n":1},"price_per_kg":{"typical":7,"n":1},"delivered_price_per_kg":{"typical":20,"n":1}},"elongation":7,"hardness":555,"fatigue_strength":546,"thermal_conductivity":28.6,"thermal_expansion":12.5,"fracture_toughness":33,"impact_strength":22},{"id":"C_0004","name":"H13 — Heat-Treated","category":"Metal","subcategory":"Tool Steel","popularity":3.5,"tier":"curated","confidence_tier":"high","aliases":["DIN 1.2344","X40CrMoV5-1","JIS SKD61","KS STD61","AISI H13"],"families":["Metal","Tool Steel","Iron-based"],"manufacturer":"EOS, GE Additive, Nikon SLM Solutions","process":"LPBF","density":7.8,"yield_strength":1485,"uts":1840,"modulus":200,"max_service_temp":540,"price_per_kg":7,"delivered_price_per_kg":20,"ranges":{"density":{"typical":7.8,"n":1},"yield_strength":{"typical":1485,"n":14},"uts":{"typical":1840,"n":20},"modulus":{"typical":200,"n":1},"max_service_temp":{"typical":540,"n":1},"price_per_kg":{"typical":7,"n":1},"delivered_price_per_kg":{"typical":20,"n":1}},"elongation":9,"hardness":560,"fatigue_strength":620,"thermal_conductivity":28.6,"thermal_expansion":12.5,"fracture_toughness":30,"impact_strength":18},{"id":"C_0006","name":"Ti-6Al-4V (AM) — As-built","category":"Metal","subcategory":"Titanium - Pure / CP Grades","popularity":3.5,"tier":"curated","confidence_tier":"high","aliases":["Gr5","Gr23","UNS R56400","ASTM Grade 5","DIN 3.7165","Gr23 ELI (R56407)","GB TC4","JIS Class 60","Russian VT6"],"families":["Metal","Titanium","Titanium-based"],"manufacturer":"3D Systems, GE Additive, EOS, Nikon SLM Solutions, BLT, Velo3D","process":"LPBF","density":4.43,"yield_strength":1095,"uts":1230,"modulus":114,"max_service_temp":350,"price_per_kg":38,"delivered_price_per_kg":87.5,"ranges":{"density":{"typical":4.43,"n":1},"yield_strength":{"typical":1095,"n":90},"uts":{"typical":1230,"n":112},"modulus":{"typical":114,"n":1},"max_service_temp":{"typical":350,"n":1},"price_per_kg":{"typical":38,"n":1},"delivered_price_per_kg":{"typical":87.5,"n":1}},"elongation":8,"hardness":357,"fatigue_strength":446,"thermal_conductivity":6.7,"thermal_expansion":8.9,"fracture_toughness":67.5,"impact_strength":17},{"id":"C_0007","name":"Ti-6Al-4V (AM) — Annealed","category":"Metal","subcategory":"Titanium - Pure / CP Grades","popularity":3.5,"tier":"curated","confidence_tier":"high","aliases":["Gr5","Gr23","UNS R56400","ASTM Grade 5","DIN 3.7165","Gr23 ELI (R56407)","GB TC4","JIS Class 60","Russian VT6"],"families":["Metal","Titanium","Titanium-based"],"manufacturer":"3D Systems, GE Additive, EOS, Nikon SLM Solutions, BLT, Velo3D","process":"LPBF","density":4.43,"yield_strength":1015,"uts":1085,"modulus":114,"max_service_temp":350,"price_per_kg":38,"delivered_price_per_kg":89.25,"ranges":{"density":{"typical":4.43,"n":1},"yield_strength":{"typical":1015,"n":29},"uts":{"typical":1085,"n":41},"modulus":{"typical":114,"n":1},"max_service_temp":{"typical":350,"n":1},"price_per_kg":{"typical":38,"n":1},"delivered_price_per_kg":{"typical":89.25,"n":1}},"elongation":15,"hardness":362,"fatigue_strength":525,"thermal_conductivity":6.7,"thermal_expansion":8.9,"fracture_toughness":75,"impact_strength":20},{"id":"C_0008","name":"Ti-6Al-4V (AM) — HIP","category":"Metal","subcategory":"Titanium - Pure / CP Grades","popularity":3.5,"tier":"curated","confidence_tier":"high","aliases":["Gr5","Gr23","UNS R56400","ASTM Grade 5","DIN 3.7165","Gr23 ELI (R56407)","GB TC4","JIS Class 60","Russian VT6"],"families":["Metal","Titanium","Titanium-based"],"manufacturer":"3D Systems, GE Additive, EOS, Nikon SLM Solutions, BLT, Velo3D","process":"LPBF","density":4.43,"yield_strength":890,"uts":1000,"modulus":114,"max_service_temp":350,"price_per_kg":38,"delivered_price_per_kg":140,"ranges":{"density":{"typical":4.43,"n":1},"yield_strength":{"typical":890,"n":13},"uts":{"typical":1000,"n":15},"modulus":{"typical":114,"n":1},"max_service_temp":{"typical":350,"n":1},"price_per_kg":{"typical":38,"n":1},"delivered_price_per_kg":{"typical":140,"n":1}},"elongation":16,"hardness":305,"fatigue_strength":551,"thermal_conductivity":6.7,"thermal_expansion":8.9,"fracture_toughness":78.8,"impact_strength":22},{"id":"C_0009","name":"Ti-6Al-4V (AM) — Stress-relieved","category":"Metal","subcategory":"Titanium - Pure / CP Grades","popularity":3.5,"tier":"curated","confidence_tier":"high","aliases":["Gr5","Gr23","UNS R56400","ASTM Grade 5","DIN 3.7165","Gr23 ELI (R56407)","GB TC4","JIS Class 60","Russian VT6"],"families":["Metal","Titanium","Titanium-based"],"manufacturer":"3D Systems, GE Additive, EOS, Nikon SLM Solutions, BLT, Velo3D","process":"LPBF","density":4.43,"yield_strength":945,"uts":1035,"modulus":114,"max_service_temp":350,"price_per_kg":38,"delivered_price_per_kg":87.5,"ranges":{"density":{"typical":4.43,"n":1},"yield_strength":{"typical":945,"n":12},"uts":{"typical":1035,"n":14},"modulus":{"typical":114,"n":1},"max_service_temp":{"typical":350,"n":1},"price_per_kg":{"typical":38,"n":1},"delivered_price_per_kg":{"typical":87.5,"n":1}},"elongation":15.5,"hardness":342,"fatigue_strength":525,"thermal_conductivity":6.7,"thermal_expansion":8.9,"fracture_toughness":75,"impact_strength":20},{"id":"C_0010","name":"Ti-6Al-4V (AM) — Heat-Treated","category":"Metal","subcategory":"Titanium - Pure / CP Grades","popularity":3.5,"tier":"curated","confidence_tier":"high","aliases":["Gr5","Gr23","UNS R56400","ASTM Grade 5","DIN 3.7165","Gr23 ELI (R56407)","GB TC4","JIS Class 60","Russian VT6"],"families":["Metal","Titanium","Titanium-based"],"manufacturer":"3D Systems, GE Additive, EOS, Nikon SLM Solutions, BLT, Velo3D","process":"LPBF","density":4.43,"yield_strength":1010,"uts":1090,"modulus":114,"max_service_temp":350,"price_per_kg":38,"delivered_price_per_kg":87.5,"ranges":{"density":{"typical":4.43,"n":1},"yield_strength":{"typical":1010,"n":10},"uts":{"typical":1090,"n":10},"modulus":{"typical":114,"n":1},"max_service_temp":{"typical":350,"n":1},"price_per_kg":{"typical":38,"n":1},"delivered_price_per_kg":{"typical":87.5,"n":1}},"elongation":15,"hardness":365,"fatigue_strength":525,"thermal_conductivity":6.7,"thermal_expansion":8.9,"fracture_toughness":75,"impact_strength":20},{"id":"C_0011","name":"Ti CP Gr2 — As-built","category":"Metal","subcategory":"Titanium - Pure / CP Grades","popularity":2.92,"tier":"curated","confidence_tier":"high","aliases":["UNS R50400","ASTM Grade 2"],"families":["Metal","Titanium","Titanium-based"],"manufacturer":"3D Systems, GE Additive, EOS","process":"LPBF","density":4.51,"yield_strength":560,"uts":660,"modulus":105,"max_service_temp":400,"price_per_kg":35,"delivered_price_per_kg":87.5,"ranges":{"density":{"typical":4.51,"n":1},"yield_strength":{"typical":560,"n":12},"uts":{"typical":660,"n":14},"modulus":{"typical":105,"n":1},"max_service_temp":{"typical":400,"n":1},"price_per_kg":{"typical":35,"n":1},"delivered_price_per_kg":{"typical":87.5,"n":1}},"elongation":24,"hardness":234,"fatigue_strength":291,"thermal_conductivity":16.4,"thermal_expansion":8.8,"fracture_toughness":70,"impact_strength":22},{"id":"C_0012","name":"Ti CP Gr2 — Stress-relieved","category":"Metal","subcategory":"Titanium - Pure / CP Grades","popularity":2.97,"tier":"curated","confidence_tier":"high","aliases":["UNS R50400","ASTM Grade 2"],"families":["Metal","Titanium","Titanium-based"],"manufacturer":"3D Systems, GE Additive, EOS","process":"LPBF","density":4.51,"yield_strength":427.5,"uts":530,"modulus":105,"max_service_temp":400,"price_per_kg":35,"delivered_price_per_kg":87.5,"ranges":{"density":{"typical":4.51,"n":1},"yield_strength":{"typical":427.5,"n":8},"uts":{"typical":530,"n":10},"modulus":{"typical":105,"n":1},"max_service_temp":{"typical":400,"n":1},"price_per_kg":{"typical":35,"n":1},"delivered_price_per_kg":{"typical":87.5,"n":1}},"elongation":27.5,"hardness":213,"fatigue_strength":222,"thermal_conductivity":16.4,"thermal_expansion":8.8,"fracture_toughness":70,"impact_strength":22},{"id":"C_0013","name":"Ti CP Gr2 — HIP","category":"Metal","subcategory":"Titanium - Pure / CP Grades","popularity":3.04,"tier":"curated","confidence_tier":"high","aliases":["UNS R50400","ASTM Grade 2"],"families":["Metal","Titanium","Titanium-based"],"manufacturer":"3D Systems, GE Additive, EOS","process":"LPBF","density":4.51,"yield_strength":340,"uts":460,"modulus":105,"max_service_temp":400,"price_per_kg":35,"delivered_price_per_kg":140,"ranges":{"density":{"typical":4.51,"n":1},"yield_strength":{"typical":340,"n":6},"uts":{"typical":460,"n":8},"modulus":{"typical":105,"n":1},"max_service_temp":{"typical":400,"n":1},"price_per_kg":{"typical":35,"n":1},"delivered_price_per_kg":{"typical":140,"n":1}},"elongation":36,"fatigue_strength":177,"thermal_conductivity":16.4,"thermal_expansion":8.8,"fracture_toughness":70,"impact_strength":22},{"id":"C_0014","name":"Ti CP Gr2 — Heat-Treated","category":"Metal","subcategory":"Titanium - Pure / CP Grades","popularity":3,"tier":"curated","confidence_tier":"high","aliases":["UNS R50400","ASTM Grade 2"],"families":["Metal","Titanium","Titanium-based"],"manufacturer":"3D Systems, GE Additive, EOS","process":"LPBF","density":4.51,"yield_strength":445,"uts":570,"modulus":105,"max_service_temp":400,"price_per_kg":35,"delivered_price_per_kg":87.5,"ranges":{"density":{"typical":4.51,"n":1},"yield_strength":{"typical":445,"n":4},"uts":{"typical":570,"n":4},"modulus":{"typical":105,"n":1},"max_service_temp":{"typical":400,"n":1},"price_per_kg":{"typical":35,"n":1},"delivered_price_per_kg":{"typical":87.5,"n":1}},"elongation":26,"hardness":180,"fatigue_strength":231,"thermal_conductivity":16.4,"thermal_expansion":8.8,"fracture_toughness":70,"impact_strength":22},{"id":"C_0015","name":"AlSi10Mg — As-built","category":"Metal","subcategory":"Aluminum - Si Alloys (6xxx/7xxx)","popularity":3.5,"tier":"curated","confidence_tier":"high","aliases":["EN AC-43000","EN AC-AlSi10Mg","DIN 3.2381"],"families":["Metal","Aluminum","Aluminum-based"],"manufacturer":"GE Additive, EOS, Nikon SLM Solutions, 3D Systems, BLT","process":"LPBF","density":2.67,"yield_strength":240,"uts":430,"modulus":75,"max_service_temp":175,"price_per_kg":8,"delivered_price_per_kg":20,"ranges":{"density":{"typical":2.67,"n":1},"yield_strength":{"typical":240,"n":82},"uts":{"typical":430,"n":112},"modulus":{"typical":75,"n":1},"max_service_temp":{"typical":175,"n":1},"price_per_kg":{"typical":8,"n":1},"delivered_price_per_kg":{"typical":20,"n":1}},"elongation":5,"hardness":120,"fatigue_strength":127,"thermal_conductivity":130,"thermal_expansion":21,"fracture_toughness":18,"impact_strength":4},{"id":"C_0016","name":"AlSi10Mg — Annealed","category":"Metal","subcategory":"Aluminum - Si Alloys (6xxx/7xxx)","popularity":3.5,"tier":"curated","confidence_tier":"high","aliases":["EN AC-43000","EN AC-AlSi10Mg","DIN 3.2381"],"families":["Metal","Aluminum","Aluminum-based"],"manufacturer":"GE Additive, EOS, Nikon SLM Solutions, 3D Systems, BLT","process":"LPBF","density":2.67,"yield_strength":195,"uts":310,"modulus":75,"max_service_temp":175,"price_per_kg":8,"delivered_price_per_kg":20.4,"ranges":{"density":{"typical":2.67,"n":1},"yield_strength":{"typical":195,"n":2},"uts":{"typical":310,"n":2},"modulus":{"typical":75,"n":1},"max_service_temp":{"typical":175,"n":1},"price_per_kg":{"typical":8,"n":1},"delivered_price_per_kg":{"typical":20.4,"n":1}},"elongation":13,"fatigue_strength":80,"thermal_conductivity":130,"thermal_expansion":21,"fracture_toughness":36,"impact_strength":12},{"id":"C_0017","name":"AlSi10Mg — Stress-relieved","category":"Metal","subcategory":"Aluminum - Si Alloys (6xxx/7xxx)","popularity":3.5,"tier":"curated","confidence_tier":"high","aliases":["EN AC-43000","EN AC-AlSi10Mg","DIN 3.2381"],"families":["Metal","Aluminum","Aluminum-based"],"manufacturer":"GE Additive, EOS, Nikon SLM Solutions, 3D Systems, BLT","process":"LPBF","density":2.67,"yield_strength":165,"uts":280,"modulus":75,"max_service_temp":175,"price_per_kg":8,"delivered_price_per_kg":20,"ranges":{"density":{"typical":2.67,"n":1},"yield_strength":{"typical":165,"n":48},"uts":{"typical":280,"n":70},"modulus":{"typical":75,"n":1},"max_service_temp":{"typical":175,"n":1},"price_per_kg":{"typical":8,"n":1},"delivered_price_per_kg":{"typical":20,"n":1}},"elongation":14,"hardness":120,"fatigue_strength":115,"thermal_conductivity":130,"thermal_expansion":21,"fracture_toughness":18,"impact_strength":4},{"id":"C_0018","name":"AlSi10Mg — Heat-Treated","category":"Metal","subcategory":"Aluminum - Si Alloys (6xxx/7xxx)","popularity":3.5,"tier":"curated","confidence_tier":"high","aliases":["EN AC-43000","EN AC-AlSi10Mg","DIN 3.2381"],"families":["Metal","Aluminum","Aluminum-based"],"manufacturer":"GE Additive, EOS, Nikon SLM Solutions, 3D Systems, BLT","process":"LPBF","density":2.67,"yield_strength":250,"uts":360,"modulus":75,"max_service_temp":175,"price_per_kg":8,"delivered_price_per_kg":20,"ranges":{"density":{"typical":2.67,"n":1},"yield_strength":{"typical":250,"n":16},"uts":{"typical":360,"n":18},"modulus":{"typical":75,"n":1},"max_service_temp":{"typical":175,"n":1},"price_per_kg":{"typical":8,"n":1},"delivered_price_per_kg":{"typical":20,"n":1}},"elongation":8,"hardness":115.5,"fatigue_strength":115,"thermal_conductivity":130,"thermal_expansion":21,"fracture_toughness":18,"impact_strength":4},{"id":"C_0019","name":"AlSi7Mg — As-built","category":"Metal","subcategory":"Aluminum - Si Alloys (6xxx/7xxx)","popularity":3.5,"tier":"curated","confidence_tier":"high","aliases":["EN AC-42000","AlSi7Mg","A356 (cast equiv.)"],"families":["Metal","Aluminum","Aluminum-based"],"manufacturer":"3D Systems, GE Additive, EOS, Nikon SLM Solutions, BLT, Velo3D","process":"LPBF","density":2.68,"yield_strength":255,"uts":410,"modulus":73,"max_service_temp":175,"price_per_kg":9,"delivered_price_per_kg":22.5,"ranges":{"density":{"typical":2.68,"n":1},"yield_strength":{"typical":255,"n":39},"uts":{"typical":410,"n":51},"modulus":{"typical":73,"n":1},"max_service_temp":{"typical":175,"n":1},"price_per_kg":{"typical":9,"n":1},"delivered_price_per_kg":{"typical":22.5,"n":1}},"elongation":8,"hardness":111.5,"fatigue_strength":110,"thermal_conductivity":145,"thermal_expansion":21.5,"fracture_toughness":19,"impact_strength":6},{"id":"C_0020","name":"AlSi7Mg — T6","category":"Metal","subcategory":"Aluminum - Si Alloys (6xxx/7xxx)","popularity":3.5,"tier":"curated","confidence_tier":"high","aliases":["EN AC-42000","AlSi7Mg","A356 (cast equiv.)"],"families":["Metal","Aluminum","Aluminum-based"],"manufacturer":"3D Systems, GE Additive, EOS, Nikon SLM Solutions, BLT, Velo3D","process":"LPBF","density":2.68,"yield_strength":252,"uts":307,"modulus":73,"max_service_temp":175,"price_per_kg":9,"delivered_price_per_kg":28.13,"ranges":{"density":{"typical":2.68,"n":1},"yield_strength":{"typical":252,"n":6},"uts":{"typical":307,"n":6},"modulus":{"typical":73,"n":1},"max_service_temp":{"typical":175,"n":1},"price_per_kg":{"typical":9,"n":1},"delivered_price_per_kg":{"typical":28.13,"n":1}},"elongation":10,"fatigue_strength":100,"thermal_conductivity":145,"thermal_expansion":21.5,"fracture_toughness":19,"impact_strength":6},{"id":"C_0021","name":"AlSi7Mg — Stress-relieved","category":"Metal","subcategory":"Aluminum - Si Alloys (6xxx/7xxx)","popularity":3.5,"tier":"curated","confidence_tier":"high","aliases":["EN AC-42000","AlSi7Mg","A356 (cast equiv.)"],"families":["Metal","Aluminum","Aluminum-based"],"manufacturer":"3D Systems, GE Additive, EOS, Nikon SLM Solutions, BLT, Velo3D","process":"LPBF","density":2.68,"yield_strength":180,"uts":290,"modulus":73,"max_service_temp":175,"price_per_kg":9,"delivered_price_per_kg":22.5,"ranges":{"density":{"typical":2.68,"n":1},"yield_strength":{"typical":180,"n":6},"uts":{"typical":290,"n":8},"modulus":{"typical":73,"n":1},"max_service_temp":{"typical":175,"n":1},"price_per_kg":{"typical":9,"n":1},"delivered_price_per_kg":{"typical":22.5,"n":1}},"elongation":17,"fatigue_strength":100,"thermal_conductivity":145,"thermal_expansion":21.5,"fracture_toughness":19,"impact_strength":6},{"id":"C_0022","name":"AlSi7Mg — Heat-Treated","category":"Metal","subcategory":"Aluminum - Si Alloys (6xxx/7xxx)","popularity":3.5,"tier":"curated","confidence_tier":"high","aliases":["EN AC-42000","AlSi7Mg","A356 (cast equiv.)"],"families":["Metal","Aluminum","Aluminum-based"],"manufacturer":"3D Systems, GE Additive, EOS, Nikon SLM Solutions, BLT, Velo3D","process":"LPBF","density":2.68,"yield_strength":255,"uts":390,"modulus":73,"max_service_temp":175,"price_per_kg":9,"delivered_price_per_kg":22.5,"ranges":{"density":{"typical":2.68,"n":1},"yield_strength":{"typical":255,"n":8},"uts":{"typical":390,"n":8},"modulus":{"typical":73,"n":1},"max_service_temp":{"typical":175,"n":1},"price_per_kg":{"typical":9,"n":1},"delivered_price_per_kg":{"typical":22.5,"n":1}},"elongation":11.5,"fatigue_strength":100,"thermal_conductivity":145,"thermal_expansion":21.5,"fracture_toughness":19,"impact_strength":6},{"id":"C_0023","name":"Scalmalloy — As-built","category":"Metal","subcategory":"Aluminum - Pure/Other","popularity":1.92,"tier":"curated","confidence_tier":"high","aliases":["Al-Mg-Sc-Zr","AlMg4.6Sc0.66ZrMn","APWORKS Scalmalloy"],"families":["Metal","Aluminum","Aluminum-based"],"manufacturer":"3D Systems, Nikon SLM Solutions, GE Additive, Velo3D","process":"LPBF","density":2.67,"yield_strength":320,"uts":365,"modulus":70,"max_service_temp":250,"price_per_kg":200,"delivered_price_per_kg":1000,"ranges":{"density":{"typical":2.67,"n":1},"yield_strength":{"typical":320,"n":8},"uts":{"typical":365,"n":10},"modulus":{"typical":70,"n":1},"max_service_temp":{"typical":250,"n":1},"price_per_kg":{"typical":200,"n":1},"delivered_price_per_kg":{"typical":1000,"n":1}},"elongation":22.5,"hardness":106.5,"fatigue_strength":105,"thermal_conductivity":130,"thermal_expansion":23,"fracture_toughness":30,"impact_strength":19},{"id":"C_0024","name":"Scalmalloy — Heat-Treated","category":"Metal","subcategory":"Aluminum - Pure/Other","popularity":2,"tier":"curated","confidence_tier":"high","aliases":["Al-Mg-Sc-Zr","AlMg4.6Sc0.66ZrMn","APWORKS Scalmalloy"],"families":["Metal","Aluminum","Aluminum-based"],"manufacturer":"3D Systems, Nikon SLM Solutions, GE Additive, Velo3D","process":"LPBF","density":2.67,"yield_strength":325,"uts":370,"modulus":70,"max_service_temp":250,"price_per_kg":200,"delivered_price_per_kg":1000,"ranges":{"density":{"typical":2.67,"n":1},"yield_strength":{"typical":325,"n":6},"uts":{"typical":370,"n":8},"modulus":{"typical":70,"n":1},"max_service_temp":{"typical":250,"n":1},"price_per_kg":{"typical":200,"n":1},"delivered_price_per_kg":{"typical":1000,"n":1}},"elongation":22,"hardness":112,"fatigue_strength":160,"thermal_conductivity":130,"thermal_expansion":23,"fracture_toughness":30,"impact_strength":20},{"id":"C_0025","name":"Scalmalloy — Stress-relieved","category":"Metal","subcategory":"Aluminum - Pure/Other","popularity":1.97,"tier":"curated","confidence_tier":"high","aliases":["Al-Mg-Sc-Zr","AlMg4.6Sc0.66ZrMn","APWORKS Scalmalloy"],"families":["Metal","Aluminum","Aluminum-based"],"manufacturer":"3D Systems, Nikon SLM Solutions, GE Additive, Velo3D","process":"LPBF","density":2.67,"yield_strength":490,"uts":520,"modulus":70,"max_service_temp":250,"price_per_kg":200,"delivered_price_per_kg":1000,"ranges":{"density":{"typical":2.67,"n":1},"yield_strength":{"typical":490,"n":8},"uts":{"typical":520,"n":10},"modulus":{"typical":70,"n":1},"max_service_temp":{"typical":250,"n":1},"price_per_kg":{"typical":200,"n":1},"delivered_price_per_kg":{"typical":1000,"n":1}},"elongation":15.8,"fatigue_strength":200,"thermal_conductivity":130,"thermal_expansion":23,"fracture_toughness":30,"impact_strength":20},{"id":"C_0026","name":"Scalmalloy — Aged","category":"Metal","subcategory":"Aluminum - Pure/Other","popularity":2.07,"tier":"curated","confidence_tier":"high","aliases":["Al-Mg-Sc-Zr","AlMg4.6Sc0.66ZrMn","APWORKS Scalmalloy"],"families":["Metal","Aluminum","Aluminum-based"],"manufacturer":"3D Systems, Nikon SLM Solutions, GE Additive, Velo3D","process":"LPBF","density":2.67,"yield_strength":295,"uts":355,"modulus":70,"max_service_temp":250,"price_per_kg":200,"delivered_price_per_kg":1250,"ranges":{"density":{"typical":2.67,"n":1},"yield_strength":{"typical":295,"n":2},"uts":{"typical":355,"n":2},"modulus":{"typical":70,"n":1},"max_service_temp":{"typical":250,"n":1},"price_per_kg":{"typical":200,"n":1},"delivered_price_per_kg":{"typical":1250,"n":1}},"elongation":23,"hardness":101,"fatigue_strength":150,"thermal_conductivity":130,"thermal_expansion":23,"fracture_toughness":30,"impact_strength":20},{"id":"C_0027","name":"Inconel 625 — As-built","category":"Metal","subcategory":"Nickel Superalloy","popularity":3.5,"tier":"curated","confidence_tier":"high","aliases":["UNS N06625","EN 2.4856","NiCr22Mo9Nb","Alloy 625"],"families":["Metal","Nickel Superalloy","Nickel-based","Superalloy"],"manufacturer":"3D Systems, GE Additive, EOS, Nikon SLM Solutions, BLT, Velo3D","process":"LPBF","density":8.44,"yield_strength":644,"uts":945,"modulus":207,"max_service_temp":815,"price_per_kg":80,"delivered_price_per_kg":137.5,"ranges":{"density":{"typical":8.44,"n":1},"yield_strength":{"typical":644,"n":47},"uts":{"typical":945,"n":57},"modulus":{"typical":207,"n":1},"max_service_temp":{"typical":815,"n":1},"price_per_kg":{"typical":80,"n":1},"delivered_price_per_kg":{"typical":137.5,"n":1}},"elongation":37,"hardness":285,"fatigue_strength":415,"thermal_conductivity":9.8,"thermal_expansion":12.8,"fracture_toughness":110,"impact_strength":70},{"id":"C_0028","name":"Inconel 625 — Annealed","category":"Metal","subcategory":"Nickel Superalloy","popularity":3.5,"tier":"curated","confidence_tier":"high","aliases":["UNS N06625","EN 2.4856","NiCr22Mo9Nb","Alloy 625"],"families":["Metal","Nickel Superalloy","Nickel-based","Superalloy"],"manufacturer":"3D Systems, GE Additive, EOS, Nikon SLM Solutions, BLT, Velo3D","process":"LPBF","density":8.44,"yield_strength":580,"uts":910,"modulus":207,"max_service_temp":815,"price_per_kg":80,"delivered_price_per_kg":140.25,"ranges":{"density":{"typical":8.44,"n":1},"yield_strength":{"typical":580,"n":36},"uts":{"typical":910,"n":52},"modulus":{"typical":207,"n":1},"max_service_temp":{"typical":815,"n":1},"price_per_kg":{"typical":80,"n":1},"delivered_price_per_kg":{"typical":140.25,"n":1}},"elongation":40,"hardness":265,"fatigue_strength":415,"thermal_conductivity":9.8,"thermal_expansion":12.8,"fracture_toughness":110,"impact_strength":70},{"id":"C_0029","name":"Inconel 625 — Stress-relieved","category":"Metal","subcategory":"Nickel Superalloy","popularity":3.5,"tier":"curated","confidence_tier":"high","aliases":["UNS N06625","EN 2.4856","NiCr22Mo9Nb","Alloy 625"],"families":["Metal","Nickel Superalloy","Nickel-based","Superalloy"],"manufacturer":"3D Systems, GE Additive, EOS, Nikon SLM Solutions, BLT, Velo3D","process":"LPBF","density":8.44,"yield_strength":670,"uts":1020,"modulus":207,"max_service_temp":815,"price_per_kg":80,"delivered_price_per_kg":137.5,"ranges":{"density":{"typical":8.44,"n":1},"yield_strength":{"typical":670,"n":10},"uts":{"typical":1020,"n":12},"modulus":{"typical":207,"n":1},"max_service_temp":{"typical":815,"n":1},"price_per_kg":{"typical":80,"n":1},"delivered_price_per_kg":{"typical":137.5,"n":1}},"elongation":37.5,"hardness":286.5,"fatigue_strength":415,"thermal_conductivity":9.8,"thermal_expansion":12.8,"fracture_toughness":110,"impact_strength":70},{"id":"C_0030","name":"Inconel 625 — Heat-Treated","category":"Metal","subcategory":"Nickel Superalloy","popularity":3.5,"tier":"curated","confidence_tier":"high","aliases":["UNS N06625","EN 2.4856","NiCr22Mo9Nb","Alloy 625"],"families":["Metal","Nickel Superalloy","Nickel-based","Superalloy"],"manufacturer":"3D Systems, GE Additive, EOS, Nikon SLM Solutions, BLT, Velo3D","process":"LPBF","density":8.44,"yield_strength":695,"uts":1010,"modulus":207,"max_service_temp":815,"price_per_kg":80,"delivered_price_per_kg":137.5,"ranges":{"density":{"typical":8.44,"n":1},"yield_strength":{"typical":695,"n":16},"uts":{"typical":1010,"n":18},"modulus":{"typical":207,"n":1},"max_service_temp":{"typical":815,"n":1},"price_per_kg":{"typical":80,"n":1},"delivered_price_per_kg":{"typical":137.5,"n":1}},"elongation":36,"hardness":274,"fatigue_strength":415,"thermal_conductivity":9.8,"thermal_expansion":12.8,"fracture_toughness":110,"impact_strength":70},{"id":"C_0031","name":"Inconel 718 — As-built","category":"Metal","subcategory":"Nickel Superalloy","popularity":3.5,"tier":"curated","confidence_tier":"high","aliases":["UNS N07718","EN 2.4668","Alloy 718","AMS 5662","GH4169","NC19FeNb"],"families":["Metal","Nickel Superalloy","Iron-based","Superalloy"],"manufacturer":"GE Additive, EOS, Nikon SLM Solutions, 3D Systems, BLT, Velo3D","process":"LPBF","density":8.19,"yield_strength":650,"uts":980,"modulus":200,"max_service_temp":650,"price_per_kg":70,"delivered_price_per_kg":125,"ranges":{"density":{"typical":8.19,"n":1},"yield_strength":{"typical":650,"n":60},"uts":{"typical":980,"n":72},"modulus":{"typical":200,"n":1},"max_service_temp":{"typical":650,"n":1},"price_per_kg":{"typical":70,"n":1},"delivered_price_per_kg":{"typical":125,"n":1}},"elongation":30,"hardness":280,"fatigue_strength":428,"thermal_conductivity":11.4,"thermal_expansion":13,"fracture_toughness":120,"impact_strength":52},{"id":"C_0032","name":"Inconel 718 — Heat-Treated","category":"Metal","subcategory":"Nickel Superalloy","popularity":3.5,"tier":"curated","confidence_tier":"high","aliases":["UNS N07718","EN 2.4668","Alloy 718","AMS 5662","GH4169","NC19FeNb"],"families":["Metal","Nickel Superalloy","Iron-based","Superalloy"],"manufacturer":"GE Additive, EOS, Nikon SLM Solutions, 3D Systems, BLT, Velo3D","process":"LPBF","density":8.19,"yield_strength":1190,"uts":1430,"modulus":200,"max_service_temp":650,"price_per_kg":70,"delivered_price_per_kg":125,"ranges":{"density":{"typical":8.19,"n":1},"yield_strength":{"typical":1190,"n":20},"uts":{"typical":1430,"n":20},"modulus":{"typical":200,"n":1},"max_service_temp":{"typical":650,"n":1},"price_per_kg":{"typical":70,"n":1},"delivered_price_per_kg":{"typical":125,"n":1}},"elongation":15,"hardness":465,"fatigue_strength":535,"thermal_conductivity":11.4,"thermal_expansion":13,"fracture_toughness":100,"impact_strength":40},{"id":"C_0033","name":"CoCr (CoCrMo) — As-built","category":"Metal","subcategory":"Cobalt Alloy - Chrome","popularity":3.5,"tier":"curated","confidence_tier":"high","aliases":["CoCrMo","ASTM F75","UNS R30075","Co-28Cr-6Mo"],"families":["Metal","Cobalt Chrome","Cobalt-based"],"manufacturer":"3D Systems, GE Additive, EOS","process":"LPBF","density":8.3,"yield_strength":820,"uts":1220,"modulus":230,"max_service_temp":600,"price_per_kg":85,"delivered_price_per_kg":150,"ranges":{"density":{"typical":8.3,"n":1},"yield_strength":{"typical":820,"n":17},"uts":{"typical":1220,"n":19},"modulus":{"typical":230,"n":1},"max_service_temp":{"typical":600,"n":1},"price_per_kg":{"typical":85,"n":1},"delivered_price_per_kg":{"typical":150,"n":1}},"elongation":15,"hardness":398,"fatigue_strength":473,"thermal_conductivity":13,"thermal_expansion":12.5,"fracture_toughness":45,"impact_strength":43},{"id":"C_0034","name":"CoCr (CoCrMo) — Annealed","category":"Metal","subcategory":"Cobalt Alloy - Chrome","popularity":3.5,"tier":"curated","confidence_tier":"high","aliases":["CoCrMo","ASTM F75","UNS R30075","Co-28Cr-6Mo"],"families":["Metal","Cobalt Chrome","Cobalt-based"],"manufacturer":"3D Systems, GE Additive, EOS","process":"LPBF","density":8.3,"yield_strength":540,"uts":1030,"modulus":230,"max_service_temp":600,"price_per_kg":85,"delivered_price_per_kg":153,"ranges":{"density":{"typical":8.3,"n":1},"yield_strength":{"typical":540,"n":6},"uts":{"typical":1030,"n":8},"modulus":{"typical":230,"n":1},"max_service_temp":{"typical":600,"n":1},"price_per_kg":{"typical":85,"n":1},"delivered_price_per_kg":{"typical":153,"n":1}},"elongation":29,"fatigue_strength":450,"thermal_conductivity":13,"thermal_expansion":12.5,"fracture_toughness":50,"impact_strength":50},{"id":"C_0035","name":"CoCr (CoCrMo) — HIP","category":"Metal","subcategory":"Cobalt Alloy - Chrome","popularity":3.5,"tier":"curated","confidence_tier":"high","aliases":["CoCrMo","ASTM F75","UNS R30075","Co-28Cr-6Mo"],"families":["Metal","Cobalt Chrome","Cobalt-based"],"manufacturer":"3D Systems, GE Additive, EOS","process":"LPBF","density":8.3,"yield_strength":495,"uts":990,"modulus":230,"max_service_temp":600,"price_per_kg":85,"delivered_price_per_kg":240,"ranges":{"density":{"typical":8.3,"n":1},"yield_strength":{"typical":495,"n":6},"uts":{"typical":990,"n":8},"modulus":{"typical":230,"n":1},"max_service_temp":{"typical":600,"n":1},"price_per_kg":{"typical":85,"n":1},"delivered_price_per_kg":{"typical":240,"n":1}},"elongation":26,"fatigue_strength":495,"thermal_conductivity":13,"thermal_expansion":12.5,"fracture_toughness":52.5,"impact_strength":53},{"id":"C_0036","name":"CoCr (CoCrMo) — Heat-Treated","category":"Metal","subcategory":"Cobalt Alloy - Chrome","popularity":3.5,"tier":"curated","confidence_tier":"high","aliases":["CoCrMo","ASTM F75","UNS R30075","Co-28Cr-6Mo"],"families":["Metal","Cobalt Chrome","Cobalt-based"],"manufacturer":"3D Systems, GE Additive, EOS","process":"LPBF","density":8.3,"yield_strength":670,"uts":1190,"modulus":230,"max_service_temp":600,"price_per_kg":85,"delivered_price_per_kg":150,"ranges":{"density":{"typical":8.3,"n":1},"yield_strength":{"typical":670,"n":7},"uts":{"typical":1190,"n":7},"modulus":{"typical":230,"n":1},"max_service_temp":{"typical":600,"n":1},"price_per_kg":{"typical":85,"n":1},"delivered_price_per_kg":{"typical":150,"n":1}},"elongation":28,"hardness":344,"fatigue_strength":450,"thermal_conductivity":13,"thermal_expansion":12.5,"fracture_toughness":50,"impact_strength":50},{"id":"C_0037","name":"Cu (Pure) — As-built","category":"Metal","subcategory":"Copper Alloy","popularity":1.42,"tier":"curated","confidence_tier":"high","families":["Metal","Copper","Copper-based"],"manufacturer":"EOS","process":"LPBF","density":8.96,"yield_strength":170,"uts":215,"modulus":117,"max_service_temp":200,"price_per_kg":9,"delivered_price_per_kg":22.5,"ranges":{"density":{"typical":8.96,"n":1},"yield_strength":{"typical":170,"n":6},"uts":{"typical":215,"n":6},"modulus":{"typical":117,"n":1},"max_service_temp":{"typical":200,"n":1},"price_per_kg":{"typical":9,"n":1},"delivered_price_per_kg":{"typical":22.5,"n":1}},"elongation":26.5,"fatigue_strength":59,"thermal_conductivity":380,"thermal_expansion":17.5,"fracture_toughness":80,"impact_strength":80},{"id":"C_0038","name":"Cu (Pure) — Heat-Treated","category":"Metal","subcategory":"Copper Alloy","popularity":1.5,"tier":"curated","confidence_tier":"high","families":["Metal","Copper","Copper-based"],"manufacturer":"EOS","process":"LPBF","density":8.96,"yield_strength":180,"uts":200,"modulus":117,"max_service_temp":200,"price_per_kg":9,"delivered_price_per_kg":22.5,"ranges":{"density":{"typical":8.96,"n":1},"yield_strength":{"typical":180,"n":4},"uts":{"typical":200,"n":4},"modulus":{"typical":117,"n":1},"max_service_temp":{"typical":200,"n":1},"price_per_kg":{"typical":9,"n":1},"delivered_price_per_kg":{"typical":22.5,"n":1}},"elongation":5,"fatigue_strength":63,"thermal_conductivity":380,"thermal_expansion":17.5,"fracture_toughness":80,"impact_strength":80},{"id":"C_0039","name":"CuNi2SiCr — As-built","category":"Metal","subcategory":"Copper Alloy","popularity":2.92,"tier":"curated","confidence_tier":"high","families":["Metal","Copper Alloy","Copper-based"],"manufacturer":"GE Additive","process":"LPBF","density":8.85,"yield_strength":200,"uts":275,"modulus":130,"max_service_temp":480,"price_per_kg":25,"delivered_price_per_kg":62.5,"ranges":{"density":{"typical":8.85,"n":1},"yield_strength":{"typical":200,"n":4},"uts":{"typical":275,"n":4},"modulus":{"typical":130,"n":1},"max_service_temp":{"typical":480,"n":1},"price_per_kg":{"typical":25,"n":1},"delivered_price_per_kg":{"typical":62.5,"n":1}},"elongation":42,"hardness":200,"fatigue_strength":96,"thermal_conductivity":200,"thermal_expansion":16.5,"fracture_toughness":60,"impact_strength":45},{"id":"C_0040","name":"CuNi2SiCr — Heat-Treated","category":"Metal","subcategory":"Copper Alloy","popularity":3,"tier":"curated","confidence_tier":"high","families":["Metal","Copper Alloy","Copper-based"],"manufacturer":"GE Additive","process":"LPBF","density":8.85,"yield_strength":550,"uts":700,"modulus":130,"max_service_temp":480,"price_per_kg":25,"delivered_price_per_kg":62.5,"ranges":{"density":{"typical":8.85,"n":1},"yield_strength":{"typical":550,"n":2},"uts":{"typical":700,"n":2},"modulus":{"typical":130,"n":1},"max_service_temp":{"typical":480,"n":1},"price_per_kg":{"typical":25,"n":1},"delivered_price_per_kg":{"typical":62.5,"n":1}},"elongation":35.5,"hardness":200,"fatigue_strength":230,"thermal_conductivity":200,"thermal_expansion":16.5,"fracture_toughness":60,"impact_strength":45},{"id":"C_0041","name":"CuNi2SiCr — Solution Age","category":"Metal","subcategory":"Copper Alloy","popularity":3,"tier":"curated","confidence_tier":"high","families":["Metal","Copper Alloy","Copper-based"],"manufacturer":"GE Additive","process":"LPBF","density":8.85,"yield_strength":550,"uts":700,"modulus":130,"max_service_temp":480,"price_per_kg":25,"delivered_price_per_kg":78.13,"ranges":{"density":{"typical":8.85,"n":1},"yield_strength":{"typical":550,"n":2},"uts":{"typical":700,"n":2},"modulus":{"typical":130,"n":1},"max_service_temp":{"typical":480,"n":1},"price_per_kg":{"typical":25,"n":1},"delivered_price_per_kg":{"typical":78.13,"n":1}},"elongation":12,"hardness":200,"fatigue_strength":230,"thermal_conductivity":200,"thermal_expansion":16.5,"fracture_toughness":60,"impact_strength":45},{"id":"C_0042","name":"CuNi2SiCr — Aged","category":"Metal","subcategory":"Copper Alloy","popularity":3.07,"tier":"curated","confidence_tier":"high","families":["Metal","Copper Alloy","Copper-based"],"manufacturer":"GE Additive","process":"LPBF","density":8.85,"yield_strength":550,"uts":700,"modulus":130,"max_service_temp":480,"price_per_kg":25,"delivered_price_per_kg":78.13,"ranges":{"density":{"typical":8.85,"n":1},"yield_strength":{"typical":550,"n":2},"uts":{"typical":700,"n":2},"modulus":{"typical":130,"n":1},"max_service_temp":{"typical":480,"n":1},"price_per_kg":{"typical":25,"n":1},"delivered_price_per_kg":{"typical":78.13,"n":1}},"elongation":12,"hardness":200,"fatigue_strength":230,"thermal_conductivity":200,"thermal_expansion":16.5,"fracture_toughness":60,"impact_strength":45},{"id":"C_0043","name":"Invar 36 (Fe-36Ni) — As-built","category":"Metal","subcategory":"Controlled Expansion Alloy","popularity":3.5,"tier":"curated","confidence_tier":"high","aliases":["Fe-36Ni","UNS K93600","EN 1.3912","FeNi36","Nilo 36"],"families":["Metal","Controlled Expansion Alloy","Iron-based"],"manufacturer":"EOS, Nikon SLM Solutions","process":"LPBF","density":8.1,"yield_strength":340,"uts":430,"modulus":141,"max_service_temp":200,"price_per_kg":18,"delivered_price_per_kg":45,"ranges":{"density":{"typical":8.1,"n":1},"yield_strength":{"typical":340,"n":8},"uts":{"typical":430,"n":10},"modulus":{"typical":141,"n":1},"max_service_temp":{"typical":200,"n":1},"price_per_kg":{"typical":18,"n":1},"delivered_price_per_kg":{"typical":45,"n":1}},"elongation":35,"hardness":213,"fatigue_strength":220,"thermal_conductivity":10.5,"thermal_expansion":1.6,"fracture_toughness":110,"impact_strength":90},{"id":"C_0044","name":"Invar 36 (Fe-36Ni) — Heat-Treated","category":"Metal","subcategory":"Controlled Expansion Alloy","popularity":3.5,"tier":"curated","confidence_tier":"high","aliases":["Fe-36Ni","UNS K93600","EN 1.3912","FeNi36","Nilo 36"],"families":["Metal","Controlled Expansion Alloy","Iron-based"],"manufacturer":"EOS, Nikon SLM Solutions","process":"LPBF","density":8.1,"yield_strength":305,"uts":430,"modulus":141,"max_service_temp":200,"price_per_kg":18,"delivered_price_per_kg":45,"ranges":{"density":{"typical":8.1,"n":1},"yield_strength":{"typical":305,"n":10},"uts":{"typical":430,"n":12},"modulus":{"typical":141,"n":1},"max_service_temp":{"typical":200,"n":1},"price_per_kg":{"typical":18,"n":1},"delivered_price_per_kg":{"typical":45,"n":1}},"elongation":35,"fatigue_strength":220,"thermal_conductivity":10.5,"thermal_expansion":1.6,"fracture_toughness":110,"impact_strength":90},{"id":"C_0045","name":"Haynes 282 — As-built","category":"Metal","subcategory":"Nickel Superalloy",
