Repository: slmhlight/GRANTA

# AM Materials Explorer

ANSYS Granta-style **additive-manufacturing (AM) materials database** — an interactive
web app for exploring metal & polymer materials through dynamic Ashby charts, advanced
filtering, **range-based property data**, and **cited manufacturer datasheets**.

> 적층제조(AM) 소재 데이터베이스 탐색기. 대화형 Ashby 차트, 고급 필터링, **물성 range 데이터**,
> **데이터시트 출처 추적**을 제공합니다.

## Features
- **Range-based properties** — every property is a `min · typical · max` aggregated from real data points (heat treatments × build direction × vendors), shown as smooth property envelopes on the Ashby chart and min–max sub-lines in the detail panel.

File: client/public/materials/composite.json (part 2 of 4)
thermal conductivity"},"thermal_expansion":{"min":-1,"max":-1,"typical":-1,"n":1,"confidence":"handbook"},"max_service_temp":{"min":130,"max":130,"typical":130,"n":1,"confidence":"handbook"},"poisson_ratio":null,"specific_heat":null,"melting_point":null,"price_per_kg":{"min":700,"max":700,"typical":700,"n":1,"confidence":"handbook"},"electrical_conductivity":null,"elongation":{"min":0.2,"max":0.3,"typical":0.25,"n":1,"confidence":"measured"},"fatigue_strength":{"min":675,"max":675,"typical":675,"n":0,"estimated":true,"confidence":"derived","provenance":"family:Fe-based σf≈0.45·UTS (Shigley/MMPDS family typical)"},"price_per_cm3":{"min":1.295,"max":1.295,"typical":1.295,"n":0,"estimated":true,"confidence":"derived"}},"composition":[["Pitch-based Carbon (Cytec ThornelL P-100, 60 vol%)","60"],["Epoxy (40 vol%)","40"]],"sources":[{"label":"Solvay/Cytec — CFRP — Pitch P-100/Epoxy (UD 0°)","url":"https://www.cytec.com/products-and-services/composite-materials","verified":true},{"label":"Apps: 위성 antenna 반사면 (열 안정), 우주 망원경 구조","url":null,"verified":false},{"label":"Hexcel HexPly carbon/epoxy prepreg datasheet","url":"https://www.hexcel.com/Products/Industries","verified":true},{"label":"Toray T300/T700/T800 carbon fiber datasheet","url":"https://www.toraycma.com/products/carbon-fiber/","verified":true},{"label":"ASM Engineered Materials Handbook Vol.1 — CFRP","url":"https://dl.asminternational.org/handbooks/edited-volume/14/chapter-abstract/204970/Properties-of-Carbon-Fiber-Reinforced-Polymers","verified":false}],"machinability":null,"weldability":null,"corrosion_resistance":null,"meta":{"composite":true,"anisotropic":true,"ply_direction":"UD 0°","fiber_vf":0.55,"applications":"위성 antenna 반사면 (열 안정), 우주 망원경 구조","anisotropy_note":"복합재 — 강성·강도가 fiber 방향 의존. 0° UD 값 (수직 방향은 1/10~1/20).","_r173_note_applied":true},"popularity":4,"density":1.85,"yield_strength":1500,"uts":1500,"elongation":0.3,"modulus":530,"hardness":null,"thermal_conductivity":250,"fatigue_strength":675,"impact_strength":null,"manufacturer":"Reference data","process":"Layup","source":"Solvay/Cytec — CFRP — Pitch P-100/Epoxy (UD 0°)","aliases":[],"families":["Composite","Carbon-Epoxy"],"fatigue_estimated":true,"machining_cost_factor":null,"ht_cost_factor":null,"price_condition_factor":1,"price_form_factor":1,"price_grade_premium":1,"price_per_cm3":1.295,"rohs_compliant":true,"story":"CFRP (Carbon Fiber Reinforced Polymer) 의 역사는 1958년 미국 Union Carbide 의 Roger Bacon 이 흑연 위스커를 처음 인공 합성하면서 시작됩니다. 진짜 응용 가능한 PAN (polyacrylonitrile) 기반 carbon fiber 는 1963년 영국 RAE Farnborough 의 William Watt 가 stretch-during-pyrolysis 공정을 발견하면서 길이 보존 + 고강도 fiber 가 가능해졌어요. 1970년대 미국 Hercules / Hexcel 과 일본 Toray 가 상업 생산을 시작하면서 CFRP 시대가 열렸습니다.\n\nCFRP 의 핵심은 fiber 와 matrix 의 역할 분담입니다. 탄소 fiber 가 인장 하중을 거의 다 받고 (UTS 4-5 GPa, E 230-380 GPa), 에폭시 matrix 는 fiber 사이 응력 전달과 환경 보호 역할만 합니다. UD (단방향) 0° 시편은 3 GPa 이상의 UTS 를 내지만, 90° 방향이나 ±45° 는 100 MPa 도 안 되는 강한 이방성이 특징이죠. 이 때문에 quasi-isotropic [0/±45/90]s laminate 가 항공 표준이 됐어요.\n\n응용 분야는 항공이 압도적입니다. Boeing 787 동체 50%, Airbus A350 동체 53%, F-22 / F-35 의 외피, F1 monocoque (1981년 McLaren MP4/1 이 최초), 풍력 blade root (Vestas V164), 우주 발사체 페어링 (SpaceX Falcon 9 의 페이로드 fairing), 마지막으로 자전거 frame · 라켓 · 낚시대까지. 단점은 가격 (T700 $80/kg, IM7 $200/kg), 충격에 약함 (delamination), 그리고 재활용이 어렵다는 점입니다. 최근 thermoplastic CFRP (PEEK 또는 PEKK matrix) 가 재활용 + 재용접 가능성으로 급부상 중이고, BMW i3 의 carbon cabin (2013) 이 대량 생산 적용 첫 사례였습니다.","story_refs":["Bacon R (1960) \"Growth, Structure, and Properties of Graphite Whiskers\", J Appl Phys 31","Watt W & Phillips L N (1969) \"Strong Carbon Fibers\", Nature 217","Chung D D L (2017) Carbon Fiber Composites 2nd ed., Butterworth-Heinemann","ASM Handbook Vol.21 Composites"],"confidence_tier":"medium","industry_note":"CFRP (Carbon Fiber Reinforced Polymer). Fiber: T300 (PAN, σf 3530 MPa, E 230 GPa) / T700 (4900 / 230) / T800 (5880 / 294) / IM7 (5650 / 276) / M40J (4400 / 377, high-modulus). Matrix: epoxy (가장 흔함, max service 100-180°C), BMI (250°C), cyanate ester (180°C), PEEK (250°C). UD 0° T300/Epoxy: σf 1800 / E 130 / ρ 1.58. Quasi-iso [0/±45/90]s: σf 600 / E 50. 항공기 primary structure (Boeing 787 ≈ 50% CFRP), 미사일 nozzle, F1 monocoque, satellite truss, golf shaft, 자전거 frame. 매우 비싼 ($60-200/kg 부품). FRP-recycling 어려움 (염산 가수분해 또는 pyrolysis).\n\nSpacecraft thermal radiator (Hubble Space Telescope), military electronics heat spreader. Pitch P-100 의 thermal conductivity 500 W/m·K (copper 동등) + low density 가 핵심."},{"id":"CMP_007","name":"CFRP — Standard PAN/Epoxy (Woven 2x2 twill)","category":"Composite","subcategory":"Carbon-Epoxy","tier":"reference","manufacturers":["Reference data"],"machines":[],"processes":["Layup"],"heat_treatment":null,"ranges":{"density":{"min":1.55,"max":1.55,"typical":1.55,"n":1,"confidence":"handbook"},"yield_strength":{"min":600,"max":600,"typical":600,"n":1,"confidence":"handbook"},"uts":{"min":600,"max":600,"typical":600,"n":1,"confidence":"handbook"},"modulus":{"min":55,"max":55,"typical":55,"n":1,"confidence":"handbook"},"hardness":null,"thermal_conductivity":{"min":4,"max":4,"typical":4,"n":1,"confidence":"handbook"},"thermal_expansion":{"min":2.5,"max":2.5,"typical":2.5,"n":1,"confidence":"handbook"},"max_service_temp":{"min":100,"max":100,"typical":100,"n":1,"confidence":"handbook"},"poisson_ratio":null,"specific_heat":null,"melting_point":null,"price_per_kg":{"min":50,"max":50,"typical":50,"n":1,"confidence":"handbook"},"electrical_conductivity":null,"elongation":{"min":1.5,"max":1.5,"typical":1.5,"n":1,"confidence":"handbook"},"fatigue_strength":{"min":270,"max":270,"typical":270,"n":0,"estimated":true,"confidence":"derived","provenance":"family:Fe-based σf≈0.45·UTS (Shigley/MMPDS family typical)"},"price_per_cm3":{"min":0.0775,"max":0.0775,"typical":0.0775,"n":0,"estimated":true,"confidence":"derived"}},"composition":{},"sources":[{"label":"Hexcel — CFRP — Standard PAN/Epoxy (Woven 2x2 twill)","url":"https://www.hexcel.com/Resources/DataSheets/Fiber/","verified":true},{"label":"Apps: 자동차 보디 패널, 자전거 프레임, 스포츠용품","url":null,"verified":false},{"label":"Hexcel HexPly carbon/epoxy prepreg datasheet","url":"https://www.hexcel.com/Products/Industries","verified":true},{"label":"Toray T300/T700/T800 carbon fiber datasheet","url":"https://www.toraycma.com/products/carbon-fiber/","verified":true},{"label":"ASM Engineered Materials Handbook Vol.1 — CFRP","url":"https://dl.asminternational.org/handbooks/edited-volume/14/chapter-abstract/204970/Properties-of-Carbon-Fiber-Reinforced-Polymers","verified":false}],"machinability":null,"weldability":null,"corrosion_resistance":null,"meta":{"composite":true,"anisotropic":true,"ply_direction":"Woven [0/90]","fiber_vf":0.5,"applications":"자동차 보디 패널, 자전거 프레임, 스포츠용품","anisotropy_note":"복합재 — 강성·강도가 fiber 방향 의존. 0° UD 값 (수직 방향은 1/10~1/20).","_r173_note_applied":true},"popularity":4,"density":1.55,"yield_strength":600,"uts":600,"elongation":1.5,"modulus":55,"hardness":null,"thermal_conductivity":4,"fatigue_strength":270,"impact_strength":null,"manufacturer":"Reference data","process":"Layup","source":"Hexcel — CFRP — Standard PAN/Epoxy (Woven 2x2 twill)","aliases":["Woven 2x2 twill"],"families":["Composite","Carbon-Epoxy"],"fatigue_estimated":true,"machining_cost_factor":null,"ht_cost_factor":null,"price_condition_factor":1,"price_form_factor":1,"price_grade_premium":1,"price_per_cm3":0.0775,"rohs_compliant":true,"story":"CFRP (Carbon Fiber Reinforced Polymer) 의 역사는 1958년 미국 Union Carbide 의 Roger Bacon 이 흑연 위스커를 처음 인공 합성하면서 시작됩니다. 진짜 응용 가능한 PAN (polyacrylonitrile) 기반 carbon fiber 는 1963년 영국 RAE Farnborough 의 William Watt 가 stretch-during-pyrolysis 공정을 발견하면서 길이 보존 + 고강도 fiber 가 가능해졌어요. 1970년대 미국 Hercules / Hexcel 과 일본 Toray 가 상업 생산을 시작하면서 CFRP 시대가 열렸습니다.\n\nCFRP 의 핵심은 fiber 와 matrix 의 역할 분담입니다. 탄소 fiber 가 인장 하중을 거의 다 받고 (UTS 4-5 GPa, E 230-380 GPa), 에폭시 matrix 는 fiber 사이 응력 전달과 환경 보호 역할만 합니다. UD (단방향) 0° 시편은 3 GPa 이상의 UTS 를 내지만, 90° 방향이나 ±45° 는 100 MPa 도 안 되는 강한 이방성이 특징이죠. 이 때문에 quasi-isotropic [0/±45/90]s laminate 가 항공 표준이 됐어요.\n\n응용 분야는 항공이 압도적입니다. Boeing 787 동체 50%, Airbus A350 동체 53%, F-22 / F-35 의 외피, F1 monocoque (1981년 McLaren MP4/1 이 최초), 풍력 blade root (Vestas V164), 우주 발사체 페어링 (SpaceX Falcon 9 의 페이로드 fairing), 마지막으로 자전거 frame · 라켓 · 낚시대까지. 단점은 가격 (T700 $80/kg, IM7 $200/kg), 충격에 약함 (delamination), 그리고 재활용이 어렵다는 점입니다. 최근 thermoplastic CFRP (PEEK 또는 PEKK matrix) 가 재활용 + 재용접 가능성으로 급부상 중이고, BMW i3 의 carbon cabin (2013) 이 대량 생산 적용 첫 사례였습니다.","story_refs":["Bacon R (1960) \"Growth, Structure, and Properties of Graphite Whiskers\", J Appl Phys 31","Watt W & Phillips L N (1969) \"Strong Carbon Fibers\", Nature 217","Chung D D L (2017) Carbon Fiber Composites 2nd ed., Butterworth-Heinemann","ASM Handbook Vol.21 Composites"],"confidence_tier":"medium","industry_note":"CFRP (Carbon Fiber Reinforced Polymer). Fiber: T300 (PAN, σf 3530 MPa, E 230 GPa) / T700 (4900 / 230) / T800 (5880 / 294) / IM7 (5650 / 276) / M40J (4400 / 377, high-modulus). Matrix: epoxy (가장 흔함, max service 100-180°C), BMI (250°C), cyanate ester (180°C), PEEK (250°C). UD 0° T300/Epoxy: σf 1800 / E 130 / ρ 1.58. Quasi-iso [0/±45/90]s: σf 600 / E 50. 항공기 primary structure (Boeing 787 ≈ 50% CFRP), 미사일 nozzle, F1 monocoque, satellite truss, golf shaft, 자전거 frame. 매우 비싼 ($60-200/kg 부품). FRP-recycling 어려움 (염산 가수분해 또는 pyrolysis)."},{"id":"CMP_008","name":"GFRP — E-glass/Epoxy (UD 0°)","category":"Composite","subcategory":"Glass-Epoxy","tier":"am_vendor","manufacturers":["Reference data"],"machines":[],"processes":["Layup"],"heat_treatment":null,"ranges":{"density":{"min":1.95,"max":2.05,"typical":2,"n":1,"confidence":"measured","provenance":"ASM Vol.21 Composites Table 1, OCV/Hexion handbook"},"yield_strength":{"min":1000,"max":1300,"typical":1100,"n":1,"confidence":"measured"},"uts":{"min":1000,"max":1300,"typical":1100,"n":1,"confidence":"measured","provenance":"ASM Vol.21, UD 0° tension"},"modulus":{"min":38,"max":45,"typical":42,"n":1,"confidence":"measured"},"hardness":null,"thermal_conductivity":{"min":0.4,"max":0.4,"typical":0.4,"n":1,"confidence":"handbook"},"thermal_expansion":{"min":7,"max":7,"typical":7,"n":1,"confidence":"handbook"},"max_service_temp":{"min":80,"max":120,"typical":100,"n":1,"confidence":"measured","provenance":"에폭시 Tg 한계"},"poisson_ratio":null,"specific_heat":null,"melting_point":null,"price_per_kg":{"min":8,"max":8,"typical":8,"n":1,"confidence":"handbook"},"electrical_conductivity":null,"elongation":{"min":2.5,"max":3.5,"typical":3,"n":1,"confidence":"measured"},"fatigue_strength":{"min":495,"max":495,"typical":495,"n":0,"estimated":true,"confidence":"derived","provenance":"family:Fe-based σf≈0.45·UTS (Shigley/MMPDS family typical)"},"price_per_cm3":{"min":0.016,"max":0.016,"typical":0.016,"n":0,"estimated":true,"confidence":"derived"}},"composition":[["E-glass fiber (55 vol%)","55"],["Epoxy (45 vol%)","45"]],"sources":[{"label":"Owens Corning — GFRP — E-glass/Epoxy (UD 0°)","url":"https://www.owenscorning.com/en/composites/products/single-end-rovings","verified":true},{"label":"Apps: 풍력 블레이드, 보트 hull, 압력 탱크, FRP 파이프","url":null,"verified":false},{"label":"Owens Corning E-glass / S-2 glass fiber data","url":"https://www.owenscorning.com/en-us/composites","verified":true},{"label":"Hexcel HexPly epoxy prepreg datasheets","url":"https://www.hexcel.com/Products/Industries","verified":true},{"label":"ASM Engineered Materials Handbook Vol.1 — Composites: GFRP","url":"https://dl.asminternational.org/handbooks/edited-volume/14/chapter-abstract/204970/Properties-of-Glass-Fiber-Reinforced-Polymers","verified":false}],"machinability":null,"weldability":null,"corrosion_resistance":null,"meta":{"composite":true,"anisotropic":true,"ply_direction":"UD 0°","fiber_vf":0.55,"applications":"풍력 블레이드, 보트 hull, 압력 탱크, FRP 파이프","anisotropy_note":"복합재 — 강성·강도가 fiber 방향 의존. 0° UD 값 (수직 방향은 1/10~1/20).","_r173_note_applied":true},"popularity":5,"density":2,"yield_strength":1100,"uts":1100,"elongation":2.8,"modulus":45,"hardness":null,"thermal_conductivity":0.4,"fatigue_strength":495,"impact_strength":null,"manufacturer":"Reference data","process":"Layup","source":"Owens Corning — GFRP — E-glass/Epoxy (UD 0°)","aliases":[],"families":["Composite","Glass-Epoxy"],"fatigue_estimated":true,"machining_cost_factor":null,"ht_cost_factor":null,"price_condition_factor":1,"price_form_factor":1,"price_grade_premium":1,"price_per_cm3":0.016,"rohs_compliant":true,"story":"1932년 미국 Owens-Illinois Glass 의 데일 클라이스트 (Dale Kleist) 가 우연히 silica + Al₂O₃ + CaO 의 melt 에 압축 공기를 불자 글래스 wool fine fiber 가 생성됨을 발견 — 1935년 Owens-Corning 으로 spin-off 되며 'E-glass' (Electrical grade, 낮은 dielectric loss) 가 1938년 표준화됐어요. 2차 대전 동안 군용 radome 의 핵심 소재로 활용된 뒤, 1942년 Owens-Corning + Standard Oil 의 'Fiberglas' 가 선박 hull 의 첫 GFRP 응용 (Bertram boat) 으로 등장합니다.\n\nE-glass / Epoxy UD 의 의의는 σ_UTS 1100 MPa + E 45 GPa + 가격 $6/kg 으로 carbon fiber 의 1/15 가격에 강도 70% — 풍력 발전 spar cap 의 절대적 표준이 됐어요 (Vestas V164 의 80 m blade spar 가 E-glass UD pultrusion). 응용 — 풍력 — Vestas / GE / Siemens Gamesa / LM Wind 의 모든 megawatt-class blade spar cap, 보트 hull (Bertram, Boston Whaler), 산업 — 압력 탱크 (CNG type IV), 펄프 / 종이 산업 chemical tank, 풍력 nacelle housing, 자동차 — Mustang Shelby GT500 의 hood scoop, BMW i8 의 trunk lid 내부 보강. 풍력 시장 폭발 (2010-2025) 의 핵심 소재입니다.","story_refs":["Kleist D (1933) US Patent 1,920,255 (Owens-Illinois) \"Glass and method of making same\"","Wallenberger F T & Bingham P A (eds., 2009) Fiberglass and Glass Technology, Springer","Mishnaevsky L Jr. et al. (2017) \"Materials for Wind Turbine Blades: An Overview\", Materials 10(11)","Owens Corning corporate history (https://www.owenscorning.com/about-us/our-company/history)"],"confidence_tier":"medium","industry_note":"GFRP (Glass Fiber Reinforced Polymer). E-glass (가장 흔함, 저렴, σf fiber 3.4 GPa) / S-2 glass (고강도, σf fiber 4.9 GPa, 30% 강성↑). Matrix: epoxy (가장 흔함, max service 100-150°C) / polyester (저가 marine) / vinyl ester / phenolic (난연). UD 0° 시: E-glass/epoxy σf 1100 / E 42 GPa / ρ 2.0, S-2 glass/epoxy σf 1700 / E 60 / ρ 2.0. 동일 방향 인장은 fiber dominated (rule of mixtures), 횡방향/전단은 matrix dominated. Wind turbine blade, boat hull, automotive panel, sporting goods, FRP rebar.\n\n풍력 blade root, 보트 hull, 압력용기 (FRP). CFRP 대비 cost 1/5, 강성 1/3 — 비-항공 표준."},{"id":"CMP_009","name":"GFRP — E-glass/Polyester (UD 0°)","category":"Composite","subcategory":"Glass-Polyester","tier":"reference","manufacturers":["Reference data"],"machines":[],"processes":["Layup"],"heat_treatment":null,"ranges":{"density":{"min":1.85,"max":1.85,"typical":1.85,"n":1,"confidence":"handbook"},"yield_strength":{"min":800,"max":800,"typical":800,"n":1,"confidence":"handbook"},"uts":{"min":800,"max":800,"typical":800,"n":1,"confidence":"handbook"},"modulus":{"min":38,"max":38,"typical":38,"n":1,"confidence":"handbook"},"hardness":null,"thermal_conductivity":{"min":0.4,"max":0.4,"typical":0.4,"n":1,"confidence":"handbook"},"thermal_expansion":{"min":8,"max":8,"typical":8,"n":1,"confidence":"handbook"},"max_service_temp":{"min":100,"max":100,"typical":100,"n":1,"confidence":"handbook"},"poisson_ratio":null,"specific_heat":null,"melting_point":null,"price_per_kg":{"min":4,"max":4,"typical":4,"n":1,"confidence":"handbook"},"electrical_conductivity":null,"elongation":{"min":2.4,"max":2.4,"typical":2.4,"n":1,"confidence":"handbook"},"fatigue_strength":{"min":360,"max":360,"typical":360,"n":0,"estimated":true,"confidence":"derived","provenance":"family:Fe-based σf≈0.45·UTS (Shigley/MMPDS family typical)"},"price_per_cm3":{"min":0.0074,"max":0.0074,"typical":0.0074,"n":0,"estimated":true,"confidence":"derived"}},"composition":{},"sources":[{"label":"Owens Corning — GFRP — E-glass/Polyester (UD 0°)","url":"https://www.owenscorning.com/en/composites/products/single-end-rovings","verified":true},{"label":"Apps: 건축용 패널, 욕조·세면대, 자동차 부속 (저가)","url":null,"verified":false},{"label":"Owens Corning E-glass / S-2 glass fiber data","url":"https://www.owenscorning.com/en-us/composites","verified":true},{"label":"Hexcel HexPly epoxy prepreg datasheets","url":"https://www.hexcel.com/Products/Industries","verified":true},{"label":"ASM Engineered Materials Handbook Vol.1 — Composites: GFRP","url":"https://dl.asminternational.org/handbooks/edited-volume/14/chapter-abstract/204970/Properties-of-Glass-Fiber-Reinforced-Polymers","verified":false}],"machinability":null,"weldability":null,"corrosion_resistance":null,"meta":{"composite":true,"anisotropic":true,"ply_direction":"UD 0°","fiber_vf":0.5,"applications":"건축용 패널, 욕조·세면대, 자동차 부속 (저가)","anisotropy_note":"복합재 — 강성·강도가 fiber 방향 의존. 0° UD 값 (수직 방향은 1/10~1/20).","_r173_note_applied":true},"popularity":5,"density":1.85,"yield_strength":800,"uts":800,"elongation":2.4,"modulus":38,"hardness":null,"thermal_conductivity":0.4,"fatigue_strength":360,"impact_strength":null,"manufacturer":"Reference data","process":"Layup","source":"Owens Corning — GFRP — E-glass/Polyester (UD 0°)","aliases":[],"families":["Composite","Glass-Polyester"],"fatigue_estimated":true,"machining_cost_factor":null,"ht_cost_factor":null,"price_condition_factor":1,"price_form_factor":1,"price_grade_premium":1,"price_per_cm3":0.0074,"rohs_compliant":true,"story":"GFRP (Glass Fiber Reinforced Polymer) 는 1932년 미국 Owens-Illinois 의 Games Slayter 가 우연한 발견으로 처음 만들어집니다. 그가 glass 용해로에 압축공기를 잘못 분사해 fine glass wool 이 생기는 걸 본 게 시작이었어요. 1935년 Owens-Corning 이 설립되며 E-glass fiber 가 상업화됐고, 2차 세계대전 중 미국 해군 PT-boat 의 레이돔과 안테나 부품에 처음 본격 사용됐습니다.\n\nGFRP 의 매력은 단순합니다. 가격이 CFRP 의 1/5 (E-glass fiber $2-3/kg, prepreg $15-30/kg), 강성은 1/3 수준이지만 강도는 비슷하고 충격 내성과 절연성에서 훨씬 우수합니다. E-glass 가 가장 보편적이고, 더 높은 강도가 필요하면 S-glass / S-2 glass (Owens-Corning), 알칼리 내성이 필요하면 AR-glass 가 선택돼요.\n\n응용은 거의 무한합니다. 풍력 blade (Vestas, Siemens Gamesa 의 70-100m 길이 blade), 보트 hull (1947년 Carl Lindemann 의 첫 FRP 보트부터 시작해서 oggj 거의 모든 레저 보트), 화학 plant pressure vessel (필라멘트 winding 으로 만든 acid storage tank), 자동차 leaf spring (Chevy Corvette 1981년 model 부터), PCB substrate (FR-4 = E-glass + 에폭시), 그리고 옥외 안테나 radome. 단점은 longitudinal CTE 가 carbon fiber 의 음수와 달리 양수 (5-6 × 10⁻⁶/K) 이고 modulus 가 낮다는 점입니다.","story_refs":["Slayter G (1933) US Patent 2,041,277 \"Method and Apparatus for Making Glass Wool\"","Loewenstein K L (1993) The Manufacturing Technology of Continuous Glass Fibres 3rd ed., Elsevier","ASM Handbook Vol.21 Composites Section 5 Glass Fibers"],"confidence_tier":"medium","industry_note":"GFRP (Glass Fiber Reinforced Polymer). E-glass (가장 흔함, 저렴, σf fiber 3.4 GPa) / S-2 glass (고강도, σf fiber 4.9 GPa, 30% 강성↑). Matrix: epoxy (가장 흔함, max service 100-150°C) / polyester (저가 marine) / vinyl ester / phenolic (난연). UD 0° 시: E-glass/epoxy σf 1100 / E 42 GPa / ρ 2.0, S-2 glass/epoxy σf 1700 / E 60 / ρ 2.0. 동일 방향 인장은 fiber dominated (rule of mixtures), 횡방향/전단은 matrix dominated. Wind turbine blade, boat hull, automotive panel, sporting goods, FRP rebar."},{"id":"CMP_010","name":"GFRP — S-2 Glass/Epoxy (UD 0°)","category":"Composite","subcategory":"Glass-Epoxy","tier":"reference","manufacturers":["Reference data"],"machines":[],"processes":["Layup"],"heat_treatment":null,"ranges":{"density":{"min":2,"max":2,"typical":2,"n":1,"confidence":"handbook"},"yield_strength":{"min":1700,"max":1700,"typical":1700,"n":1,"confidence":"handbook"},"uts":{"min":1700,"max":1700,"typical":1700,"n":1,"confidence":"handbook"},"modulus":{"min":60,"max":60,"typical":60,"n":1,"confidence":"handbook"},"hardness":null,"thermal_conductivity":{"min":0.45,"max":0.45,"typical":0.45,"n":1,"confidence":"handbook"},"thermal_expansion":{"min":6.5,"max":6.5,"typical":6.5,"n":1,"confidence":"handbook"},"max_service_temp":{"min":150,"max":150,"typical":150,"n":1,"confidence":"handbook"},"poisson_ratio":null,"specific_heat":null,"melting_point":null,"price_per_kg":{"min":35,"max":35,"typical":35,"n":1,"confidence":"handbook"},"electrical_conductivity":null,"elongation":{"min":3.5,"max":3.5,"typical":3.5,"n":1,"confidence":"handbook"},"fatigue_strength":{"min":765,"max":765,"typical":765,"n":0,"estimated":true,"confidence":"derived","provenance":"family:Fe-based σf≈0.45·UTS (Shigley/MMPDS family typical)"},"price_per_cm3":{"min":0.07,"max":0.07,"typical":0.07,"n":0,"estimated":true,"confidence":"derived"}},"composition":{},"sources":[{"label":"AGY — GFRP — S-2 Glass/Epoxy (UD 0°)","url":"https://www.agy.com/wp-content/uploads/2014/03/Industrial_Products.pdf","verified":true},{"label":"Apps: 헬리콥터 로터 블레이드 (rotor blade torsion box), 압력용기","url":null,"verified":false},{"label":"Owens Corning E-glass / S-2 glass fiber data","url":"https://www.owenscorning.com/en-us/composites","verified":true},{"label":"Hexcel HexPly epoxy prepreg datasheets","url":"https://www.hexcel.com/Products/Industries","verified":true},{"label":"ASM Engineered Materials Handbook Vol.1 — Composites: GFRP","url":"https://dl.asminternational.org/handbooks/edited-volume/14/chapter-abstract/204970/Properties-of-Glass-Fiber-Reinforced-Polymers","verified":false}],"machinability":null,"weldability":null,"corrosion_resistance":null,"meta":{"composite":true,"anisotropic":true,"ply_direction":"UD 0°","fiber_vf":0.6,"applications":"헬리콥터 로터 블레이드 (rotor blade torsion box), 압력용기","anisotropy_note":"복합재 — 강성·강도가 fiber 방향 의존. 0° UD 값 (수직 방향은 1/10~1/20).","_r173_note_applied":true},"popularity":5,"density":2,"yield_strength":1700,"uts":1700,"elongation":3.5,"modulus":60,"hardness":null,"thermal_conductivity":0.45,"fatigue_strength":765,"impact_strength":null,"manufacturer":"Reference data","process":"Layup","source":"AGY — GFRP — S-2 Glass/Epoxy (UD 0°)","aliases":[],"families":["Composite","Glass-Epoxy"],"fatigue_estimated":true,"machining_cost_factor":null,"ht_cost_factor":null,"price_condition_factor":1,"price_form_factor":1,"price_grade_premium":1,"price_per_cm3":0.07,"rohs_compliant":true,"story":"GFRP (Glass Fiber Reinforced Polymer) 는 1932년 미국 Owens-Illinois 의 Games Slayter 가 우연한 발견으로 처음 만들어집니다. 그가 glass 용해로에 압축공기를 잘못 분사해 fine glass wool 이 생기는 걸 본 게 시작이었어요. 1935년 Owens-Corning 이 설립되며 E-glass fiber 가 상업화됐고, 2차 세계대전 중 미국 해군 PT-boat 의 레이돔과 안테나 부품에 처음 본격 사용됐습니다.\n\nGFRP 의 매력은 단순합니다. 가격이 CFRP 의 1/5 (E-glass fiber $2-3/kg, prepreg $15-30/kg), 강성은 1/3 수준이지만 강도는 비슷하고 충격 내성과 절연성에서 훨씬 우수합니다. E-glass 가 가장 보편적이고, 더 높은 강도가 필요하면 S-glass / S-2 glass (Owens-Corning), 알칼리 내성이 필요하면 AR-glass 가 선택돼요.\n\n응용은 거의 무한합니다. 풍력 blade (Vestas, Siemens Gamesa 의 70-100m 길이 blade), 보트 hull (1947년 Carl Lindemann 의 첫 FRP 보트부터 시작해서 oggj 거의 모든 레저 보트), 화학 plant pressure vessel (필라멘트 winding 으로 만든 acid storage tank), 자동차 leaf spring (Chevy Corvette 1981년 model 부터), PCB substrate (FR-4 = E-glass + 에폭시), 그리고 옥외 안테나 radome. 단점은 longitudinal CTE 가 carbon fiber 의 음수와 달리 양수 (5-6 × 10⁻⁶/K) 이고 modulus 가 낮다는 점입니다.","story_refs":["Slayter G (1933) US Patent 2,041,277 \"Method and Apparatus for Making Glass Wool\"","Loewenstein K L (1993) The Manufacturing Technology of Continuous Glass Fibres 3rd ed., Elsevier","ASM Handbook Vol.21 Composites Section 5 Glass Fibers"],"confidence_tier":"medium","industry_note":"GFRP (Glass Fiber Reinforced Polymer). E-glass (가장 흔함, 저렴, σf fiber 3.4 GPa) / S-2 glass (고강도, σf fiber 4.9 GPa, 30% 강성↑). Matrix: epoxy (가장 흔함, max service 100-150°C) / polyester (저가 marine) / vinyl ester / phenolic (난연). UD 0° 시: E-glass/epoxy σf 1100 / E 42 GPa / ρ 2.0, S-2 glass/epoxy σf 1700 / E 60 / ρ 2.0. 동일 방향 인장은 fiber dominated (rule of mixtures), 횡방향/전단은 matrix dominated. Wind turbine blade, boat hull, automotive panel, sporting goods, FRP rebar."},{"id":"CMP_011","name":"GFRP — E-glass Woven Roving/Epoxy","category":"Composite","subcategory":"Glass-Epoxy","tier":"reference","manufacturers":["Reference data"],"machines":[],"processes":["Layup"],"heat_treatment":null,"ranges":{"density":{"min":1.85,"max":1.85,"typical":1.85,"n":1,"confidence":"handbook"},"yield_strength":{"min":450,"max":450,"typical":450,"n":1,"confidence":"handbook"},"uts":{"min":450,"max":450,"typical":450,"n":1,"confidence":"handbook"},"modulus":{"min":25,"max":25,"typical":25,"n":1,"confidence":"handbook"},"hardness":null,"thermal_conductivity":{"min":0.4,"max":0.4,"typical":0.4,"n":1,"confidence":"handbook"},"thermal_expansion":{"min":8,"max":8,"typical":8,"n":1,"confidence":"handbook"},"max_service_temp":{"min":100,"max":100,"typical":100,"n":1,"confidence":"handbook"},"poisson_ratio":null,"specific_heat":null,"melting_point":null,"price_per_kg":{"min":6,"max":6,"typical":6,"n":1,"confidence":"handbook"},"electrical_conductivity":null,"elongation":{"min":2,"max":2,"typical":2,"n":1,"confidence":"handbook"},"fatigue_strength":{"min":202.5,"max":202.5,"typical":202.5,"n":0,"estimated":true,"confidence":"derived","provenance":"family:Fe-based σf≈0.45·UTS (Shigley/MMPDS family typical)"},"price_per_cm3":{"min":0.0111,"max":0.0111,"typical":0.0111,"n":0,"estimated":true,"confidence":"derived"}},"composition":{},"sources":[{"label":"Owens Corning — GFRP — E-glass Woven Roving/Epoxy","url":"https://www.owenscorning.com/en/composites/products/woven-roving","verified":true},{"label":"Apps: 보트 hull (FRP), 산업용 탱크·덕트","url":null,"verified":false},{"label":"Owens Corning E-glass / S-2 glass fiber data","url":"https://www.owenscorning.com/en-us/composites","verified":true},{"label":"Hexcel HexPly epoxy prepreg datasheets","url":"https://www.hexcel.com/Products/Industries","verified":true},{"label":"ASM Engineered Materials Handbook Vol.1 — Composites: GFRP","url":"https://dl.asminternational.org/handbooks/edited-volume/14/chapter-abstract/204970/Properties-of-Glass-Fiber-Reinforced-Polymers","verified":false}],"machinability":null,"weldability":null,"corrosion_resistance":null,"meta":{"composite":true,"anisotropic":true,"ply_direction":"Woven [0/90]","fiber_vf":0.5,"applications":"보트 hull (FRP), 산업용 탱크·덕트","anisotropy_note":"복합재 — 강성·강도가 fiber 방향 의존. 0° UD 값 (수직 방향은 1/10~1/20).","_r173_note_applied":true},"popularity":5,"density":1.85,"yield_strength":450,"uts":450,"elongation":2,"modulus":25,"hardness":null,"thermal_conductivity":0.4,"fatigue_strength":202.5,"impact_strength":null,"manufacturer":"Reference data","process":"Layup","source":"Owens Corning — GFRP — E-glass Woven Roving/Epoxy","aliases":[],"families":["Composite","Glass-Epoxy"],"fatigue_estimated":true,"machining_cost_factor":null,"ht_cost_factor":null,"price_condition_factor":1,"price_form_factor":1,"price_grade_premium":1,"price_per_cm3":0.0111,"rohs_compliant":true,"story":"GFRP (Glass Fiber Reinforced Polymer) 는 1932년 미국 Owens-Illinois 의 Games Slayter 가 우연한 발견으로 처음 만들어집니다. 그가 glass 용해로에 압축공기를 잘못 분사해 fine glass wool 이 생기는 걸 본 게 시작이었어요. 1935년 Owens-Corning 이 설립되며 E-glass fiber 가 상업화됐고, 2차 세계대전 중 미국 해군 PT-boat 의 레이돔과 안테나 부품에 처음 본격 사용됐습니다.\n\nGFRP 의 매력은 단순합니다. 가격이 CFRP 의 1/5 (E-glass fiber $2-3/kg, prepreg $15-30/kg), 강성은 1/3 수준이지만 강도는 비슷하고 충격 내성과 절연성에서 훨씬 우수합니다. E-glass 가 가장 보편적이고, 더 높은 강도가 필요하면 S-glass / S-2 glass (Owens-Corning), 알칼리 내성이 필요하면 AR-glass 가 선택돼요.\n\n응용은 거의 무한합니다. 풍력 blade (Vestas, Siemens Gamesa 의 70-100m 길이 blade), 보트 hull (1947년 Carl Lindemann 의 첫 FRP 보트부터 시작해서 oggj 거의 모든 레저 보트), 화학 plant pressure vessel (필라멘트 winding 으로 만든 acid storage tank), 자동차 leaf spring (Chevy Corvette 1981년 model 부터), PCB substrate (FR-4 = E-glass + 에폭시), 그리고 옥외 안테나 radome. 단점은 longitudinal CTE 가 carbon fiber 의 음수와 달리 양수 (5-6 × 10⁻⁶/K) 이고 modulus 가 낮다는 점입니다.","story_refs":["Slayter G (1933) US Patent 2,041,277 \"Method and Apparatus for Making Glass Wool\"","Loewenstein K L (1993) The Manufacturing Technology of Continuous Glass Fibres 3rd ed., Elsevier","ASM Handbook Vol.21 Composites Section 5 Glass Fibers"],"confidence_tier":"medium","industry_note":"GFRP (Glass Fiber Reinforced Polymer). E-glass (가장 흔함, 저렴, σf fiber 3.4 GPa) / S-2 glass (고강도, σf fiber 4.9 GPa, 30% 강성↑). Matrix: epoxy (가장 흔함, max service 100-150°C) / polyester (저가 marine) / vinyl ester / phenolic (난연). UD 0° 시: E-glass/epoxy σf 1100 / E 42 GPa / ρ 2.0, S-2 glass/epoxy σf 1700 / E 60 / ρ 2.0. 동일 방향 인장은 fiber dominated (rule of mixtures), 횡방향/전단은 matrix dominated. Wind turbine blade, boat hull, automotive panel, sporting goods, FRP rebar."},{"id":"CMP_012","name":"AFK — Kevlar 49/Epoxy (UD 0°)","category":"Composite","subcategory":"Aramid-Epoxy","tier":"am_vendor","manufacturers":["Reference data"],"machines":[],"processes":["Layup"],"heat_treatment":null,"ranges":{"density":{"min":1.34,"max":1.4,"typical":1.38,"n":1,"confidence":"measured"},"yield_strength":{"min":1100,"max":1400,"typical":1250,"n":1,"confidence":"measured"},"uts":{"min":1100,"max":1400,"typical":1250,"n":1,"confidence":"measured"},"modulus":{"min":68,"max":78,"typical":75,"n":1,"confidence":"measured"},"hardness":null,"thermal_conductivity":{"min":0.5,"max":0.5,"typical":0.5,"n":1,"confidence":"handbook"},"thermal_expansion":{"min":-2,"max":-2,"typical":-2,"n":1,"confidence":"handbook"},"max_service_temp":{"min":150,"max":150,"typical":150,"n":1,"confidence":"handbook"},"poisson_ratio":null,"specific_heat":null,"melting_point":null,"price_per_kg":{"min":90,"max":90,"typical":90,"n":1,"confidence":"handbook"},"electrical_conductivity":null,"elongation":{"min":1.8,"max":2.4,"typical":2,"n":1,"confidence":"measured"},"fatigue_strength":{"min":621,"max":621,"typical":621,"n":0,"estimated":true,"confidence":"derived","provenance":"family:Fe-based σf≈0.45·UTS (Shigley/MMPDS family typical)"},"price_per_cm3":{"min":0.1242,"max":0.1242,"typical":0.1242,"n":0,"estimated":true,"confidence":"derived"}},"composition":[["Aramid (DuPont Kevlar 49 UD, 60 vol%)","60"],["Epoxy (40 vol%)","40"]],"sources":[{"label":"Apps: 방탄 패널, 헬멧 (Mod-IV), 케이블 보강, 산업 호스","url":null,"verified":false},{"label":"DuPont Kevlar fiber technical guide","url":"https://www.dupont.com/brands/kevlar.html","verified":true},{"label":"Teijin Twaron aramid fiber","url":"https://www.teijinaramid.com/en/products/twaron/","verified":true},{"label":"ASM Engineered Materials Handbook Vol.1 — Aramid Composites","url":"https://dl.asminternational.org/handbooks/edited-volume/14/chapter-abstract/204970/Aramid-Fiber-Composites","verified":false}],"machinability":null,"weldability":null,"corrosion_resistance":null,"meta":{"composite":true,"anisotropic":true,"ply_direction":"UD 0°","fiber_vf":0.6,"applications":"방탄 패널, 헬멧 (Mod-IV), 케이블 보강, 산업 호스","limitations":"압축 강도 280MPa (인장의 20%), 표면 흡습","anisotropy_note":"복합재 — 강성·강도가 fiber 방향 의존. 0° UD 값 (수직 방향은 1/10~1/20).","_r173_note_applied":true},"popularity":3,"density":1.38,"yield_strength":1380,"uts":1380,"elongation":1.8,"modulus":76,"hardness":null,"thermal_conductivity":0.5,"fatigue_strength":621,"impact_strength":null,"manufacturer":"Reference data","process":"Layup","source":"Apps: 방탄 패널, 헬멧 (Mod-IV), 케이블 보강, 산업 호스","aliases":[],"families":["Composite","Aramid-Epoxy"],"fatigue_estimated":true,"machining_cost_factor":null,"ht_cost_factor":null,"price_condition_factor":1,"price_form_factor":1,"price_grade_premium":1,"price_per_cm3":0.1242,"rohs_compliant":true,"confidence_tier":"medium-low","industry_note":"AFRP / AFK (Aramid Fiber Reinforced Polymer) — para-aramid polymer (DuPont Kevlar, Teijin Twaron, Honeywell GoldShield). Fiber types: • **Kevlar 29** (Twaron Type 1000): σf fiber 2900 MPa, E 70 GPa — ballistic vest, helmet (PASGT/MICH/ACH 표준) • **Kevlar 49** (Twaron Type 2200): σf fiber 3000 MPa, E 130 GPa — structural composite (Boeing 787 fuselage radome, F1 monocoque inner layer) • **Kevlar 149** (high-modulus): E 180 GPa — premium structural UD 0°/Epoxy: σf 1100-1400, E 75-90, ρ 1.38 g/cc. Woven: σf 500-600, E 25-30. **Compressive strength 약함** (fiber kink — 200-300 MPa, glass 의 30%) — 항상 epoxy 와 hybrid sandwich (CF + Kevlar 외피). 군용 body armor (NIJ Level IIIA, IV with ceramic), 우주 RCS thruster (Apollo CM heat shield outer), 자전거 puncture-resistant tire belt.\n\nVoyager 1/2 의 high-gain antenna ribs, Apollo Lunar Module landing gear strut. UD 0° 강도가 carbon fiber 의 1/2 이지만 충격 흡수가 압도적."},{"id":"CMP_013","name":"AFK — Kevlar 29/Epoxy (Woven)","category":"Composite","subcategory":"Aramid-Epoxy","tier":"am_vendor","manufacturers":["Reference data"],"machines":[],"processes":["Layup"],"heat_treatment":null,"ranges":{"density":{"min":1.3,"max":1.36,"typical":1.33,"n":1,"confidence":"measured","provenance":"DuPont Kevlar 29 prepreg datasheet"},"yield_strength":{"min":480,"max":620,"typical":550,"n":1,"confidence":"measured"},"uts":{"min":480,"max":620,"typical":550,"n":1,"confidence":"measured"},"modulus":{"min":22,"max":28,"typical":25,"n":1,"confidence":"measured"},"hardness":null,"thermal_conductivity":{"min":0.5,"max":0.5,"typical":0.5,"n":1,"confidence":"handbook"},"thermal_expansion":{"min":-1.5,"max":-1.5,"typical":-1.5,"n":1,"confidence":"handbook"},"max_service_temp":{"min":150,"max":200,"typical":180,"n":1,"confidence":"measured"},"poisson_ratio":null,"specific_heat":null,"melting_point":null,"price_per_kg":{"min":70,"max":70,"typical":70,"n":1,"confidence":"handbook"},"electrical_conductivity":null,"elongation":{"min":2.5,"max":3.8,"typical":3,"n":1,"confidence":"measured"},"fatigue_strength":{"min":405,"max":405,"typical":405,"n":0,"estimated":true,"confidence":"derived","provenance":"family:Fe-based σf≈0.45·UTS (Shigley/MMPDS family typical)"},"price_per_cm3":{"min":0.098,"max":0.098,"typical":0.098,"n":0,"estimated":true,"confidence":"derived"}},"composition":[["Aramid (DuPont Kevlar 29 woven, 50 vol%)","50"],["Epoxy (50 vol%)","50"]],"sources":[{"label":"Apps: 방탄 조끼 (NIJ Level IIIA), 보호 의류, 산업 호스","url":null,"verified":false},{"label":"DuPont Kevlar fiber technical guide","url":"https://www.dupont.com/brands/kevlar.html","verified":true},{"label":"Teijin Twaron aramid fiber","url":"https://www.teijinaramid.com/en/products/twaron/","verified":true},{"label":"ASM Engineered Materials Handbook Vol.1 — Aramid Composites","url":"https://dl.asminternational.org/handbooks/edited-volume/14/chapter-abstract/204970/Aramid-Fiber-Composites","verified":false}],"machinability":null,"weldability":null,"corrosion_resistance":null,"meta":{"composite":true,"anisotropic":true,"ply_direction":"Woven [0/90]","fiber_vf":0.55,"applications":"방탄 조끼 (NIJ Level IIIA), 보호 의류, 산업 호스","anisotropy_note":"복합재 — 강성·강도가 fiber 방향 의존. 0° UD 값 (수직 방향은 1/10~1/20).","_r173_note_applied":true},"popularity":3,"density":1.4,"yield_strength":900,"uts":900,"elongation":3.5,"modulus":60,"hardness":null,"thermal_conductivity":0.5,"fatigue_strength":405,"impact_strength":null,"manufacturer":"Reference data","process":"Layup","source":"Apps: 방탄 조끼 (NIJ Level IIIA), 보호 의류, 산업 호스","aliases":[],"families":["Composite","Aramid-Epoxy"],"fatigue_estimated":true,"machining_cost_factor":null,"ht_cost_factor":null,"price_condition_factor":1,"price_form_factor":1,"price_grade_premium":1,"price_per_cm3":0.098,"rohs_compliant":true,"confidence_tier":"medium-low","industry_note":"AFRP / AFK (Aramid Fiber Reinforced Polymer) — para-aramid polymer (DuPont Kevlar, Teijin Twaron, Honeywell GoldShield). Fiber types: • **Kevlar 29** (Twaron Type 1000): σf fiber 2900 MPa, E 70 GPa — ballistic vest, helmet (PASGT/MICH/ACH 표준) • **Kevlar 49** (Twaron Type 2200): σf fiber 3000 MPa, E 130 GPa — structural composite (Boeing 787 fuselage radome, F1 monocoque inner layer) • **Kevlar 149** (high-modulus): E 180 GPa — premium structural UD 0°/Epoxy: σf 1100-1400, E 75-90, ρ 1.38 g/cc. Woven: σf 500-600, E 25-30. **Compressive strength 약함** (fiber kink — 200-300 MPa, glass 의 30%) — 항상 epoxy 와 hybrid sandwich (CF + Kevlar 외피). 군용 body armor (NIJ Level IIIA, IV with ceramic), 우주 RCS thruster (Apollo CM heat shield outer), 자전거 puncture-resistant tire belt.\n\n방탄복 NIJ Level IIIA 표준 (DuPont Kevlar XP 의 base), 헬멧 (ACH/IHPS), 해상 cable jacket."},{"id":"CMP_014","name":"AFK — Twaron 1000/Vinyl Ester","category":"Composite","subcategory":"Aramid-VinylEster","tier":"am_vendor","manufacturers":["Reference data"],"machines":[],"processes":["Layup"],"heat_treatment":null,"ranges":{"density":{"min":1.3,"max":1.36,"typical":1.33,"n":1,"confidence":"measured","provenance":"Teijin Twaron 1000 datasheet"},"yield_strength":{"min":450,"max":600,"typical":525,"n":1,"confidence":"measured"},"uts":{"min":450,"max":600,"typical":525,"n":1,"confidence":"measured"},"modulus":{"min":22,"max":28,"typical":25,"n":1,"confidence":"measured"},"hardness":null,"thermal_conductivity":{"min":0.45,"max":0.45,"typical":0.45,"n":1,"confidence":"handbook"},"thermal_expansion":{"min":-1.8,"max":-1.8,"typical":-1.8,"n":1,"confidence":"handbook"},"max_service_temp":{"min":130,"max":130,"typical":130,"n":1,"confidence":"handbook"},"poisson_ratio":null,"specific_heat":null,"melting_point":null,"price_per_kg":{"min":50,"max":50,"typical":50,"n":1,"confidence":"handbook"},"electrical_conductivity":null,"elongation":{"min":2.8,"max":3.5,"typical":3.2,"n":1,"confidence":"measured"},"fatigue_strength":{"min":495,"max":495,"typical":495,"n":0,"estimated":true,"confidence":"derived","provenance":"family:Fe-based σf≈0.45·UTS (Shigley/MMPDS family typical)"},"price_per_cm3":{"min":0.071,"max":0.071,"typical":0.071,"n":0,"estimated":true,"confidence":"derived"}},"composition":[["Aramid (Teijin Twaron 1000, 50 vol%)","50"],["Vinyl ester (50 vol%)","50"]],"sources":[{"label":"Apps: 선박 hull (저가 방탄용), 송수관 보강","url":null,"verified":false},{"label":"DuPont Kevlar fiber technical guide","url":"https://www.dupont.com/brands/kevlar.html","verified":true},{"label":"Teijin Twaron aramid fiber","url":"https://www.teijinaramid.com/en/products/twaron/","verified":true},{"label":"ASM Engineered Materials Handbook Vol.1 — Aramid Composites","url":"https://dl.asminternational.org/handbooks/edited-volume/14/chapter-abstract/204970/Aramid-Fiber-Composites","verified":false}],"machinability":null,"weldability":null,"corrosion_resistance":null,"meta":{"composite":true,"anisotropic":true,"ply_direction":"UD 0°","fiber_vf":0.55,"applications":"선박 hull (저가 방탄용), 송수관 보강","anisotropy_note":"복합재 — 강성·강도가 fiber 방향 의존. 0° UD 값 (수직 방향은 1/10~1/20).","_r173_note_applied":true},"popularity":3,"density":1.42,"yield_strength":1100,"uts":1100,"elongation":2.5,"modulus":65,"hardness":null,"thermal_conductivity":0.45,"fatigue_strength":495,"impact_strength":null,"manufacturer":"Reference data","process":"Layup","source":"Apps: 선박 hull (저가 방탄용), 송수관 보강","aliases":[],"families":["Composite","Aramid-VinylEster"],"fatigue_estimated":true,"machining_cost_factor":null,"ht_cost_factor":null,"price_condition_factor":1,"price_form_factor":1,"price_grade_premium":1,"price_per_cm3":0.071,"rohs_compliant":true,"confidence_tier":"medium-low","industry_note":"AFRP / AFK (Aramid Fiber Reinforced Polymer) — para-aramid polymer (DuPont Kevlar, Teijin Twaron, Honeywell GoldShield). Fiber types: • **Kevlar 29** (Twaron Type 1000): σf fiber 2900 MPa, E 70 GPa — ballistic vest, helmet (PASGT/MICH/ACH 표준) • **Kevlar 49** (Twaron Type 2200): σf fiber 3000 MPa, E 130 GPa — structural composite (Boeing 787 fuselage radome, F1 monocoque inner layer) • **Kevlar 149** (high-modulus): E 180 GPa — premium structural UD 0°/Epoxy: σf 1100-1400, E 75-90, ρ 1.38 g/cc. Woven: σf 500-600, E 25-30. **Compressive strength 약함** (fiber kink — 200-300 MPa, glass 의 30%) — 항상 epoxy 와 hybrid sandwich (CF + Kevlar 외피). 군용 body armor (NIJ Level IIIA, IV with ceramic), 우주 RCS thruster (Apollo CM heat shield outer), 자전거 puncture-resistant tire belt.\n\n해상 산업 mooring rope, ballistic protection (european NATO standard). Vinyl ester matrix 가 epoxy 보다 chemical resistance 우수."},{"id":"CMP_015","name":"UHMWPE — Dyneema/Spectra (UD 0°)","category":"Composite","subcategory":"Polyethylene-Epoxy","tier":"am_vendor","manufacturers":["Reference data"],"machines":[],"processes":["Layup"],"heat_treatment":null,"ranges":{"density":{"min":0.97,"max":1,"typical":0.98,"n":1,"confidence":"measured","provenance":"DSM Dyneema SK99 datasheet (verified 2024)"},"yield_strength":{"min":3400,"max":4000,"typical":3700,"n":1,"confidence":"measured"},"uts":{"min":3400,"max":4000,"typical":3700,"n":1,"confidence":"measured","provenance":"DSM Dyneema SK99 / Honeywell Spectra 2000"},"modulus":{"min":110,"max":140,"typical":128,"n":1,"confidence":"measured"},"hardness":null,"thermal_conductivity":{"min":0.4,"max":0.4,"typical":0.4,"n":1,"confidence":"handbook"},
