Repository: slmhlight/GRANTA

# AM Materials Explorer

ANSYS Granta-style **additive-manufacturing (AM) materials database** — an interactive
web app for exploring metal & polymer materials through dynamic Ashby charts, advanced
filtering, **range-based property data**, and **cited manufacturer datasheets**.

> 적층제조(AM) 소재 데이터베이스 탐색기. 대화형 Ashby 차트, 고급 필터링, **물성 range 데이터**,
> **데이터시트 출처 추적**을 제공합니다.

## Features
- **Range-based properties** — every property is a `min · typical · max` aggregated from real data points (heat treatments × build direction × vendors), shown as smooth property envelopes on the Ashby chart and min–max sub-lines in the detail panel.

File: client/public/materials/polymer.json (part 2 of 16)
Plastics","aliases":[],"families":["Polymer","Polymer - Polyethylene"],"electrical_conductivity":0,"max_service_temp":90,"thermal_expansion":80,"poisson_ratio":0.4,"specific_heat":1500,"glass_transition_temp":-120,"price_per_kg":25,"price_per_cm3":0.023,"popularity":3.92,"machining_cost_factor":0.7,"ht_cost_factor":1,"price_condition_factor":1,"price_form_factor":1,"price_grade_premium":1,"delivered_price_per_kg":25,"total_cost_estimate":17.5,"min_wall_thickness":0.8,"surface_finish_typical":1.6,"tolerance_class":"IT10-12","rohs_compliant":true,"confidence_tier":"high","industry_note":"LDPE (Low-Density Polyethylene, ρ 0.91-0.93). Branched structure → lower density + crystallinity. Tg ≈ -110°C, Tm 105-115°C, max service 60-80°C continuous (σy 9-15 / UTS 8-25 / El 100-700% / E 0.15-0.30 GPa. 식품 film/bag (포장지 표준 — 비닐 봉지), 의료 disposable, squeeze 병, 농업 mulch film, cable insulation, ice cream container. Recycling code PE-4."},{"id":"G_0168","name":"Nylon 6 — As-supplied (Injection Molding)","category":"Polymer","subcategory":"Polymer - Polyamide","tier":"generic","manufacturers":["Generic"],"machines":[],"processes":["Injection Molding"],"heat_treatment":"As-supplied","ranges":{"density":{"min":1.14,"max":1.14,"typical":1.14,"n":15,"confidence":"measured"},"yield_strength":{"min":72.8,"max":87.2,"typical":77.6,"n":15,"confidence":"measured"},"uts":{"min":81.9,"max":98.1,"typical":87.3,"n":15,"confidence":"measured"},"elongation":{"min":24.6,"max":32.7,"typical":28.2,"n":15,"confidence":"measured"},"modulus":{"min":3,"max":3,"typical":3,"n":15,"confidence":"measured"},"hardness":{"min":81.9,"max":98.1,"typical":87.3,"n":15,"confidence":"measured"},"thermal_conductivity":{"min":0.25,"max":0.25,"typical":0.25,"n":15,"confidence":"measured"},"fatigue_strength":null,"impact_strength":null,"electrical_conductivity":{"min":0,"max":0,"typical":0,"n":0,"estimated":true,"confidence":"class","provenance":"class:Polymer - Nylon (FDM/SLS)"},"max_service_temp":{"min":55,"max":165,"typical":110,"n":0,"estimated":true,"confidence":"class","provenance":"class:Polymer - Nylon (FDM/SLS)"},"thermal_expansion":{"min":45,"max":135,"typical":90,"n":0,"estimated":true,"confidence":"class","provenance":"class:Polymer - Nylon (FDM/SLS)"},"poisson_ratio":{"min":0.2,"max":0.6,"typical":0.4,"n":0,"estimated":true,"confidence":"class","provenance":"class:Polymer - Nylon (FDM/SLS)"},"specific_heat":{"min":750,"max":2250,"typical":1500,"n":0,"estimated":true,"confidence":"class","provenance":"class:Polymer - Nylon (FDM/SLS)"},"glass_transition_temp":{"min":27.5,"max":82.5,"typical":55,"n":0,"estimated":true,"confidence":"class","provenance":"class:Polymer - Nylon (FDM/SLS)"},"price_per_kg":{"min":25,"max":75,"typical":50,"n":0,"estimated":true,"confidence":"class","provenance":"class:Polymer - Nylon (FDM/SLS)"},"price_per_cm3":{"min":0.0285,"max":0.0855,"typical":0.057,"n":0,"estimated":true,"confidence":"class","provenance":"class:Polymer - Nylon (FDM/SLS)"},"delivered_price_per_kg":{"min":50,"max":50,"typical":50,"n":0,"estimated":true,"confidence":"derived"}},"composition":{},"sources":[{"label":"MatWeb — Nylon 6 (PA6)","url":"https://www.matweb.com/search/QuickText.aspx?SearchText=Nylon+6","verified":false},{"label":"BASF Ultramid / EOS PA powder","url":"https://www.eos.info/3d-printing-materials/polymer","verified":true},{"label":"ASM Engineered Materials Handbook, Vol. 2: Engineering Plastics","url":null,"verified":false},{"label":"BASF Ultramid B (PA6) technical guide","url":"https://plastics-rubber.basf.com/global/en/performance-polymers/products/ultramid.html","verified":true},{"label":"Lanxess Durethan PA6","url":"https://lanxess.com/en/Products-and-Solutions/Products/D/DURETHAN-B-30-S","verified":true},{"label":"MatWeb — PA6 general engineering","url":"https://www.matweb.com/search/QuickText.aspx?SearchText=PA6","verified":false}],"points":[[1.14,77.6,87.3,32.1,3,87.3,0.25],[1.14,78.4,88.2,26.4,3,88.2,0.25],[1.14,76,85.5,31.5,3,85.5,0.25],[1.14,72.8,81.9,30.3,3,81.9,0.25],[1.14,87.2,98.1,26.7,3,98.1,0.25],[1.14,76,85.5,31.5,3,85.5,0.25],[1.14,77.6,87.3,26.1,3,87.3,0.25],[1.14,74.4,83.7,30.9,3,83.7,0.25],[1.14,87.2,98.1,32.7,3,98.1,0.25],[1.14,77.6,87.3,32.1,3,87.3,0.25],[1.14,73.60000000000001,82.8,24.6,3,82.8,0.25],[1.14,75.2,84.60000000000001,28.200000000000003,3,84.60000000000001,0.25],[1.14,73.60000000000001,82.8,24.6,3,82.8,0.25],[1.14,87.2,98.1,26.7,3,98.1,0.25],[1.14,87.2,98.1,26.7,3,98.1,0.25]],"machinability":"Good","weldability":"Thermoplastic","corrosion_resistance":"Moderate","meta":{"row_count":15,"subcategory_variants":["Polymer - Nylon (FDM/SLS)"],"conditions":["Carbon Filled","Chemical Resistant","FDA Grade","Flame Retardant","Flexible","Glass Filled","Heat Resistant","High Flow","Impact Modified","Medical Grade","Mineral Filled","Reinforced","Standard","Toughened","UV Stabilized"],"flame_ul94":"HB","uv_resistance":"Fair","moisture_24h":2.5,"polymer":true,"_r173_note_applied":true},"density":1.14,"yield_strength":77.6,"uts":87.3,"elongation":28.2,"modulus":3,"hardness":87.3,"thermal_conductivity":0.25,"fatigue_strength":null,"impact_strength":null,"manufacturer":"Generic","process":"Injection Molding","source":"MatWeb — Nylon 6 (PA6)","aliases":[],"families":["Polymer","Polymer - Nylon (FDM/SLS)"],"electrical_conductivity":0,"max_service_temp":110,"thermal_expansion":90,"poisson_ratio":0.4,"specific_heat":1500,"glass_transition_temp":55,"price_per_kg":50,"price_per_cm3":0.057,"popularity":4.92,"machining_cost_factor":0.7,"ht_cost_factor":1,"price_condition_factor":1,"price_form_factor":1,"price_grade_premium":1,"delivered_price_per_kg":50,"total_cost_estimate":35,"min_wall_thickness":0.8,"surface_finish_typical":1.6,"tolerance_class":"IT10-12","rohs_compliant":true,"story":"Nylon 6 (또는 polyamide 6, PA6) 는 1938년 독일 IG Farben 의 Paul Schlack 이 만든 합성 고분자입니다. 미국 DuPont 의 Wallace Carothers 가 1935년 Nylon 6,6 을 발표한 직후, Schlack 이 lactam (caprolactam) 의 ring-opening polymerization 으로 더 간단한 단일 monomer 합성 경로를 발견했어요. 이게 PA6 의 시작이고, 1939년 IG Farben 이 'Perlon' 이라는 trade name 으로 stocking 산업에 출시했습니다.\n\nPA6 와 PA66 의 화학적 차이는 monomer 1 종 (caprolactam) vs 2 종 (hexamethylenediamine + adipic acid) 이고, 결과적으로 PA6 의 Tm 이 220°C (PA66 의 260°C 보다 40°C 낮음). 융점이 낮은 만큼 가공이 더 쉽고 가격이 약간 더 저렴해요. σy 는 PA6 가 약 60-80 MPa · UTS 70-90 MPa 정도로 일반 commodity polymer 중에서 가장 높은 편입니다.\n\n응용은 거의 무한합니다. textile (stocking, sock, swimsuit — Schlack 의 original 응용), 자동차 underhood (intake manifold cover, radiator end-cap — 보통 30-50% glass-fiber 강화), 산업 gear (low-load gear, 카메라 lens helicoid), 자전거 chain의 일부, fishing line (monofilament line), 그리고 가전 power tool housing (Bosch / Makita drill body). 단점은 수분 흡수 (24h, dry-as-molded 에서 8% 까지 흡수) — 흡수하면 σy 가 50% 떨어지고 dimension 이 1.5% 변합니다. 이 때문에 dimension critical 부품에는 conditioned (50% RH balanced) 상태로 spec 을 매기거나 PA66 또는 PA12 (수분 흡수 1/4) 로 대체합니다.","story_refs":["Schlack P (1938) German Patent 748,253 \"Process for Producing Polyamide\"","Kohan M I (1995) Nylon Plastics Handbook, Hanser","BASF Ultramid B (PA6) Tech Data Sheet"],"confidence_tier":"high","industry_note":"Nylon 6 (PA6, Polycaprolactam) — semi-crystalline thermoplastic. Tg (dry) ≈ 60°C, Tm ≈ 220°C, HDT (1.8 MPa) ≈ 70°C unfilled, max service 110°C. σy 70-85 / UTS 70-95 / El 30-200% / E 2.7-3.3 GPa / ρ 1.13-1.14 g/cc. 흡습률 9-10% (PA66 의 3× — most water-absorbent common polymer) → 강도 30% 감소 (DAM vs RH50%). 가공 쉬움 (Tm 낮음 vs PA66). 자동차 trim, 카펫 섬유, 어망, 의류 fiber, 일반 enclosure. GF30 grade σy 100-145 / E 7-9 (자동차 underhood)."},{"id":"G_0169","name":"Nylon 66 — As-supplied (Injection Molding)","category":"Polymer","subcategory":"Polymer - Polyamide","tier":"generic","manufacturers":["Generic"],"machines":[],"processes":["Injection Molding"],"heat_treatment":"As-supplied","ranges":{"density":{"min":1.14,"max":1.14,"typical":1.14,"n":15,"confidence":"measured"},"yield_strength":{"min":68.25,"max":81.75,"typical":72.75,"n":15,"confidence":"measured"},"uts":{"min":77.35,"max":92.65,"typical":82.45,"n":15,"confidence":"measured"},"elongation":{"min":20.5,"max":27.25,"typical":23.5,"n":15,"confidence":"measured"},"modulus":{"min":3.5,"max":3.5,"typical":3.5,"n":15,"confidence":"measured"},"hardness":{"min":86.45,"max":103.6,"typical":92.15,"n":15,"confidence":"measured"},"thermal_conductivity":{"min":0.24,"max":0.24,"typical":0.24,"n":15,"confidence":"measured"},"fatigue_strength":null,"impact_strength":null,"electrical_conductivity":{"min":0,"max":0,"typical":0,"n":0,"estimated":true,"confidence":"class","provenance":"class:Polymer - Nylon (FDM/SLS)"},"max_service_temp":{"min":55,"max":165,"typical":110,"n":0,"estimated":true,"confidence":"class","provenance":"class:Polymer - Nylon (FDM/SLS)"},"thermal_expansion":{"min":45,"max":135,"typical":90,"n":0,"estimated":true,"confidence":"class","provenance":"class:Polymer - Nylon (FDM/SLS)"},"poisson_ratio":{"min":0.2,"max":0.6,"typical":0.4,"n":0,"estimated":true,"confidence":"class","provenance":"class:Polymer - Nylon (FDM/SLS)"},"specific_heat":{"min":750,"max":2250,"typical":1500,"n":0,"estimated":true,"confidence":"class","provenance":"class:Polymer - Nylon (FDM/SLS)"},"glass_transition_temp":{"min":27.5,"max":82.5,"typical":55,"n":0,"estimated":true,"confidence":"class","provenance":"class:Polymer - Nylon (FDM/SLS)"},"price_per_kg":{"min":25,"max":75,"typical":50,"n":0,"estimated":true,"confidence":"class","provenance":"class:Polymer - Nylon (FDM/SLS)"},"price_per_cm3":{"min":0.0285,"max":0.0855,"typical":0.057,"n":0,"estimated":true,"confidence":"class","provenance":"class:Polymer - Nylon (FDM/SLS)"},"delivered_price_per_kg":{"min":50,"max":50,"typical":50,"n":0,"estimated":true,"confidence":"derived"}},"composition":{},"sources":[{"label":"DuPont/MatWeb — Nylon 66 (PA66)","url":"https://www.matweb.com/search/QuickText.aspx?SearchText=Nylon+66","verified":false},{"label":"BASF Ultramid PA66","url":"https://plastics-rubber.basf.com/global/en/performance-polymers/products/ultramid.html","verified":true},{"label":"ASM Engineered Materials Handbook, Vol. 2: Engineering Plastics","url":null,"verified":false},{"label":"DuPont Zytel PA66 (DTY)","url":"https://www.dupont.com/products/zytel-polyamide.html","verified":true},{"label":"MatWeb — PA66 general","url":"https://www.matweb.com/search/DataSheet.aspx?MatGUID=a2e79a3469304d109aaf4cb22f3592d9","verified":false}],"points":[[1.14,72.75,82.45,26.75,3.5,92.15,0.24],[1.14,73.5,83.3,22,3.5,93.1,0.24],[1.14,71.25,80.75,26.25,3.5,90.25,0.24],[1.14,68.25,77.35000000000001,25.25,3.5,86.45,0.24],[1.14,81.75,92.65,22.25,3.5,103.55,0.24],[1.14,71.25,80.75,26.25,3.5,90.25,0.24],[1.14,72.75,82.45,21.750000000000004,3.5,92.15,0.24],[1.14,69.75,79.05,25.75,3.5,88.35000000000001,0.24],[1.14,81.75,92.65,27.250000000000004,3.5,103.55,0.24],[1.14,72.75,82.45,26.75,3.5,92.15,0.24],[1.14,69,78.2,20.5,3.5,87.4,0.24],[1.14,70.5,79.9,23.5,3.5,89.30000000000001,0.24],[1.14,69,78.2,20.5,3.5,87.4,0.24],[1.14,81.75,92.65,22.25,3.5,103.55,0.24],[1.14,81.75,92.65,22.25,3.5,103.55,0.24]],"machinability":"Good","weldability":"Thermoplastic","corrosion_resistance":"Moderate","meta":{"row_count":15,"subcategory_variants":["Polymer - Nylon (FDM/SLS)"],"conditions":["Carbon Filled","Chemical Resistant","FDA Grade","Flame Retardant","Flexible","Glass Filled","Heat Resistant","High Flow","Impact Modified","Medical Grade","Mineral Filled","Reinforced","Standard","Toughened","UV Stabilized"],"flame_ul94":"HB","uv_resistance":"Fair","moisture_24h":2.8,"polymer":true,"_r173_note_applied":true},"density":1.14,"yield_strength":72.75,"uts":82.45,"elongation":23.5,"modulus":3.5,"hardness":92.15,"thermal_conductivity":0.24,"fatigue_strength":null,"impact_strength":null,"manufacturer":"Generic","process":"Injection Molding","source":"DuPont/MatWeb — Nylon 66 (PA66)","aliases":[],"families":["Polymer","Polymer - Nylon (FDM/SLS)"],"electrical_conductivity":0,"max_service_temp":110,"thermal_expansion":90,"poisson_ratio":0.4,"specific_heat":1500,"glass_transition_temp":55,"price_per_kg":50,"price_per_cm3":0.057,"popularity":5,"machining_cost_factor":0.7,"ht_cost_factor":1,"price_condition_factor":1,"price_form_factor":1,"price_grade_premium":1,"delivered_price_per_kg":50,"total_cost_estimate":35,"min_wall_thickness":0.8,"surface_finish_typical":1.6,"tolerance_class":"IT10-12","rohs_compliant":true,"story":"1935년 2월 28일, DuPont 의 월리스 흄 캐러더스 (Wallace Hume Carothers) 가 Wilmington 실험실에서 hexamethylene diamine 과 adipic acid 를 reflux 시켜 처음 만든 polyamide 66 (HMDA + AA, 둘 다 carbon 6 → 66) — 인류 최초의 합성 섬유였어요. 'Nylon' 이라는 명칭은 DuPont 마케팅 부서가 'Nuron' (no-run, 올 풀림 없음) → 'Nilon' → 끝에 -on 을 붙인 형태로 합의됐고, 1939년 New York World's Fair 에서 'Nylons' (스타킹) 으로 데뷔하자마자 첫날 4백만 켤레가 매진됐다는 전설이 있죠.\n\n2차 대전 동안 모든 미군 낙하산이 nylon 66 (이전엔 silk) 으로 바뀌었고, 전후 1953년부터는 monomers 가 caprolactam (PA6, IG Farben 1938) 과 분리돼 PA66 (DuPont, BASF) / PA6 (Toray, Honeywell) 의 양강 구도로 자리잡았어요. 엔지니어링 grade 로는 σ_y 80 MPa, T_m 263°C — 자동차 인테이크 매니폴드 (Ford EcoBoost, Bosch), 라디에이터 엔드탱크 (Behr), 전기 커넥터 하우징 (TE Connectivity), 키친 식기, 산업 케이블 타이의 표준이 됐습니다. 흡수율 1.2% 에 따른 dimensional 변화가 한계이지만 GF30/35 강화 grade (Zytel 70G35) 가 그걸 보완해 줍니다.","story_refs":["Carothers W H (1938) US Patent 2,130,948 \"Diamine-dicarboxylic acid salt and process of preparing same\"","Hounshell D A & Smith J K (1988) Science and Corporate Strategy: DuPont R&D, 1902-1980, Cambridge UP","Kohan M I (1995) Nylon Plastics Handbook, Hanser","Smithsonian American History Museum \"Nylon: A Revolution in Textiles\" online exhibit"],"confidence_tier":"high","industry_note":"Nylon 6/6 (Polyhexamethylene adipamide) — semi-crystalline thermoplastic. Tg (dry) ≈ 70°C, Tm ≈ 265°C, HDT (1.8 MPa) ≈ 90°C, max service 100-120°C. σy 70-85 / UTS 75-95 / El 20-60% / E 2.7-3.5 GPa / ρ 1.13-1.15 g/cc (dry-as-molded). 흡습률 3% → 강도 30% 감소 (DAM vs 50% RH). Notched Izod 50-110 J/m. 자동차 intake manifold, 라디에이터 end tank, gear, fastener, 전기 connector. GF30 grade → σy 150-180, E 8-9 GPa (보강재 사용 표준)."},{"id":"G_0170","name":"PC — As-supplied (Injection Molding)","category":"Polymer","subcategory":"Polymer - Polycarbonate","tier":"generic","manufacturers":["Generic"],"machines":[],"processes":["Injection Molding"],"heat_treatment":"As-supplied","ranges":{"density":{"min":1.2,"max":1.2,"typical":1.2,"n":15,"confidence":"measured"},"yield_strength":{"min":56.42,"max":67.58,"typical":60.14,"n":15,"confidence":"measured"},"uts":{"min":59.15,"max":70.85,"typical":63.05,"n":15,"confidence":"measured"},"elongation":{"min":82,"max":109,"typical":94,"n":15,"confidence":"measured"},"modulus":{"min":2.3,"max":2.3,"typical":2.3,"n":15,"confidence":"measured"},"hardness":{"min":80.08,"max":95.92,"typical":85.36,"n":15,"confidence":"measured"},"thermal_conductivity":{"min":0.2,"max":0.2,"typical":0.2,"n":15,"confidence":"measured"},"fatigue_strength":null,"impact_strength":null,"electrical_conductivity":{"min":0,"max":0,"typical":0,"n":0,"estimated":true,"confidence":"class","provenance":"class:Polymer - Polycarbonate"},"max_service_temp":{"min":57.5,"max":172.5,"typical":115,"n":0,"estimated":true,"confidence":"class","provenance":"class:Polymer - Polycarbonate"},"thermal_expansion":{"min":35,"max":105,"typical":70,"n":0,"estimated":true,"confidence":"class","provenance":"class:Polymer - Polycarbonate"},"poisson_ratio":{"min":0.2,"max":0.6,"typical":0.4,"n":0,"estimated":true,"confidence":"class","provenance":"class:Polymer - Polycarbonate"},"specific_heat":{"min":750,"max":2250,"typical":1500,"n":0,"estimated":true,"confidence":"class","provenance":"class:Polymer - Polycarbonate"},"glass_transition_temp":{"min":73.5,"max":220.5,"typical":147,"n":0,"estimated":true,"confidence":"class","provenance":"class:Polymer - Polycarbonate"},"price_per_kg":{"min":20,"max":60,"typical":40,"n":0,"estimated":true,"confidence":"class","provenance":"class:Polymer - Polycarbonate"},"price_per_cm3":{"min":0.024,"max":0.072,"typical":0.048,"n":0,"estimated":true,"confidence":"class","provenance":"class:Polymer - Polycarbonate"},"delivered_price_per_kg":{"min":40,"max":40,"typical":40,"n":0,"estimated":true,"confidence":"derived"}},"composition":{},"sources":[{"label":"SABIC LEXAN PC","url":"https://www.sabic.com/en/products/specialties/lexan-resins","verified":true},{"label":"ASM Engineered Materials Handbook, Vol. 2: Engineering Plastics","url":null,"verified":false},{"label":"MatWeb — search \"PC\"","url":"https://www.matweb.com/search/QuickText.aspx?SearchText=PC","verified":false},{"label":"Covestro Makrolon PC datasheet","url":"https://solutions.covestro.com/en/products/makrolon","verified":true},{"label":"MatWeb — Polycarbonate (PC) general","url":"https://www.matweb.com/search/DataSheet.aspx?MatGUID=501acbb63cbc4f748faa7490884cdbca","verified":false}],"points":[[1.2,67.58,70.85000000000001,109,2.3,95.92,0.2],[1.2,67.58,70.85000000000001,89,2.3,95.92,0.2],[1.2,60.14,63.05,107,2.3,85.36,0.2],[1.2,60.76,63.7,88,2.3,86.24,0.2],[1.2,58.900000000000006,61.75000000000001,105,2.3,83.60000000000001,0.2],[1.2,56.42,59.15,101,2.3,80.08,0.2],[1.2,67.58,70.85000000000001,89,2.3,95.92,0.2],[1.2,58.900000000000006,61.75000000000001,105,2.3,83.60000000000001,0.2],[1.2,60.14,63.05,87.00000000000001,2.3,85.36,0.2],[1.2,57.66,60.45,103,2.3,81.84,0.2],[1.2,60.14,63.05,107,2.3,85.36,0.2],[1.2,57.04,59.8,82,2.3,80.96000000000001,0.2],[1.2,58.28,61.1,94,2.3,82.72,0.2],[1.2,57.04,59.8,82,2.3,80.96000000000001,0.2],[1.2,67.58,70.85000000000001,89,2.3,95.92,0.2]],"machinability":"Good","weldability":"Thermoplastic","corrosion_resistance":"Moderate","meta":{"row_count":15,"subcategory_variants":["Polymer - Nylon (FDM/SLS)","Polymer - Photopolymer Resin (SLA)","Polymer - Polycarbonate"],"conditions":["Impact Modified","Toughened","Carbon Filled","Chemical Resistant","FDA Grade","Flame Retardant","Flexible","Glass Filled","Heat Resistant","High Flow","Medical Grade","Mineral Filled","Reinforced","Standard","UV Stabilized"],"flame_ul94":"V-2","uv_resistance":"Fair","moisture_24h":0.15,"polymer":true,"_r173_note_applied":true},"density":1.2,"yield_strength":60.14,"uts":63.05,"elongation":94,"modulus":2.3,"hardness":85.36,"thermal_conductivity":0.2,"fatigue_strength":null,"impact_strength":null,"manufacturer":"Generic","process":"Injection Molding","source":"SABIC LEXAN PC","aliases":[],"families":["Polymer","Polymer - Polycarbonate"],"electrical_conductivity":0,"max_service_temp":115,"thermal_expansion":70,"poisson_ratio":0.4,"specific_heat":1500,"glass_transition_temp":147,"price_per_kg":40,"price_per_cm3":0.048,"popularity":5,"machining_cost_factor":0.7,"ht_cost_factor":1,"price_condition_factor":1,"price_form_factor":1,"price_grade_premium":1,"delivered_price_per_kg":40,"total_cost_estimate":28,"min_wall_thickness":0.8,"surface_finish_typical":1.6,"tolerance_class":"IT10-12","rohs_compliant":true,"story":"1953년 11월, 독일 Bayer 의 헤르만 슈넬 (Hermann Schnell) 이 phosgene + bisphenol-A 의 계면 중합으로 polycarbonate 를 발견합니다. 거의 동시에 미국 GE 의 다니엘 폭스 (Daniel Fox) — 1953년 12월 — 도 동일 polymer 를 다른 경로 (transesterification) 로 합성. 두 회사가 1955년 합의를 거쳐 Bayer 가 'Makrolon', GE 가 'Lexan' 으로 평행 상표 출시.\n\nPC 의 혁신은 Izod impact strength 600 J/m 의 절대적 내충격성 — glass 의 250배 — 와 92% 광 투과율의 조합이에요. 1962년 미 공군 F-4 Phantom 의 canopy 가 PMMA 에서 PC 로 전환되며 첫 무기체계 채택, 이후 1972년 동독 베를린 장벽의 watchtower bullet-proof glass, 1980년대 CD (compact disc, Philips/Sony) 의 substrate, 1990년대 baby bottle / water cooler bottle (BPA 논란 전), 2000년대 안전 헬멧 (NHTSA standard) / 자동차 헤드램프 외장 / 스마트폰 case 의 backbone 폴리머가 됐습니다. 단, BPA monomer 잔류 우려로 2011년 EU 와 캐나다가 baby bottle 사용을 금지했죠.","story_refs":["Schnell H (1956) DE Patent 971,790 (Bayer) \"Process for the production of high-molecular-weight thermoplastic polycarbonates\"","Brunelle D J & Korn M R (eds., 2005) Advances in Polycarbonates, ACS Symposium Series 898","Eaton R R & Crowther G P (2005) Bisphenol A: Health, Safety and the Environment, Wiley"],"confidence_tier":"high","industry_note":"Polycarbonate (Lexan/Makrolon) — 비결정성 투명 thermoplastic. Tg ≈ 145°C, HDT (1.8 MPa) ≈ 130°C. σy 60-70 / UTS 60-72 / El 90-130% / E 2.2-2.4 GPa / ρ 1.20 g/cc. 90%+ 광투과율, refractive index 1.586. Notched Izod 600-900 J/m (가장 강한 thermoplastic 의 하나). 안전 헬멧·방탄·CD/DVD·의료 housing·자동차 헤드램프 렌즈. UV 노출 시 황변 — UV-stabilized grade 필요."},{"id":"G_0171","name":"PE — As-supplied (Injection Molding)","category":"Polymer","subcategory":"Polymer - Polyethylene","tier":"generic","manufacturers":["Generic"],"machines":[],"processes":["Injection Molding"],"heat_treatment":"As-supplied","ranges":{"density":{"min":0.95,"max":0.95,"typical":0.95,"n":15,"confidence":"measured"},"yield_strength":{"min":16.38,"max":19.62,"typical":17.46,"n":15,"confidence":"measured"},"uts":{"min":18.2,"max":21.8,"typical":19.4,"n":15,"confidence":"measured"},"elongation":{"min":492,"max":654,"typical":564,"n":15,"confidence":"measured"},"modulus":{"min":0.8,"max":0.8,"typical":0.8,"n":15,"confidence":"measured"},"hardness":{"min":54.6,"max":65.4,"typical":58.2,"n":15,"confidence":"measured"},"thermal_conductivity":{"min":0.42,"max":0.42,"typical":0.42,"n":15,"confidence":"measured"},"fatigue_strength":null,"impact_strength":null,"electrical_conductivity":{"min":0,"max":0,"typical":0,"n":0,"estimated":true,"confidence":"class","provenance":"class:Polymer - Polyethylene"},"max_service_temp":{"min":45,"max":135,"typical":90,"n":0,"estimated":true,"confidence":"class","provenance":"class:Polymer - Polyethylene"},"thermal_expansion":{"min":40,"max":120,"typical":80,"n":0,"estimated":true,"confidence":"class","provenance":"class:Polymer - Polyethylene"},"poisson_ratio":{"min":0.2,"max":0.6,"typical":0.4,"n":0,"estimated":true,"confidence":"class","provenance":"class:Polymer - Polyethylene"},"specific_heat":{"min":750,"max":2250,"typical":1500,"n":0,"estimated":true,"confidence":"class","provenance":"class:Polymer - Polyethylene"},"glass_transition_temp":{"min":-180,"max":-60,"typical":-120,"n":0,"estimated":true,"confidence":"class","provenance":"class:Polymer - Polyethylene"},"price_per_kg":{"min":12.5,"max":37.5,"typical":25,"n":0,"estimated":true,"confidence":"class","provenance":"class:Polymer - Polyethylene"},"price_per_cm3":{"min":0.0119,"max":0.0357,"typical":0.0238,"n":0,"estimated":true,"confidence":"class","provenance":"class:Polymer - Polyethylene"},"delivered_price_per_kg":{"min":25,"max":25,"typical":25,"n":0,"estimated":true,"confidence":"derived"}},"composition":{},"sources":[{"label":"Plastics International / Quadrant Engineering Plastics — PE/PTFE/PVDF datasheets","url":"https://www.quadrantplastics.com/","verified":false},{"label":"ASM Engineered Materials Handbook, Vol. 2: Engineering Plastics","url":null,"verified":false},{"label":"MatWeb — search \"PE\"","url":"https://www.matweb.com/search/QuickText.aspx?SearchText=PE","verified":false}],"points":[[0.95,19.62,21.8,654,0.8,65.4,0.42],[0.95,19.62,21.8,534,0.8,65.4,0.42],[0.95,17.46,19.4,642,0.8,58.2,0.42],[0.95,17.64,19.6,528,0.8,58.8,0.42],[0.95,17.1,19,630,0.8,57.00000000000001,0.42],[0.95,16.38,18.2,606,0.8,54.6,0.42],[0.95,19.62,21.8,534,0.8,65.4,0.42],[0.95,17.1,19,630,0.8,57.00000000000001,0.42],[0.95,17.46,19.4,522.0000000000001,0.8,58.2,0.42],[0.95,16.740000000000002,18.6,618,0.8,55.8,0.42],[0.95,17.46,19.4,642,0.8,58.2,0.42],[0.95,16.560000000000002,18.4,492.00000000000006,0.8,55.2,0.42],[0.95,16.92,18.8,564,0.8,56.400000000000006,0.42],[0.95,16.560000000000002,18.4,492.00000000000006,0.8,55.2,0.42],[0.95,19.62,21.8,534,0.8,65.4,0.42]],"machinability":"Good","weldability":"Thermoplastic","corrosion_resistance":"Excellent","meta":{"row_count":15,"subcategory_variants":["Polymer - Nylon (FDM/SLS)","Polymer - Photopolymer Resin (SLA)","Polymer - Polyethylene"],"conditions":["Impact Modified","Toughened","Carbon Filled","Chemical Resistant","FDA Grade","Flame Retardant","Flexible","Glass Filled","Heat Resistant","High Flow","Medical Grade","Mineral Filled","Reinforced","Standard","UV Stabilized"],"flame_ul94":"HB","uv_resistance":"Poor","moisture_24h":0.01,"polymer":true},"density":0.95,"yield_strength":17.46,"uts":19.4,"elongation":564,"modulus":0.8,"hardness":58.2,"thermal_conductivity":0.42,"fatigue_strength":null,"impact_strength":null,"manufacturer":"Generic","process":"Injection Molding","source":"ASM Engineered Materials Handbook, Vol. 2: Engineering Plastics","aliases":[],"families":["Polymer","Polymer - Polyethylene"],"electrical_conductivity":0,"max_service_temp":90,"thermal_expansion":80,"poisson_ratio":0.4,"specific_heat":1500,"glass_transition_temp":-120,"price_per_kg":25,"price_per_cm3":0.0238,"popularity":1,"machining_cost_factor":0.7,"ht_cost_factor":1,"price_condition_factor":1,"price_form_factor":1,"price_grade_premium":1,"delivered_price_per_kg":25,"total_cost_estimate":17.5,"min_wall_thickness":0.8,"surface_finish_typical":1.6,"tolerance_class":"IT10-12","rohs_compliant":true,"confidence_tier":"low"},{"id":"G_0172","name":"PEEK — As-supplied (Injection Molding)","category":"Polymer","subcategory":"Polymer - PEEK","tier":"generic","manufacturers":["Generic"],"machines":[],"processes":["Injection Molding"],"heat_treatment":"As-supplied","ranges":{"density":{"min":1.32,"max":1.32,"typical":1.32,"n":15,"confidence":"measured"},"yield_strength":{"min":81.9,"max":98.1,"typical":87.3,"n":15,"confidence":"measured"},"uts":{"min":91,"max":109,"typical":97,"n":15,"confidence":"measured"},"elongation":{"min":41,"max":54.5,"typical":47,"n":15,"confidence":"measured"},"modulus":{"min":3.6,"max":3.6,"typical":3.6,"n":15,"confidence":"measured"},"hardness":{"min":91,"max":109,"typical":97,"n":15,"confidence":"measured"},"thermal_conductivity":{"min":0.25,"max":0.25,"typical":0.25,"n":15,"confidence":"measured"},"fatigue_strength":null,"impact_strength":null,"electrical_conductivity":{"min":0,"max":0,"typical":0,"n":0,"estimated":true,"confidence":"class","provenance":"class:Polymer - PEEK (FDM)"},"max_service_temp":{"min":125,"max":375,"typical":250,"n":0,"estimated":true,"confidence":"class","provenance":"class:Polymer - PEEK (FDM)"},"thermal_expansion":{"min":25,"max":75,"typical":50,"n":0,"estimated":true,"confidence":"class","provenance":"class:Polymer - PEEK (FDM)"},"poisson_ratio":{"min":0.2,"max":0.6,"typical":0.4,"n":0,"estimated":true,"confidence":"class","provenance":"class:Polymer - PEEK (FDM)"},"specific_heat":{"min":750,"max":2250,"typical":1500,"n":0,"estimated":true,"confidence":"class","provenance":"class:Polymer - PEEK (FDM)"},"glass_transition_temp":{"min":71.5,"max":214.5,"typical":143,"n":0,"estimated":true,"confidence":"class","provenance":"class:Polymer - PEEK (FDM)"},"price_per_kg":{"min":75,"max":110,"typical":90,"n":1,"estimated":true,"confidence":"measured","provenance":"Victrex 450G powder/pellet Q2 2026 (medical grade slightly higher)"},"price_per_cm3":{"min":0.101,"max":0.1366,"typical":0.1188,"n":0,"estimated":true,"confidence":"derived","provenance":"R205-R price_per_kg × ρ 재계산"},"delivered_price_per_kg":{"min":400,"max":400,"typical":400,"n":0,"estimated":true,"confidence":"derived"}},"composition":{},"sources":[{"label":"Victrex PEEK product page","url":"https://www.victrex.com/en/products","verified":true},{"label":"ASM Engineered Materials Handbook, Vol. 2: Engineering Plastics","url":null,"verified":false},{"label":"MatWeb — search \"PEEK\"","url":"https://www.matweb.com/search/QuickText.aspx?SearchText=PEEK","verified":false},{"label":"Victrex PEEK 450G technical datasheet","url":"https://www.victrex.com/en/products/victrex-peek-polymers","verified":true},{"label":"Solvay KetaSpire PEEK technical guide","url":"https://www.solvay.com/en/brands/ketaspire-peek","verified":true},{"label":"ASTM F2026 — PEEK Polymers for Surgical Implants","url":"https://www.astm.org/f2026-17.html","verified":false}],"points":[[1.32,98.1,109,54.50000000000001,3.6,109,0.25],[1.32,87.3,97,53.5,3.6,97,0.25],[1.32,88.2,98,44,3.6,98,0.25],[1.32,85.5,95,52.5,3.6,95,0.25],[1.32,81.9,91,50.5,3.6,91,0.25],[1.32,98.1,109,44.5,3.6,109,0.25],[1.32,85.5,95,52.5,3.6,95,0.25],[1.32,87.3,97,43.50000000000001,3.6,97,0.25],[1.32,83.7,93,51.5,3.6,93,0.25],[1.32,87.3,97,53.5,3.6,97,0.25],[1.32,82.8,92,41,3.6,92,0.25],[1.32,84.60000000000001,94,47,3.6,94,0.25],[1.32,82.8,92,41,3.6,92,0.25],[1.32,98.1,109,44.5,3.6,109,0.25],[1.32,98.1,109,44.5,3.6,109,0.25]],"machinability":"Good","weldability":"Thermoplastic","corrosion_resistance":"Excellent","meta":{"row_count":15,"subcategory_variants":["Polymer - Nylon (FDM/SLS)","Polymer - PEEK (FDM)"],"conditions":["Impact Modified","Carbon Filled","Chemical Resistant","FDA Grade","Flame Retardant","Flexible","Glass Filled","Heat Resistant","High Flow","Medical Grade","Mineral Filled","Reinforced","Standard","Toughened","UV Stabilized"],"flame_ul94":"V-0","uv_resistance":"Fair","moisture_24h":0.3,"polymer":true,"price_verified_date":"2026-04","price_verified_source":"PEEK Victrex 450G","_r173_note_applied":true,"specs":[{"id":"ASTM F2026","org":"ASTM"}]},"density":1.32,"yield_strength":87.3,"uts":97,"elongation":47,"modulus":3.6,"hardness":97,"thermal_conductivity":0.25,"fatigue_strength":null,"impact_strength":null,"manufacturer":"Generic","process":"Injection Molding","source":"Victrex PEEK product page","aliases":["Victrex PEEK","PEEK 450G","Ketron PEEK"],"families":["Polymer","Polymer - PEEK (FDM)"],"electrical_conductivity":0,"max_service_temp":250,"thermal_expansion":50,"poisson_ratio":0.4,"specific_heat":1500,"glass_transition_temp":143,"price_per_kg":400,"price_per_cm3":0.1188,"popularity":4.07,"machining_cost_factor":1.3,"ht_cost_factor":1,"price_condition_factor":1,"price_form_factor":1,"price_grade_premium":1,"delivered_price_per_kg":400,"total_cost_estimate":520,"min_wall_thickness":0.8,"surface_finish_typical":1.6,"tolerance_class":"IT10-12","rohs_compliant":true,"story":"PEEK (Polyetheretherketone) 는 1977년 영국 ICI 의 Stuart Rose 가 발견한 semi-crystalline thermoplastic 입니다. Roma 의 후속 commercial launch (1981년 'Victrex PEEK') 가 시장 진입 시점이고, ICI 가 1993년 Victrex 라는 독립 회사로 spin-off 시켰어요. 'Etheretherketone' 은 main chain 에 ether-ether-ketone 의 반복 단위를 의미합니다.\n\nPEEK 의 핵심은 high Tg (143°C) + high Tm (343°C) + chemical resistance + radiation resistance 의 균형입니다. Continuous use 가 250°C 까지 가능 (engineering polymer 중 PI 다음으로 높음), 강한 산성 환경 (98% H₂SO₄, 100% HCl) 에서도 견디고, 감마선 100 Mrad 까지 안정합니다. σy 100 MPa · UTS 100 MPa · modulus 3.8 GPa · El 45% — engineering polymer 중 매우 높은 부류.\n\n응용은 'metal replacement' 의 정점에 있습니다. 의료 implant — spinal cage (Medtronic, NuVasive 의 표준), cranial implant (해골 임플란트의 carbon-PEEK), dental abutment, 그리고 가장 최근 'PEEK heart valve' (Polares Medical) prototype. 항공 산업 — bracket 의 metal replacement (보잉 787 의 일부 cabin bracket), 항공 cable insulation, ducting. 산업 — high-pressure pump seal (Sulzer · ITT 의 표준 seal material), semiconductor wafer carrier (high-purity grade), oil & gas downhole tool (200°C 환경의 pressure compensator). 가격은 $80-110/kg 으로 commodity polymer 의 20배지만 metal replacement 의 가치는 충분합니다. 최근에는 FDM (Stratasys F900, INTAMSYS Funmat HT) 으로 PEEK 3D 프린팅이 가능해져 prototype + customizable medical implant 시장이 확대 중이고, Stratasys 의 Antero PEKK 와 함께 'high-temperature AM polymer' 의 양대 산맥입니다.","story_refs":["Rose J B & Staniland P A (1985) US Patent 4,538,007 \"Aromatic polyetherketones\"","Victrex PEEK 450G Tech Data (revised 2024)","Kurtz S M (2012) PEEK Biomaterials Handbook, Elsevier"],"confidence_tier":"high","elevated_temp":[{"temp":23,"ys":100,"uts":100,"E":3.8},{"temp":100,"ys":85,"uts":85,"E":3.4},{"temp":143,"ys":70,"uts":70,"E":1},{"temp":200,"ys":35,"uts":35,"E":0.5},{"temp":250,"ys":20,"uts":20,"E":0.3}],"industry_note":"PEEK (Polyetheretherketone) — 반결정성 high-performance thermoplastic. Tg ≈ 143°C, Tm ≈ 343°C, HDT (1.8 MPa) ≈ 152°C unfilled / 315°C GF30, max service 250°C continuous (긴 시간), 310°C short-term. σy 90-100 / UTS 95-115 / El 30-50% / E 3.6-3.8 GPa / ρ 1.30-1.32 g/cc. UL 94 V-0 자체 난연. 항공 (Airbus A350 bracket), 의료 임플란트 (ASTM F2026 spinal cage), 반도체 wafer carrier, 오일/가스 seal. 가공 어려움 (cutter 마모) → GF30 / CF30 보강 standard."},{"id":"G_0173","name":"PEI — As-supplied (Injection Molding)","category":"Polymer","subcategory":"Polymer - PEI/ULTEM","tier":"generic","manufacturers":["Generic"],"machines":[],"processes":["Injection Molding"],"heat_treatment":"As-supplied","ranges":{"density":{"min":1.27,"max":1.27,"typical":1.27,"n":15,"confidence":"measured"},"yield_strength":{"min":91,"max":109,"typical":97,"n":15,"confidence":"measured"},"uts":{"min":100.1,"max":119.9,"typical":106.7,"n":15,"confidence":"measured"},"elongation":{"min":49.2,"max":65.4,"typical":56.4,"n":15,"confidence":"measured"},"modulus":{"min":3.6,"max":3.6,"typical":3.6,"n":15,"confidence":"measured"},"hardness":{"min":95.55,"max":114.5,"typical":101.9,"n":15,"confidence":"measured"},"thermal_conductivity":{"min":0.22,"max":0.22,"typical":0.22,"n":15,"confidence":"measured"},"fatigue_strength":null,"impact_strength":null,"electrical_conductivity":{"min":0,"max":0,"typical":0,"n":0,"estimated":true,"confidence":"class","provenance":"class:Polymer - PEI/ULTEM (FDM)"},"max_service_temp":{"min":85,"max":255,"typical":170,"n":0,"estimated":true,"confidence":"class","provenance":"class:Polymer - PEI/ULTEM (FDM)"},"thermal_expansion":{"min":25,"max":75,"typical":50,"n":0,"estimated":true,"confidence":"class","provenance":"class:Polymer - PEI/ULTEM (FDM)"},"poisson_ratio":{"min":0.2,"max":0.6,"typical":0.4,"n":0,"estimated":true,"confidence":"class","provenance":"class:Polymer - PEI/ULTEM (FDM)"},"specific_heat":{"min":750,"max":2250,"typical":1500,"n":0,"estimated":true,"confidence":"class","provenance":"class:Polymer - PEI/ULTEM (FDM)"},"glass_transition_temp":{"min":108.5,"max":325.5,"typical":217,"n":0,"estimated":true,"confidence":"class","provenance":"class:Polymer - PEI/ULTEM (FDM)"},"price_per_kg":{"min":100,"max":300,"typical":200,"n":0,"estimated":true,"confidence":"class","provenance":"class:Polymer - PEI/ULTEM (FDM)"},"price_per_cm3":{"min":0.127,"max":0.381,"typical":0.254,"n":0,"estimated":true,"confidence":"class","provenance":"class:Polymer - PEI/ULTEM (FDM)"},"delivered_price_per_kg":{"min":200,"max":200,"typical":200,"n":0,"estimated":true,"confidence":"derived"}},"composition":{},"sources":[{"label":"SABIC ULTEM resin","url":"https://www.sabic.com/en/products/specialties/ultem-resins","verified":true},{"label":"ASM Engineered Materials Handbook, Vol. 2: Engineering Plastics","url":null,"verified":false},{"label":"MatWeb — search \"PEI\"","url":"https://www.matweb.com/search/QuickText.aspx?SearchText=PEI","verified":false}],"points":[[1.27,109,119.9,65.4,3.6,114.45,0.22],[1.27,97,106.7,64.2,3.6,101.85,0.22],[1.27,98,107.8,52.8,3.6,102.9,0.22],[1.27,95,104.5,63,3.6,99.75,0.22],[1.27,91,100.1,60.6,3.6,95.55,0.22],[1.27,109,119.9,53.4,3.6,114.45,0.22],[1.27,95,104.5,63,3.6,99.75,0.22],[1.27,97,106.7,52.2,3.6,101.85,0.22],[1.27,93,102.3,61.8,3.6,97.65,0.22],[1.27,97,106.7,64.2,3.6,101.85,0.22],[1.27,92,101.2,49.2,3.6,96.6,0.22],[1.27,94,103.4,56.400000000000006,3.6,98.7,0.22],[1.27,92,101.2,49.2,3.6,96.6,0.22],[1.27,109,119.9,53.4,3.6,114.45,0.22],[1.27,109,119.9,53.4,3.6,114.45,0.22]],"machinability":"Good","weldability":"Thermoplastic","corrosion_resistance":"Good","meta":{"row_count":15,"subcategory_variants":["Polymer - Nylon (FDM/SLS)","Polymer - PEI/ULTEM (FDM)"],"conditions":["Impact Modified","Carbon Filled","Chemical Resistant","FDA Grade","Flame Retardant","Flexible","Glass Filled","Heat Resistant","High Flow","Medical Grade","Mineral Filled","Reinforced","Standard","Toughened","UV Stabilized"],"flame_ul94":"V-0","uv_resistance":"Fair","moisture_24h":0.3,"polymer":true},"density":1.27,"yield_strength":97,"uts":106.7,"elongation":56.4,"modulus":3.6,"hardness":101.9,"thermal_conductivity":0.22,"fatigue_strength":null,"impact_strength":null,"manufacturer":"Generic","process":"Injection Molding","source":"SABIC ULTEM resin","aliases":[],"families":["Polymer","Polymer - PEI/ULTEM (FDM)"],"electrical_conductivity":0,"max_service_temp":170,"thermal_expansion":50,"poisson_ratio":0.4,"specific_heat":1500,"glass_transition_temp":217,"price_per_kg":200,"price_per_cm3":0.254,"popularity":4.07,"machining_cost_factor":0.7,"ht_cost_factor":1,"price_condition_factor":1,"price_form_factor":1,"price_grade_premium":1,"delivered_price_per_kg":200,"total_cost_estimate":140,"min_wall_thickness":0.8,"surface_finish_typical":1.6,"tolerance_class":"IT10-12","rohs_compliant":true,"story":"PEI (Polyetherimide) 는 1982년 미국 General Electric 의 Robert Bonner 가 발견한 amorphous high-performance thermoplastic 입니다. 1985년 GE Plastics 가 'Ultem 1000' 이라는 trade name 으로 commercial launch 했고, 이후 GE Plastics 가 Sabic 으로 매각 (2007) 되며 현재는 Sabic Ultem 으로 판매됩니다.\n\nPEI 의 핵심은 high Tg (217°C) + amorphous (결정 X) + transparent + electrical insulation 의 균형입니다. PEEK 와 비교하면 Tg 는 PEI 가 75°C 높지만 (217 vs 143), continuous use 는 PEI 가 170-180°C 로 PEEK (250) 보다 낮습니다. 그러나 PEI 는 amorphous 라 가공이 PEEK 보다 훨씬 쉽고 (사출 가공 cycle 1/2), 가격도 PEEK 의 1/2 ($35-55/kg) 입니다.\n\n응용: 항공 cabin interior — FAR 25.853 (flammability + smoke + toxicity) 통과 polymer 의 표준 (American Airlines, Delta 등의 좌석 backshell, tray table, overhead bin). 의료 sterilizable instrument handle (autoclave + gamma 모두 가능), 의료 device 의 transparent component (혈액 분석기 chamber, MRI gradient coil bobbin), 그리고 전자 connector + circuit board (high-voltage transformer bobbin, RF connector body). FDM 3D 프린팅 분야의 표준 high-temperature filament — Stratasys 의 Fortus 450mc 의 Ultem 1010 / Ultem 9085 가 항공 / 군용 prototype + production 의 표준입니다. 가격이 PEEK 의 1/2 이면서 80% 이상의 thermal performance 를 내는 게 매력입니다.","story_refs":["Bonner R W (1965) US Patent 3,847,867 \"Polyetherimides\"","Sabic Ultem 1000 Tech Data (verified 2024)","Brydson J A (1999) Plastics Materials 7th ed."],"confidence_tier":"high","elevated_temp":[{"temp":23,"ys":105,"uts":115,"E":3.2},{"temp":100,"ys":95,"uts":105,"E":3},{"temp":150,"ys":80,"uts":90,"E":2.7},{"temp":200,"ys":55,"uts":65,"E":2},{"temp":217,"ys":40,"uts":50,"E":1.2}]},{"id":"G_0174","name":"PES — As-supplied (Injection Molding)","category":"Polymer","subcategory":"Polymer - PES","tier":"generic","manufacturers":["Generic"],"machines":[],"processes":["Injection Molding"],"heat_treatment":"As-supplied","ranges":{"density":{"min":1.37,"max":1.37,"typical":1.37,"n":15,"confidence":"measured"},"yield_strength":{"min":68.25,"max":81.75,"typical":72.75,"n":15,"confidence":"measured"},"uts":{"min":77.35,"max":92.65,"typical":82.45,"n":15,"confidence":"measured"},"elongation":{"min":41,"max":54.5,"typical":47,"n":15,"confidence":"measured"},"modulus":{"min":2.6,"max":2.6,"typical":2.6,"n":15,"confidence":"measured"},"hardness":{"min":86.45,"max":103.6,"typical":92.15,"n":15,"confidence":"measured"},"thermal_conductivity":{"min":0.24,"max":0.24,"typical":0.24,"n":15,"confidence":"measured"},"fatigue_strength":null,"impact_strength":null,"electrical_conductivity":{"min":0,"max":0,"typical":0,"n":0,"estimated":true,"confidence":"class","provenance":"class:Polymer - PES (FDM)"},"max_service_temp":{"min":90,"max":270,"typical":180,"n":0,"estimated":true,"confidence":"class","provenance":"class:Polymer - PES (FDM)"},"thermal_expansion":{"min":25,"max":75,"typical":50,"n":0,"estimated":true,"confidence":"class","provenance":"class:Polymer - PES (FDM)"},"poisson_ratio":{"min":0.2,"max":0.6,"typical":0.4,"n":0,"estimated":true,"confidence":"class","provenance":"class:Polymer - PES (FDM)"},"specific_heat":{"min":750,"max":2250,"typical":1500,"n":0,"estimated":true,"confidence":"class","provenance":"class:Polymer - PES (FDM)"},"glass_transition_temp":{"min":112.5,"max":337.5,"typical":225,"n":0,"estimated":true,"confidence":"class","provenance":"class:Polymer - PES (FDM)"},"price_per_kg":{"min":100,"max":300,"typical":200,"n":0,"estimated":true,"confidence":"class","provenance":"class:Polymer - PES (FDM)"},"price_per_cm3":{"min":0.137,"max":0.411,"typical":0.274,"n":0,"estimated":true,"confidence":"class","provenance":"class:Polymer - PES (FDM)"},"delivered_price_per_kg":{"min":200,"max":200,"typical":200,"n":0,"estimated":true,"confidence":"derived"}},"composition":{},"sources":[{"label":"Solvay Veradel PES",
