Repository: slmhlight/GRANTA

# AM Materials Explorer

ANSYS Granta-style **additive-manufacturing (AM) materials database** — an interactive
web app for exploring metal & polymer materials through dynamic Ashby charts, advanced
filtering, **range-based property data**, and **cited manufacturer datasheets**.

> 적층제조(AM) 소재 데이터베이스 탐색기. 대화형 Ashby 차트, 고급 필터링, **물성 range 데이터**,
> **데이터시트 출처 추적**을 제공합니다.

## Features
- **Range-based properties** — every property is a `min · typical · max` aggregated from real data points (heat treatments × build direction × vendors), shown as smooth property envelopes on the Ashby chart and min–max sub-lines in the detail panel.

File: client/public/materials/polymer.json (part 5 of 16)
"tolerance_class":"IT10-12","rohs_compliant":true,"story":"1953년 영국 ICI 의 존 윈필드 (John Whinfield) 와 제임스 딕슨 (James Dickson) 이 terephthalic acid + ethylene glycol 의 transesterification 으로 polyethylene terephthalate (PET) 를 발견 — 같은 해 미국 DuPont 이 fiber grade 로 'Dacron' 을 출시했고, 결정성이 너무 높아 사출용으로는 부적합한 것이 PET 의 한계였어요. 1980년대 Eastman Chemical 이 1,4-cyclohexanedimethanol (CHDM) 을 ethylene glycol 일부 대체해 결정화를 방해함으로써 완전한 amorphous → 광학적으로 투명하고 사출 가능한 변형 — 이것이 PETG (G = glycol-modified) 입니다.\n\nPETG 의 의의는 PET 의 화학 내성 + Polycarbonate 의 광학 투명성 + 사출 성형성을 한 polymer 에 모은 거예요. Tg 80°C 로 dishwasher 안전한 음료 컵 (Starbucks 의 reusable cup), 의료 진단 cuvette (POC 키트), 데스크탑 FDM 3D 프린팅의 표준 (ABS 보다 warping 적음, PLA 보다 충격에 강함 — Prusa MK3 / Bambu Lab X1C 의 표준 필라멘트). 2000년대 들어 Coca-Cola·Pepsi 의 squeeze bottle, 슈퍼 hard-pack 카드 패키지 (Apple iPhone box 의 plastic tray) 까지 확산됐습니다.","story_refs":["Whinfield J R & Dickson J T (1946) UK Patent 578,079 (ICI) \"Improvements relating to the manufacture of highly polymeric substances\"","Eastman Chemical \"Tritan Copolyester Technical Information\" (2005)","Demirel B, Yaras A, Elcicek H (2011) \"Crystallization Behavior of PET Materials\", Balikesir University Journal of Science"],"confidence_tier":"high","industry_note":"PETG (Polyethylene Terephthalate Glycol-modified) — 비결정성 (cyclohexanedimethanol modifier 로 결정화 방지) 투명 thermoplastic. Tg ≈ 80°C, max service 60-70°C. σy 45-55 / UTS 50-55 / El 40-100% / E 2.0-2.3 GPa / ρ 1.27 g/cc. PMMA 대비 내충격 우수, PC 대비 가공 쉬움. 3D printing FDM 의 가장 흔한 transparent filament (압출 230°C, 베드 70°C). 의료 패키지 (γ-sterilizable), 음료 병, 식품 디스플레이, 진공 성형."},{"id":"G_0188","name":"PLA — As-supplied (Injection Molding)","category":"Polymer","subcategory":"Polymer - PLA","tier":"generic","manufacturers":["Generic"],"machines":[],"processes":["Injection Molding"],"heat_treatment":"As-supplied","ranges":{"density":{"min":1.24,"max":1.24,"typical":1.24,"n":15,"confidence":"measured"},"yield_strength":{"min":59.15,"max":70.85,"typical":63.05,"n":15,"confidence":"measured"},"uts":{"min":63.7,"max":76.3,"typical":67.9,"n":15,"confidence":"measured"},"elongation":{"min":2.46,"max":3.27,"typical":2.82,"n":15,"confidence":"measured"},"modulus":{"min":2.7,"max":2.7,"typical":2.7,"n":15,"confidence":"measured"},"hardness":{"min":72.8,"max":87.2,"typical":77.6,"n":15,"confidence":"measured"},"thermal_conductivity":{"min":0.13,"max":0.13,"typical":0.13,"n":15,"confidence":"measured"},"fatigue_strength":null,"impact_strength":null,"electrical_conductivity":{"min":0,"max":0,"typical":0,"n":0,"estimated":true,"confidence":"class","provenance":"class:Polymer - PLA (FDM)"},"max_service_temp":{"min":27.5,"max":82.5,"typical":55,"n":0,"estimated":true,"confidence":"class","provenance":"class:Polymer - PLA (FDM)"},"thermal_expansion":{"min":40,"max":120,"typical":80,"n":0,"estimated":true,"confidence":"class","provenance":"class:Polymer - PLA (FDM)"},"poisson_ratio":{"min":0.2,"max":0.6,"typical":0.4,"n":0,"estimated":true,"confidence":"class","provenance":"class:Polymer - PLA (FDM)"},"specific_heat":{"min":750,"max":2250,"typical":1500,"n":0,"estimated":true,"confidence":"class","provenance":"class:Polymer - PLA (FDM)"},"glass_transition_temp":{"min":30,"max":90,"typical":60,"n":0,"estimated":true,"confidence":"class","provenance":"class:Polymer - PLA (FDM)"},"price_per_kg":{"min":12.5,"max":37.5,"typical":25,"n":0,"estimated":true,"confidence":"class","provenance":"class:Polymer - PLA (FDM)"},"price_per_cm3":{"min":0.0155,"max":0.0465,"typical":0.031,"n":0,"estimated":true,"confidence":"class","provenance":"class:Polymer - PLA (FDM)"},"delivered_price_per_kg":{"min":25,"max":25,"typical":25,"n":0,"estimated":true,"confidence":"derived"}},"composition":{},"sources":[{"label":"NatureWorks Ingeo PLA","url":"https://natureworksllc.com/Products","verified":true},{"label":"ASM Engineered Materials Handbook, Vol. 2: Engineering Plastics","url":null,"verified":false},{"label":"MatWeb — search \"PLA\"","url":"https://www.matweb.com/search/QuickText.aspx?SearchText=PLA","verified":false}],"points":[[1.24,63.05,67.89999999999999,3.21,2.7,77.6,0.13],[1.24,63.7,68.6,2.64,2.7,78.4,0.13],[1.24,61.75000000000001,66.5,3.1500000000000004,2.7,76,0.13],[1.24,59.15,63.7,3.03,2.7,72.8,0.13],[1.24,70.85000000000001,76.30000000000001,2.67,2.7,87.2,0.13],[1.24,61.75000000000001,66.5,3.1500000000000004,2.7,76,0.13],[1.24,63.05,67.89999999999999,2.6100000000000003,2.7,77.6,0.13],[1.24,60.45,65.10000000000001,3.09,2.7,74.4,0.13],[1.24,70.85000000000001,76.30000000000001,3.2700000000000005,2.7,87.2,0.13],[1.24,63.05,67.89999999999999,3.21,2.7,77.6,0.13],[1.24,59.8,64.4,2.46,2.7,73.60000000000001,0.13],[1.24,61.1,65.8,2.8200000000000003,2.7,75.2,0.13],[1.24,59.8,64.4,2.46,2.7,73.60000000000001,0.13],[1.24,70.85000000000001,76.30000000000001,2.67,2.7,87.2,0.13],[1.24,70.85000000000001,76.30000000000001,2.67,2.7,87.2,0.13]],"machinability":"Good","weldability":"Thermoplastic","corrosion_resistance":"Moderate","meta":{"row_count":15,"subcategory_variants":["Polymer - PLA (FDM)"],"conditions":["Carbon Filled","Chemical Resistant","FDA Grade","Flame Retardant","Flexible","Glass Filled","Heat Resistant","High Flow","Impact Modified","Medical Grade","Mineral Filled","Reinforced","Standard","Toughened","UV Stabilized"],"flame_ul94":"HB","uv_resistance":"Fair","moisture_24h":0.5,"polymer":true,"_r173_note_applied":true},"density":1.24,"yield_strength":63.05,"uts":67.9,"elongation":2.82,"modulus":2.7,"hardness":77.6,"thermal_conductivity":0.13,"fatigue_strength":null,"impact_strength":null,"manufacturer":"Generic","process":"Injection Molding","source":"NatureWorks Ingeo PLA","aliases":[],"families":["Polymer","Polymer - PLA (FDM)"],"electrical_conductivity":0,"max_service_temp":55,"thermal_expansion":80,"poisson_ratio":0.4,"specific_heat":1500,"glass_transition_temp":60,"price_per_kg":25,"price_per_cm3":0.031,"popularity":5,"machining_cost_factor":0.7,"ht_cost_factor":1,"price_condition_factor":1,"price_form_factor":1,"price_grade_premium":1,"delivered_price_per_kg":25,"total_cost_estimate":17.5,"min_wall_thickness":0.8,"surface_finish_typical":1.6,"tolerance_class":"IT10-12","rohs_compliant":true,"story":"1932년 DuPont 의 월리스 캐러더스 (Nylon 66 발명자) 가 lactic acid 의 ring-opening polymerization 으로 처음 polylactic acid 를 합성했지만 분자량이 낮아 상품화에는 실패했어요. 1989년 Cargill 의 팻 그루버 (Pat Gruber) 가 corn starch fermentation → lactic acid → lactide cyclic dimer → ring-opening polymerization 의 economical 공정을 완성, 1997년 Cargill + Dow 의 joint venture 인 NatureWorks 가 'Ingeo' 라는 상표로 첫 상업 생산을 시작합니다.\n\nPLA 의 사회적 의의는 corn / sugarcane 같은 농업 원료 100% 의 bio-source + 산업 퇴비 (60°C, 6 주) 조건에서 완전 분해 가능한 최초의 메인스트림 폴리머라는 점이에요. 2010년대 데스크탑 3D 프린팅 (MakerBot, Prusa, Bambu Lab) 에서 가장 흔한 필라멘트로 — low T_m 175°C 라 일반 hotend 로도 잘 출력되고 warping 도 거의 없거든요. Coca-Cola PlantBottle, 스타벅스 disposable cup lid, 미국 Whole Foods food container, 의료 PLA-PGA biodegradable suture (Vicryl) 와 stent. 단점은 Tg 60°C — 자동차 dashboard 처럼 햇볕에 직사되는 환경에서는 쉽게 변형됩니다.","story_refs":["Carothers W H et al. (1932) J Am Chem Soc 54 \"Studies of polymerization and ring formation\"","Garlotta D (2001) \"A literature review of poly(lactic acid)\", J Polym Environ 9(2)","Gruber P R & O'Brien M (2002) \"Polylactides: NatureWorks PLA\", in Biopolymers Vol 4, Wiley-VCH","NatureWorks LLC corporate history (https://www.natureworksllc.com)"],"confidence_tier":"high","industry_note":"PLA (Polylactic Acid) — bio-based, biodegradable, semi-crystalline thermoplastic. Tg ≈ 60°C, Tm ≈ 175°C, HDT (0.46 MPa) ≈ 55-65°C unannealed (annealing 으로 100°C 가능), max service 50-55°C. σy 50-65 / UTS 50-70 / El 2-6% (brittle) / E 2.7-3.5 GPa / ρ 1.24 g/cc. 3D printing FDM 의 가장 흔한 filament (압출 200°C, 베드 60°C) — 낮은 휘발성·warping 적음. 식품 패키지, 의료 봉합사, 화장품 캡슐."},{"id":"R_0031_0","name":"Rohacell A PMI structural foam (Evonik aircraft grade) — Rohacell 31A (density 32 kg/m³, σc 0.4 MPa, σt 1.0 MPa)","category":"Polymer","subcategory":"Polymer - Foam (PMI)","tier":"reference","manufacturers":["Reference data"],"machines":[],"processes":["Closed-cell foam"],"heat_treatment":"Rohacell 31A (density 32 kg/m³, σc 0.4 MPa, σt 1.0 MPa)","ranges":{"density":{"min":0.032,"max":0.032,"typical":0.032,"n":1,"confidence":"handbook"},"yield_strength":{"min":0.4,"max":0.4,"typical":0.4,"n":1,"confidence":"handbook"},"uts":{"min":0.4,"max":0.4,"typical":0.4,"n":1,"confidence":"handbook"},"elongation":{"min":3,"max":3,"typical":3,"n":1,"confidence":"handbook"},"modulus":{"min":0.036,"max":0.036,"typical":0.036,"n":1,"confidence":"handbook"},"hardness":null,"thermal_conductivity":null,"fatigue_strength":null,"impact_strength":{"min":1,"max":4,"typical":2,"n":3,"confidence":"handbook","provenance":"alloy:rohacell"},"electrical_conductivity":{"min":0,"max":0,"typical":0,"n":0,"estimated":true,"confidence":"class","provenance":"class:Polymer - Foam (PMI)"},"max_service_temp":{"min":160,"max":200,"typical":180,"n":1,"estimated":true,"confidence":"handbook","provenance":"class:Polymer - Foam (PMI)"},"thermal_expansion":{"min":40,"max":120,"typical":80,"n":0,"estimated":true,"confidence":"class","provenance":"class:Polymer - Foam (PMI)"},"poisson_ratio":{"min":0.2,"max":0.6,"typical":0.4,"n":0,"estimated":true,"confidence":"class","provenance":"class:Polymer - Foam (PMI)"},"specific_heat":{"min":750,"max":2250,"typical":1500,"n":0,"estimated":true,"confidence":"class","provenance":"class:Polymer - Foam (PMI)"},"glass_transition_temp":{"min":40,"max":120,"typical":80,"n":0,"estimated":true,"confidence":"class","provenance":"class:Polymer - Foam (PMI)"},"price_per_kg":{"min":12.5,"max":37.5,"typical":25,"n":0,"estimated":true,"confidence":"class","provenance":"class:Polymer - Foam (PMI)"},"price_per_cm3":{"min":0.0004,"max":0.0012,"typical":0.0008,"n":0,"estimated":true,"confidence":"class","provenance":"class:Polymer - Foam (PMI)"},"delivered_price_per_kg":{"min":26.25,"max":26.25,"typical":26.25,"n":0,"estimated":true,"confidence":"derived"}},"composition":{"C":"61.8","H":"7.3","N":"14.4","O":"16.5"},"sources":[{"label":"Datasheet 1","url":"https://www.rohacell.com/product/rohacell/","verified":true},{"label":"Datasheet 1","url":"Evonik ROHACELL A Product Information (April 2022, 243400 EN)","verified":true},{"label":"Datasheet 1","url":"MIL-PRF-32125 / CMS / Boeing BMS aerospace foam spec","verified":true},{"label":"Evonik Rohacell A / IG / WF PMI foam reference","url":"https://www.rohacell.com/","verified":false}],"points":[[0.032,0.4,0.4,3,0.036,null,null]],"machinability":"Good","weldability":"Thermoplastic","corrosion_resistance":"Good","industry_note":"Rohacell A (Evonik PMI foam, A = Autoclave-grade) — Polymethacrylimide closed-cell rigid foam. ρ 0.02-0.30 g/cc (very low), σy 0.","meta":{"reference":true,"condition":"Rohacell 31A (density 32 kg/m³, σc 0.4 MPa, σt 1.0 MPa)","polymer":true,"_r173_note_applied":true},"density":0.032,"yield_strength":0.4,"uts":0.4,"elongation":3,"modulus":0.036,"hardness":null,"thermal_conductivity":null,"fatigue_strength":null,"impact_strength":2,"manufacturer":"Reference data","process":"Closed-cell foam","source":"Datasheet 1","aliases":["density 32 kg","σc 0.4 MPa","σt 1.0 MPa"],"families":["Polymer","Polymer - Foam (PMI)"],"fatigue_estimated":false,"electrical_conductivity":0,"max_service_temp":90,"thermal_expansion":80,"poisson_ratio":0.4,"specific_heat":1500,"glass_transition_temp":80,"price_per_kg":25,"price_per_cm3":0.0008,"popularity":1,"machining_cost_factor":0.7,"ht_cost_factor":1.15,"price_condition_factor":1.05,"price_form_factor":1,"price_grade_premium":1,"delivered_price_per_kg":26.25,"total_cost_estimate":18.38,"min_wall_thickness":0.8,"surface_finish_typical":1.6,"tolerance_class":"IT10-12","rohs_compliant":true,"confidence_tier":"high"},{"id":"R_0031_1","name":"Rohacell A PMI structural foam (Evonik aircraft grade) — Rohacell 51A (density 52 kg/m³, σc 0.9 MPa, σt 1.9 MPa)","category":"Polymer","subcategory":"Polymer - Foam (PMI)","tier":"reference","manufacturers":["Reference data"],"machines":[],"processes":["Closed-cell foam"],"heat_treatment":"Rohacell 51A (density 52 kg/m³, σc 0.9 MPa, σt 1.9 MPa)","ranges":{"density":{"min":0.052,"max":0.052,"typical":0.052,"n":1,"confidence":"handbook"},"yield_strength":{"min":0.9,"max":0.9,"typical":0.9,"n":1,"confidence":"handbook"},"uts":{"min":0.9,"max":0.9,"typical":0.9,"n":1,"confidence":"handbook"},"elongation":{"min":3,"max":3,"typical":3,"n":1,"confidence":"handbook"},"modulus":{"min":0.07,"max":0.07,"typical":0.07,"n":1,"confidence":"handbook"},"hardness":null,"thermal_conductivity":null,"fatigue_strength":null,"impact_strength":{"min":1,"max":4,"typical":2,"n":3,"confidence":"handbook","provenance":"alloy:rohacell"},"electrical_conductivity":{"min":0,"max":0,"typical":0,"n":0,"estimated":true,"confidence":"class","provenance":"class:Polymer - Foam (PMI)"},"max_service_temp":{"min":45,"max":135,"typical":90,"n":0,"estimated":true,"confidence":"class","provenance":"class:Polymer - Foam (PMI)"},"thermal_expansion":{"min":40,"max":120,"typical":80,"n":0,"estimated":true,"confidence":"class","provenance":"class:Polymer - Foam (PMI)"},"poisson_ratio":{"min":0.2,"max":0.6,"typical":0.4,"n":0,"estimated":true,"confidence":"class","provenance":"class:Polymer - Foam (PMI)"},"specific_heat":{"min":750,"max":2250,"typical":1500,"n":0,"estimated":true,"confidence":"class","provenance":"class:Polymer - Foam (PMI)"},"glass_transition_temp":{"min":40,"max":120,"typical":80,"n":0,"estimated":true,"confidence":"class","provenance":"class:Polymer - Foam (PMI)"},"price_per_kg":{"min":12.5,"max":37.5,"typical":25,"n":0,"estimated":true,"confidence":"class","provenance":"class:Polymer - Foam (PMI)"},"price_per_cm3":{"min":0.0006,"max":0.0019,"typical":0.0013,"n":0,"estimated":true,"confidence":"class","provenance":"class:Polymer - Foam (PMI)"},"delivered_price_per_kg":{"min":26.25,"max":26.25,"typical":26.25,"n":0,"estimated":true,"confidence":"derived"}},"composition":{"C":"61.8","H":"7.3","N":"14.4","O":"16.5"},"sources":[{"label":"Datasheet 2","url":"https://www.rohacell.com/product/rohacell/","verified":true},{"label":"Datasheet 2","url":"Evonik ROHACELL A Product Information (April 2022, 243400 EN)","verified":true},{"label":"Datasheet 2","url":"MIL-PRF-32125 / CMS / Boeing BMS aerospace foam spec","verified":true},{"label":"Evonik Rohacell A / IG / WF PMI foam reference","url":"https://www.rohacell.com/","verified":false}],"points":[[0.052,0.9,0.9,3,0.07,null,null]],"machinability":"Good","weldability":"Thermoplastic","corrosion_resistance":"Good","industry_note":"Rohacell A (Evonik PMI foam, A = Autoclave-grade) — Polymethacrylimide closed-cell rigid foam. ρ 0.02-0.30 g/cc (very low), σy 0.","meta":{"reference":true,"condition":"Rohacell 51A (density 52 kg/m³, σc 0.9 MPa, σt 1.9 MPa)","polymer":true,"_r173_note_applied":true},"density":0.052,"yield_strength":0.9,"uts":0.9,"elongation":3,"modulus":0.07,"hardness":null,"thermal_conductivity":null,"fatigue_strength":null,"impact_strength":2,"manufacturer":"Reference data","process":"Closed-cell foam","source":"Datasheet 2","aliases":["density 52 kg","σc 0.9 MPa","σt 1.9 MPa"],"families":["Polymer","Polymer - Foam (PMI)"],"fatigue_estimated":false,"electrical_conductivity":0,"max_service_temp":90,"thermal_expansion":80,"poisson_ratio":0.4,"specific_heat":1500,"glass_transition_temp":80,"price_per_kg":25,"price_per_cm3":0.0013,"popularity":1,"machining_cost_factor":0.7,"ht_cost_factor":1.15,"price_condition_factor":1.05,"price_form_factor":1,"price_grade_premium":1,"delivered_price_per_kg":26.25,"total_cost_estimate":18.38,"min_wall_thickness":0.8,"surface_finish_typical":1.6,"tolerance_class":"IT10-12","rohs_compliant":true,"confidence_tier":"high"},{"id":"R_0031_2","name":"Rohacell A PMI structural foam (Evonik aircraft grade) — Rohacell 71A (density 75 kg/m³, σc 1.5 MPa, σt 2.8 MPa)","category":"Polymer","subcategory":"Polymer - Foam (PMI)","tier":"reference","manufacturers":["Reference data"],"machines":[],"processes":["Closed-cell foam"],"heat_treatment":"Rohacell 71A (density 75 kg/m³, σc 1.5 MPa, σt 2.8 MPa)","ranges":{"density":{"min":0.075,"max":0.075,"typical":0.075,"n":1,"confidence":"handbook"},"yield_strength":{"min":1.5,"max":1.5,"typical":1.5,"n":1,"confidence":"handbook"},"uts":{"min":1.5,"max":1.5,"typical":1.5,"n":1,"confidence":"handbook"},"elongation":{"min":3,"max":3,"typical":3,"n":1,"confidence":"handbook"},"modulus":{"min":0.092,"max":0.092,"typical":0.092,"n":1,"confidence":"handbook"},"hardness":null,"thermal_conductivity":null,"fatigue_strength":null,"impact_strength":{"min":1,"max":4,"typical":2,"n":3,"confidence":"handbook","provenance":"alloy:rohacell"},"electrical_conductivity":{"min":0,"max":0,"typical":0,"n":0,"estimated":true,"confidence":"class","provenance":"class:Polymer - Foam (PMI)"},"max_service_temp":{"min":45,"max":135,"typical":90,"n":0,"estimated":true,"confidence":"class","provenance":"class:Polymer - Foam (PMI)"},"thermal_expansion":{"min":40,"max":120,"typical":80,"n":0,"estimated":true,"confidence":"class","provenance":"class:Polymer - Foam (PMI)"},"poisson_ratio":{"min":0.2,"max":0.6,"typical":0.4,"n":0,"estimated":true,"confidence":"class","provenance":"class:Polymer - Foam (PMI)"},"specific_heat":{"min":750,"max":2250,"typical":1500,"n":0,"estimated":true,"confidence":"class","provenance":"class:Polymer - Foam (PMI)"},"glass_transition_temp":{"min":40,"max":120,"typical":80,"n":0,"estimated":true,"confidence":"class","provenance":"class:Polymer - Foam (PMI)"},"price_per_kg":{"min":12.5,"max":37.5,"typical":25,"n":0,"estimated":true,"confidence":"class","provenance":"class:Polymer - Foam (PMI)"},"price_per_cm3":{"min":0.0009,"max":0.0029,"typical":0.0019,"n":0,"estimated":true,"confidence":"class","provenance":"class:Polymer - Foam (PMI)"},"delivered_price_per_kg":{"min":26.25,"max":26.25,"typical":26.25,"n":0,"estimated":true,"confidence":"derived"}},"composition":{"C":"61.8","H":"7.3","N":"14.4","O":"16.5"},"sources":[{"label":"Datasheet 3","url":"https://www.rohacell.com/product/rohacell/","verified":true},{"label":"Datasheet 3","url":"Evonik ROHACELL A Product Information (April 2022, 243400 EN)","verified":true},{"label":"Datasheet 3","url":"MIL-PRF-32125 / CMS / Boeing BMS aerospace foam spec","verified":true},{"label":"Evonik Rohacell A / IG / WF PMI foam reference","url":"https://www.rohacell.com/","verified":false}],"points":[[0.075,1.5,1.5,3,0.092,null,null]],"machinability":"Good","weldability":"Thermoplastic","corrosion_resistance":"Good","industry_note":"Rohacell A (Evonik PMI foam, A = Autoclave-grade) — Polymethacrylimide closed-cell rigid foam. ρ 0.02-0.30 g/cc (very low), σy 0.","meta":{"reference":true,"condition":"Rohacell 71A (density 75 kg/m³, σc 1.5 MPa, σt 2.8 MPa)","polymer":true,"_r173_note_applied":true},"density":0.075,"yield_strength":1.5,"uts":1.5,"elongation":3,"modulus":0.092,"hardness":null,"thermal_conductivity":null,"fatigue_strength":null,"impact_strength":2,"manufacturer":"Reference data","process":"Closed-cell foam","source":"Datasheet 3","aliases":["density 75 kg","σc 1.5 MPa","σt 2.8 MPa"],"families":["Polymer","Polymer - Foam (PMI)"],"fatigue_estimated":false,"electrical_conductivity":0,"max_service_temp":90,"thermal_expansion":80,"poisson_ratio":0.4,"specific_heat":1500,"glass_transition_temp":80,"price_per_kg":25,"price_per_cm3":0.0019,"popularity":1,"machining_cost_factor":0.7,"ht_cost_factor":1.15,"price_condition_factor":1.05,"price_form_factor":1,"price_grade_premium":1,"delivered_price_per_kg":26.25,"total_cost_estimate":18.38,"min_wall_thickness":0.8,"surface_finish_typical":1.6,"tolerance_class":"IT10-12","rohs_compliant":true,"confidence_tier":"high"},{"id":"R_0048","name":"PEEK","category":"Polymer","subcategory":"Polymer - PEEK","tier":"reference","manufacturers":["Reference data"],"machines":[],"processes":["FDM"],"heat_treatment":null,"ranges":{"density":{"min":1.32,"max":1.32,"typical":1.32,"n":3,"confidence":"measured"},"yield_strength":{"min":90,"max":100,"typical":97,"n":3,"confidence":"measured"},"uts":{"min":95,"max":103,"typical":100,"n":3,"confidence":"measured"},"elongation":{"min":30,"max":45,"typical":40,"n":3,"confidence":"measured"},"modulus":{"min":3.6,"max":3.8,"typical":3.6,"n":3,"confidence":"measured"},"hardness":null,"thermal_conductivity":{"min":0.25,"max":0.25,"typical":0.25,"n":3,"confidence":"measured"},"fatigue_strength":null,"impact_strength":null,"electrical_conductivity":{"min":0,"max":0,"typical":0,"n":0,"estimated":true,"confidence":"class","provenance":"class:Polymer - PEEK (FDM)"},"max_service_temp":{"min":125,"max":375,"typical":250,"n":0,"estimated":true,"confidence":"class","provenance":"class:Polymer - PEEK (FDM)"},"thermal_expansion":{"min":25,"max":75,"typical":50,"n":0,"estimated":true,"confidence":"class","provenance":"class:Polymer - PEEK (FDM)"},"poisson_ratio":{"min":0.2,"max":0.6,"typical":0.4,"n":0,"estimated":true,"confidence":"class","provenance":"class:Polymer - PEEK (FDM)"},"specific_heat":{"min":750,"max":2250,"typical":1500,"n":0,"estimated":true,"confidence":"class","provenance":"class:Polymer - PEEK (FDM)"},"glass_transition_temp":{"min":71.5,"max":214.5,"typical":143,"n":0,"estimated":true,"confidence":"class","provenance":"class:Polymer - PEEK (FDM)"},"price_per_kg":{"min":75,"max":110,"typical":90,"n":1,"estimated":true,"confidence":"measured","provenance":"Victrex 450G powder/pellet Q2 2026 (medical grade slightly higher)"},"price_per_cm3":{"min":0.101,"max":0.1366,"typical":0.1188,"n":0,"estimated":true,"confidence":"derived","provenance":"R205-R price_per_kg × ρ 재계산"},"delivered_price_per_kg":{"min":400,"max":400,"typical":400,"n":0,"estimated":true,"confidence":"derived"}},"composition":{"C":"79.2","H":"4.2","O":"16.7"},"sources":[{"label":"Victrex / ASM Engineering Plastics — PEEK","url":null,"verified":false},{"label":"Victrex PEEK 450G technical datasheet","url":"https://www.victrex.com/en/products/victrex-peek-polymers","verified":true},{"label":"Solvay KetaSpire PEEK technical guide","url":"https://www.solvay.com/en/brands/ketaspire-peek","verified":true},{"label":"ASTM F2026 — PEEK Polymers for Surgical Implants","url":"https://www.astm.org/f2026-17.html","verified":false}],"points":[[1.32,97,100,40,3.6,0,0.25],[1.32,90,95,30,3.6,0,0.25],[1.32,100,103,45,3.8,0,0.25]],"machinability":"Good","weldability":"Thermoplastic","corrosion_resistance":"Excellent","industry_note":"PEEK (Polyetheretherketone) — 반결정성 high-performance thermoplastic. Tg ≈ 143°C, Tm ≈ 343°C, HDT (1.8 MPa) ≈ 152°C unfilled / 315°C GF30, max service 250°C continuous (긴 시간), 310°C short-term. σy 90-100 / UTS 95-115 / El 30-50% / E 3.6-3.8 GPa / ρ 1.30-1.32 g/cc. UL 94 V-0 자체 난연. 항공 (Airbus A350 bracket), 의료 임플란트 (ASTM F2026 spinal cage), 반도체 wafer carrier, 오일/가스 seal. 가공 어려움 (cutter 마모) → GF30 / CF30 보강 standard.","meta":{"reference":true,"flame_ul94":"V-0","uv_resistance":"Fair","moisture_24h":0.3,"polymer":true,"price_verified_date":"2026-04","price_verified_source":"PEEK Victrex 450G","_r173_note_applied":true,"specs":[{"id":"ASTM F2026","org":"ASTM"}]},"density":1.32,"yield_strength":97,"uts":100,"elongation":40,"modulus":3.6,"hardness":null,"thermal_conductivity":0.25,"fatigue_strength":null,"impact_strength":null,"manufacturer":"Reference data","process":"FDM","source":"Victrex / ASM Engineering Plastics — PEEK","aliases":["Victrex PEEK","PEEK 450G","Ketron PEEK"],"families":["Polymer","Polymer - PEEK (FDM)"],"electrical_conductivity":0,"max_service_temp":250,"thermal_expansion":50,"poisson_ratio":0.4,"specific_heat":1500,"glass_transition_temp":143,"price_per_kg":400,"price_per_cm3":0.1188,"popularity":3.5,"machining_cost_factor":1.3,"ht_cost_factor":1,"price_condition_factor":1,"price_form_factor":1,"price_grade_premium":1,"delivered_price_per_kg":400,"total_cost_estimate":520,"min_wall_thickness":0.8,"surface_finish_typical":1.6,"tolerance_class":"IT10-12","rohs_compliant":true,"story":"PEEK (Polyetheretherketone) 는 1977년 영국 ICI 의 Stuart Rose 가 발견한 semi-crystalline thermoplastic 입니다. Roma 의 후속 commercial launch (1981년 'Victrex PEEK') 가 시장 진입 시점이고, ICI 가 1993년 Victrex 라는 독립 회사로 spin-off 시켰어요. 'Etheretherketone' 은 main chain 에 ether-ether-ketone 의 반복 단위를 의미합니다.\n\nPEEK 의 핵심은 high Tg (143°C) + high Tm (343°C) + chemical resistance + radiation resistance 의 균형입니다. Continuous use 가 250°C 까지 가능 (engineering polymer 중 PI 다음으로 높음), 강한 산성 환경 (98% H₂SO₄, 100% HCl) 에서도 견디고, 감마선 100 Mrad 까지 안정합니다. σy 100 MPa · UTS 100 MPa · modulus 3.8 GPa · El 45% — engineering polymer 중 매우 높은 부류.\n\n응용은 'metal replacement' 의 정점에 있습니다. 의료 implant — spinal cage (Medtronic, NuVasive 의 표준), cranial implant (해골 임플란트의 carbon-PEEK), dental abutment, 그리고 가장 최근 'PEEK heart valve' (Polares Medical) prototype. 항공 산업 — bracket 의 metal replacement (보잉 787 의 일부 cabin bracket), 항공 cable insulation, ducting. 산업 — high-pressure pump seal (Sulzer · ITT 의 표준 seal material), semiconductor wafer carrier (high-purity grade), oil & gas downhole tool (200°C 환경의 pressure compensator). 가격은 $80-110/kg 으로 commodity polymer 의 20배지만 metal replacement 의 가치는 충분합니다. 최근에는 FDM (Stratasys F900, INTAMSYS Funmat HT) 으로 PEEK 3D 프린팅이 가능해져 prototype + customizable medical implant 시장이 확대 중이고, Stratasys 의 Antero PEKK 와 함께 'high-temperature AM polymer' 의 양대 산맥입니다.","story_refs":["Rose J B & Staniland P A (1985) US Patent 4,538,007 \"Aromatic polyetherketones\"","Victrex PEEK 450G Tech Data (revised 2024)","Kurtz S M (2012) PEEK Biomaterials Handbook, Elsevier"],"confidence_tier":"high","elevated_temp":[{"temp":23,"ys":100,"uts":100,"E":3.8},{"temp":100,"ys":85,"uts":85,"E":3.4},{"temp":143,"ys":70,"uts":70,"E":1},{"temp":200,"ys":35,"uts":35,"E":0.5},{"temp":250,"ys":18,"uts":18,"E":0.25}]},{"id":"R_0049","name":"ULTEM 9085 (PEI)","category":"Polymer","subcategory":"Polymer - PEI/ULTEM","tier":"reference","manufacturers":["Reference data"],"machines":[],"processes":["FDM"],"heat_treatment":null,"ranges":{"density":{"min":1.34,"max":1.34,"typical":1.34,"n":3,"confidence":"measured"},"yield_strength":{"min":42,"max":71,"typical":70,"n":3,"confidence":"measured"},"uts":{"min":69,"max":105,"typical":71,"n":3,"confidence":"measured"},"elongation":{"min":2,"max":60,"typical":5.9,"n":3,"confidence":"measured"},"modulus":{"min":2.2,"max":2.9,"typical":2.2,"n":3,"confidence":"measured"},"hardness":null,"thermal_conductivity":{"min":0.2,"max":0.22,"typical":0.2,"n":3,"confidence":"measured"},"fatigue_strength":null,"impact_strength":null,"electrical_conductivity":{"min":0,"max":0,"typical":0,"n":0,"estimated":true,"confidence":"class","provenance":"class:Polymer - PEI/ULTEM (FDM)"},"max_service_temp":{"min":85,"max":255,"typical":170,"n":0,"estimated":true,"confidence":"class","provenance":"class:Polymer - PEI/ULTEM (FDM)"},"thermal_expansion":{"min":25,"max":75,"typical":50,"n":0,"estimated":true,"confidence":"class","provenance":"class:Polymer - PEI/ULTEM (FDM)"},"poisson_ratio":{"min":0.2,"max":0.6,"typical":0.4,"n":0,"estimated":true,"confidence":"class","provenance":"class:Polymer - PEI/ULTEM (FDM)"},"specific_heat":{"min":750,"max":2250,"typical":1500,"n":0,"estimated":true,"confidence":"class","provenance":"class:Polymer - PEI/ULTEM (FDM)"},"glass_transition_temp":{"min":108.5,"max":325.5,"typical":217,"n":0,"estimated":true,"confidence":"class","provenance":"class:Polymer - PEI/ULTEM (FDM)"},"price_per_kg":{"min":100,"max":300,"typical":200,"n":0,"estimated":true,"confidence":"class","provenance":"class:Polymer - PEI/ULTEM (FDM)"},"price_per_cm3":{"min":0.134,"max":0.402,"typical":0.268,"n":0,"estimated":true,"confidence":"class","provenance":"class:Polymer - PEI/ULTEM (FDM)"},"delivered_price_per_kg":{"min":200,"max":200,"typical":200,"n":0,"estimated":true,"confidence":"derived"}},"composition":{"C":"75.0","H":"4.1","N":"4.7","O":"16.2"},"sources":[{"label":"Stratasys — ULTEM 9085 datasheet","url":null,"verified":false},{"label":"SABIC ULTEM 9085 resin technical guide","url":"https://www.sabic.com/en/products/specialties/ultem-resins","verified":true},{"label":"Stratasys ULTEM 9085 FDM material data","url":"https://www.stratasys.com/en/materials/materials-catalog/fdm-materials/ultem-9085-resin/","verified":true},{"label":"FAR 25.853 — Aviation Flammability (PEI 9085 compliant)","url":"https://www.ecfr.gov/current/title-14/chapter-I/subchapter-C/part-25","verified":false}],"points":[[1.34,71,105,60,2.9,0,0.22],[1.34,42,69,2,2.2,0,0.2],[1.34,70,71,5.9,2.2,0,0.2]],"machinability":"Good","weldability":"Thermoplastic","corrosion_resistance":"Good","industry_note":"ULTEM 9085 — PEI/PC blend (FST = Flame/Smoke/Toxicity rated). Tg ≈ 186°C, HDT (1.8 MPa) ≈ 153°C, max service 170°C continuous. σy 71-78 / UTS 71-83 / El 5-7% (lower 보다 unfilled 9085) / E 2.2-2.5 GPa / ρ 1.34 g/cc. FAR 25.853 (aircraft interior flammability) 및 FAA 항공기 인증 — Boeing/Airbus 의 항공 interior parts (overhead bin, ducting). Stratasys FDM 의 항공 grade (1010 대신 9085 가 항공 표준). 가공 시 280-320°C 압출.","meta":{"reference":true,"flame_ul94":"V-0","uv_resistance":"Fair","moisture_24h":0.3,"polymer":true,"_r173_note_applied":true},"density":1.34,"yield_strength":70,"uts":71,"elongation":5.9,"modulus":2.2,"hardness":null,"thermal_conductivity":0.2,"fatigue_strength":null,"impact_strength":null,"manufacturer":"Reference data","process":"FDM","source":"Stratasys — ULTEM 9085 datasheet","aliases":["PEI","ULTEM 9085","SABIC ULTEM"],"families":["Polymer","Polymer - PEI/ULTEM (FDM)"],"electrical_conductivity":0,"max_service_temp":170,"thermal_expansion":50,"poisson_ratio":0.4,"specific_heat":1500,"glass_transition_temp":217,"price_per_kg":200,"price_per_cm3":0.268,"popularity":3.5,"machining_cost_factor":1.3,"ht_cost_factor":1,"price_condition_factor":1,"price_form_factor":1,"price_grade_premium":1,"delivered_price_per_kg":200,"total_cost_estimate":260,"min_wall_thickness":0.8,"surface_finish_typical":1.6,"tolerance_class":"IT10-12","rohs_compliant":true,"elevated_temp":[{"temp":25,"ys":71,"uts":71,"E":2.5},{"temp":100,"ys":62,"uts":62,"E":2.3},{"temp":150,"ys":45,"uts":45,"E":2},{"temp":180,"ys":18,"uts":18,"E":0.8}],"story":"ULTEM 9085 는 Sabic 의 PEI 의 'flame-retardant + smoke + toxicity' (FST) grade 입니다. PEI base 에 brominated flame retardant 를 첨가해 FAR 25.853 (Federal Aviation Regulation, 항공기 cabin material 의 화재 안전 기준) 통과가 가능한 grade. 1990년대 GE Plastics 가 commercial launch 했고, Stratasys 가 2007년 FDM 3D 프린팅 filament 의 첫 항공-qualified 재료로 채택했어요.\n\n특성: Tg 186°C (base PEI 217°C 보다 약간 낮음, 화재 처리제 영향) · σy 65-85 MPa · modulus 2.4 GPa · El 5-7%. FST 등급은 OSU (Ohio State University) heat release < 65 kW·min/m² (FAR 25.853 한도), 발연 (smoke) < 200 OSU NBS, toxicity 도 통과. Stratasys FDM print 의 결과는 anisotropic 이지만 항공 part 의 spec 이 정해진 isotropic value 보다 보수적으로 사용됩니다.\n\n응용: 항공기 cabin 내부 ducting (Airbus A350, Boeing 787, F-35), 항공기 brackets + spacer, 화재 안전 요구 의료 device (휴대용 portable ventilator 의 일부 housing), 군용 응급 의료 kit case. Stratasys 의 첫 항공 인증 (Boeing F-18 fighter ducting, 2014) 으로 'FDM Ultem 9085 가 항공 production 가능' 이라는 분기점을 만든 게 화제였고, 그 이후 Lockheed Martin · Boeing · Airbus 의 일부 low-volume cabin part 가 FDM 으로 print 되고 있습니다.","story_refs":["Sabic Ultem 9085 Tech Data","Stratasys Ultem 9085 Material Data Sheet (verified 2024)","FAR 25.853 \"Compartment Interiors\"","Bourell D L et al. (2017) \"Materials for AM\", CIRP Annals 66"],"confidence_tier":"high"},{"id":"R_0050","name":"PA12 (Nylon 12, SLS)","category":"Polymer","subcategory":"Polymer - Polyamide","tier":"reference","manufacturers":["Reference data"],"machines":[],"processes":["SLS"],"heat_treatment":null,"ranges":{"density":{"min":1.01,"max":1.01,"typical":1.01,"n":3,"confidence":"measured"},"yield_strength":{"min":42,"max":48,"typical":48,"n":3,"confidence":"measured"},"uts":{"min":45,"max":50,"typical":48,"n":3,"confidence":"measured"},"elongation":{"min":11,"max":20,"typical":18,"n":3,"confidence":"measured"},"modulus":{"min":1.5,"max":1.8,"typical":1.7,"n":3,"confidence":"measured"},"hardness":null,"thermal_conductivity":{"min":0.25,"max":0.25,"typical":0.25,"n":3,"confidence":"measured"},"fatigue_strength":null,"impact_strength":null,"electrical_conductivity":{"min":0,"max":0,"typical":0,"n":0,"estimated":true,"confidence":"class","provenance":"class:Polymer - Nylon (FDM/SLS)"},"max_service_temp":{"min":55,"max":165,"typical":110,"n":0,"estimated":true,"confidence":"class","provenance":"class:Polymer - Nylon (FDM/SLS)"},"thermal_expansion":{"min":45,"max":135,"typical":90,"n":0,"estimated":true,"confidence":"class","provenance":"class:Polymer - Nylon (FDM/SLS)"},"poisson_ratio":{"min":0.2,"max":0.6,"typical":0.4,"n":0,"estimated":true,"confidence":"class","provenance":"class:Polymer - Nylon (FDM/SLS)"},"specific_heat":{"min":750,"max":2250,"typical":1500,"n":0,"estimated":true,"confidence":"class","provenance":"class:Polymer - Nylon (FDM/SLS)"},"glass_transition_temp":{"min":27.5,"max":82.5,"typical":55,"n":0,"estimated":true,"confidence":"class","provenance":"class:Polymer - Nylon (FDM/SLS)"},"price_per_kg":{"min":25,"max":75,"typical":50,"n":0,"estimated":true,"confidence":"class","provenance":"class:Polymer - Nylon (FDM/SLS)"},"price_per_cm3":{"min":0.0253,"max":0.0758,"typical":0.0505,"n":0,"estimated":true,"confidence":"class","provenance":"class:Polymer - Nylon (FDM/SLS)"},"delivered_price_per_kg":{"min":50,"max":50,"typical":50,"n":0,"estimated":true,"confidence":"derived"}},"composition":{"C":"73.0","H":"11.7","N":"7.1","O":"8.1"},"sources":[{"label":"EOS/Arkema — PA12 (Nylon 12) for SLS","url":"https://www.eos.info/3d-printing-materials/polymer/polyamide-pa-12-pa12","verified":true},{"label":"EOS / 3D Systems — PA 2200 / DuraForm PA (SLS)","url":null,"verified":false},{"label":"Arkema Rilsan PA12 medical grade","url":"https://www.extrudedpolymers.com/products/rilsan-pa-12/","verified":true},{"label":"EOS PA 2200 (PA12) Material Data Sheet","url":"https://www.eos.info/en-us/3d-printing-materials/plastic/polyamide-pa-12-alumide","verified":true},{"label":"Evonik VESTAMID L (PA12)","url":"https://www.vestamid.com/","verified":false}],"points":[[1.01,48,48,18,1.7,0,0.25],[1.01,42,45,11,1.5,0,0.25],[1.01,48,50,20,1.8,0,0.25]],"machinability":"Good","weldability":"Thermoplastic","corrosion_resistance":"Good","industry_note":"Nylon 12 (Polylauryllactam) — semi-crystalline thermoplastic. Tg ≈ 50°C, Tm ≈ 178°C, HDT (0.46 MPa) ≈ 145°C, **max service 80-100°C continuous** (σy 45-50 / UTS 45-50 / El 200-300% / E 1.5-1.7 GPa / ρ 1.01 g/cc. SLS / MJF 3D printing 의 가장 흔한 폴리머 (EOS PA 2200 = Vestamid L). 의료 카테터, 자동차 fuel line, 케이블 sheath, 화장품 패키지. 흡습률 낮음 (1.5% — PA66 대비 절반).","meta":{"reference":true,"flame_ul94":"HB","uv_resistance":"Good","moisture_24h":1,"polymer":true,"_r173_note_applied":true},"density":1.01,"yield_strength":48,"uts":48,"elongation":18,"modulus":1.7,"hardness":null,"thermal_conductivity":0.25,"fatigue_strength":null,"impact_strength":null,"manufacturer":"Reference data","process":"SLS","source":"EOS/Arkema — PA12 (Nylon 12) for SLS","aliases":["Nylon 12","PA 2200","Rilsan"],"families":["Polymer","Polymer - Nylon (FDM/SLS)"],"electrical_conductivity":0,"max_service_temp":110,"thermal_expansion":90,"poisson_ratio":0.4,"specific_heat":1500,"glass_transition_temp":55,"price_per_kg":50,"price_per_cm3":0.0505,"popularity":3.5,"machining_cost_factor":0.7,"ht_cost_factor":1,"price_condition_factor":1,"price_form_factor":1,"price_grade_premium":1,"delivered_price_per_kg":50,"total_cost_estimate":35,"min_wall_thickness":0.8,"surface_finish_typical":1.6,"tolerance_class":"IT10-12","rohs_compliant":true,"confidence_tier":"high"},{"id":"R_0051","name":"PLA","category":"Polymer","subcategory":"Polymer - PLA","tier":"reference","manufacturers":["Reference data"],"machines":[],"processes":["FDM"],"heat_treatment":null,"ranges":{"density":{"min":1.24,"max":1.24,"typical":1.24,"n":3,"confidence":"measured"},"yield_strength":{"min":45,"max":55,"typical":50,"n":3,"confidence":"measured"},"uts":{"min":50,"max":60,"typical":55,"n":3,"confidence":"measured"},"elongation":{"min":3,"max":6,"typical":5,"n":3,"confidence":"measured"},"modulus":{"min":3.3,"max":3.6,"typical":3.5,"n":3,"confidence":"measured"},"hardness":null,"thermal_conductivity":{"min":0.13,"max":0.13,"typical":0.13,"n":3,"confidence":"measured"},"fatigue_strength":null,"impact_strength":null,"electrical_conductivity":{"min":0,"max":0,"typical":0,"n":0,"estimated":true,"confidence":"class","provenance":"class:Polymer - PLA (FDM)"},"max_service_temp":{"min":27.5,"max":82.5,"typical":55,"n":0,"estimated":true,"confidence":"class","provenance":"class:Polymer - PLA (FDM)"},"thermal_expansion":{"min":40,"max":120,"typical":80,"n":0,"estimated":true,"confidence":"class","provenance":"class:Polymer - PLA (FDM)"},"poisson_ratio":{"min":0.2,"max":0.6,"typical":0.4,"n":0,"estimated":true,"confidence":"class","provenance":"class:Polymer - PLA (FDM)"},"specific_heat":{"min":750,"max":2250,"typical":1500,"n":0,"estimated":true,"confidence":"class","provenance":"class:Polymer - PLA (FDM)"},"glass_transition_temp":{"min":30,"max":90,"typical":60,"n":0,"estimated":true,"confidence":"class","provenance":"class:Polymer - PLA (FDM)"},"price_per_kg":{"min":12.5,"max":37.5,"typical":25,"n":0,"estimated":true,"confidence":"class","provenance":"class:Polymer - PLA (FDM)"},"price_per_cm3":{"min":0.0155,"max":0.0465,"typical":0.031,"n":0,"estimated":true,"confidence":"class","provenance":"class:Polymer - PLA (FDM)"},"delivered_price_per_kg":{"min":25,"max":25,"typical":25,"n":0,"estimated":true,"confidence":"derived"}},"composition":{"C":"50.0","H":"5.6","O":"44.4"},"sources":[{"label":"Material datasheets — PLA (FDM)","url":null,"verified":false},{"label":"NatureWorks Ingeo PLA technical guide","url":"https://natureworksllc.com/Products","verified":true},{"label":"MatWeb — Polylactic Acid (PLA)","url":"https://www.matweb.com/search/QuickText.aspx?SearchText=PLA","verified":false}],"points":[[1.24,50,55,5,3.5,0,0.13],[1.24,45,50,3,3.3,0,0.13],[1.24,55,60,6,3.6,0,0.13]],"machinability":"Good","weldability":"Thermoplastic","corrosion_resistance":"Moderate","industry_note":"PLA (Polylactic Acid) — bio-based, biodegradable, semi-crystalline thermoplastic. Tg ≈ 60°C, Tm ≈ 175°C, HDT (0.46 MPa) ≈ 55-65°C unannealed (annealing 으로 100°C 가능), max service 50-55°C. σy 50-65 / UTS 50-70 / El 2-6% (brittle) / E 2.7-3.5 GPa / ρ 1.24 g/cc. 3D printing FDM 의 가장 흔한 filament (압출 200°C, 베드 60°C) — 낮은 휘발성·warping 적음. 식품 패키지, 의료 봉합사, 화장품 캡슐.","meta":{"reference":true,"flame_ul94":"HB","uv_resistance":"Fair","moisture_24h":0.5,"polymer":true,"_r173_note_applied":true},"density":1.24,"yield_strength":50,"uts":55,"elongation":5,"modulus":3.5,"hardness":null,"thermal_conductivity":0.13,"fatigue_strength":null,"impact_strength":null,"manufacturer":"Reference data","process":"FDM","source":"Material datasheets — PLA (FDM)","aliases":[],"families":["Polymer","Polymer - PLA (FDM)"],"electrical_conductivity":0,"max_service_temp":55,"thermal_expansion":80,"poisson_ratio":0.4,"specific_heat":1500,"glass_transition_temp":60,"price_per_kg":25,"price_per_cm3":0.031,"popularity":3.5,"machining_cost_factor":0.7,"ht_cost_factor":1,"price_condition_factor":1,"price_form_factor":1,"price_grade_premium":1,"delivered_price_per_kg":25,"total_cost_estimate":17.5,"min_wall_thickness":0.8,"surface_finish_typical":1.6,"tolerance_class":"IT10-12","rohs_compliant":true,"story":"1932년 DuPont 의 월리스 캐러더스 (Nylon 66 발명자) 가 lactic acid 의 ring-opening polymerization 으로 처음 polylactic acid 를 합성했지만 분자량이 낮아 상품화에는 실패했어요. 1989년 Cargill 의 팻 그루버 (Pat Gruber) 가 corn starch fermentation → lactic acid → lactide cyclic dimer → ring-opening polymerization 의 economical 공정을 완성, 1997년 Cargill + Dow 의 joint venture 인 NatureWorks 가 'Ingeo' 라는 상표로 첫 상업 생산을 시작합니다.\n\nPLA 의 사회적 의의는 corn / sugarcane 같은 농업 원료 100% 의 bio-source + 산업 퇴비 (60°C, 6 주) 조건에서 완전 분해 가능한 최초의 메인스트림 폴리머라는 점이에요. 2010년대 데스크탑 3D 프린팅 (MakerBot, Prusa, Bambu Lab) 에서 가장 흔한 필라멘트로 — low T_m 175°C 라 일반 hotend 로도 잘 출력되고 warping 도 거의 없거든요. Coca-Cola PlantBottle, 스타벅스 disposable cup lid, 미국 Whole Foods food
