Repository: slmhlight/GRANTA

# AM Materials Explorer

ANSYS Granta-style **additive-manufacturing (AM) materials database** — an interactive
web app for exploring metal & polymer materials through dynamic Ashby charts, advanced
filtering, **range-based property data**, and **cited manufacturer datasheets**.

> 적층제조(AM) 소재 데이터베이스 탐색기. 대화형 Ashby 차트, 고급 필터링, **물성 range 데이터**,
> **데이터시트 출처 추적**을 제공합니다.

## Features
- **Range-based properties** — every property is a `min · typical · max` aggregated from real data points (heat treatments × build direction × vendors), shown as smooth property envelopes on the Ashby chart and min–max sub-lines in the detail panel.

File: client/public/materials/polymer.json (part 9 of 16)
{"temp":143,"ys":165,"uts":165,"E":14},{"temp":200,"ys":130,"uts":130,"E":10},{"temp":250,"ys":85,"uts":85,"E":6}]},{"id":"R_0185","name":"PEKK-CF (carbon fiber)","category":"Polymer","subcategory":"Polymer - PEKK CF","tier":"reference","manufacturers":["Reference data"],"machines":[],"processes":["FDM"],"heat_treatment":null,"ranges":{"density":{"min":1.4,"max":1.4,"typical":1.4,"n":2,"confidence":"handbook"},"yield_strength":{"min":110,"max":120,"typical":120,"n":2,"confidence":"handbook"},"uts":{"min":125,"max":135,"typical":135,"n":2,"confidence":"handbook"},"elongation":{"min":1,"max":2,"typical":2,"n":2,"confidence":"handbook"},"modulus":{"min":11,"max":12,"typical":12,"n":2,"confidence":"handbook"},"hardness":null,"thermal_conductivity":{"min":0.35,"max":0.35,"typical":0.35,"n":2,"confidence":"handbook"},"fatigue_strength":null,"impact_strength":null,"electrical_conductivity":{"min":0,"max":0,"typical":0,"n":0,"estimated":true,"confidence":"class","provenance":"class:Polymer - Carbon-Fiber Reinforced"},"max_service_temp":{"min":230,"max":260,"typical":250,"n":1,"estimated":true,"confidence":"handbook","provenance":"class:Polymer - Carbon-Fiber Reinforced"},"thermal_expansion":{"min":40,"max":120,"typical":80,"n":0,"estimated":true,"confidence":"class","provenance":"class:Polymer - Carbon-Fiber Reinforced"},"poisson_ratio":{"min":0.2,"max":0.6,"typical":0.4,"n":0,"estimated":true,"confidence":"class","provenance":"class:Polymer - Carbon-Fiber Reinforced"},"specific_heat":{"min":750,"max":2250,"typical":1500,"n":0,"estimated":true,"confidence":"class","provenance":"class:Polymer - Carbon-Fiber Reinforced"},"glass_transition_temp":{"min":81,"max":243,"typical":162,"n":0,"estimated":true,"confidence":"class","provenance":"class:Polymer - Carbon-Fiber Reinforced"},"price_per_kg":{"min":12.5,"max":37.5,"typical":25,"n":0,"estimated":true,"confidence":"class","provenance":"class:Polymer - Carbon-Fiber Reinforced"},"price_per_cm3":{"min":0.0175,"max":0.0525,"typical":0.035,"n":0,"estimated":true,"confidence":"class","provenance":"class:Polymer - Carbon-Fiber Reinforced"},"delivered_price_per_kg":{"min":25,"max":25,"typical":25,"n":0,"estimated":true,"confidence":"derived"}},"composition":{"C":"78.0","H":"4.0","O":"18.1"},"sources":[{"label":"Material datasheets — carbon-fibre PEKK (FDM)","url":null,"verified":false},{"label":"Arkema Kepstan PEKK datasheet","url":"https://www.arkema.com/global/en/products/product-finder/product-viewer/Kepstan-PEKK/","verified":true},{"label":"Solvay NovaSpire PEKK 90/10 datasheet","url":"https://www.solvay.com/en/brands/novaspire-pekk","verified":true}],"points":[[1.4,120,135,2,12,0,0.35],[1.4,110,125,1,11,0,0.35]],"machinability":"Fair","weldability":"Thermoplastic","corrosion_resistance":"Excellent","industry_note":"PEKK (Polyetherketoneketone) — PAEK family (PEEK + PEKK). PEEK 보다 ether/ketone 비율 다름 (PEEK 60/40, PEKK 50/50) → Tg 162°C (PEEK 143°C) / Tm 305-360°C (T/I ratio 의존). max service 250-260°C continuous (PEEK 와 동등). σy 90-110 / UTS 100-115 / El 25-50% / E 3.8-4.1 GPa / ρ 1.30 g/cc. PEKK-CF (Arkema/Solvay): σy 120-150, E 12-15. **** 항공 AM SLS (3D Systems VICTREX HT, Stratasys NovaSpire), 의료 임플란트 (FDA approved Oxpekk).","meta":{"reference":true,"flame_ul94":"V-0","uv_resistance":"Fair","moisture_24h":0.3,"polymer":true,"_r173_note_applied":true},"density":1.4,"yield_strength":120,"uts":135,"elongation":2,"modulus":12,"hardness":null,"thermal_conductivity":0.35,"fatigue_strength":null,"impact_strength":null,"manufacturer":"Reference data","process":"FDM","source":"Material datasheets — carbon-fibre PEKK (FDM)","aliases":[],"families":["Polymer","Polymer - Carbon-Fiber Reinforced"],"electrical_conductivity":0,"max_service_temp":90,"thermal_expansion":80,"poisson_ratio":0.4,"specific_heat":1500,"glass_transition_temp":162,"price_per_kg":25,"price_per_cm3":0.035,"popularity":2,"machining_cost_factor":1.3,"ht_cost_factor":1,"price_condition_factor":1,"price_form_factor":1,"price_grade_premium":1,"delivered_price_per_kg":25,"total_cost_estimate":32.5,"min_wall_thickness":0.8,"surface_finish_typical":1.6,"tolerance_class":"IT10-12","rohs_compliant":true,"confidence_tier":"high"},{"id":"R_0186","name":"PETG-CF (carbon fiber)","category":"Polymer","subcategory":"Polymer - PETG","tier":"reference","manufacturers":["Reference data"],"machines":[],"processes":["FDM"],"heat_treatment":null,"ranges":{"density":{"min":1.28,"max":1.28,"typical":1.28,"n":2,"confidence":"handbook"},"yield_strength":{"min":50,"max":55,"typical":55,"n":2,"confidence":"handbook"},"uts":{"min":55,"max":60,"typical":60,"n":2,"confidence":"handbook"},"elongation":{"min":2,"max":3,"typical":3,"n":2,"confidence":"handbook"},"modulus":{"min":4.6,"max":5,"typical":5,"n":2,"confidence":"handbook"},"hardness":null,"thermal_conductivity":{"min":0.25,"max":0.25,"typical":0.25,"n":2,"confidence":"handbook"},"fatigue_strength":null,"impact_strength":null,"electrical_conductivity":{"min":0,"max":0,"typical":0,"n":0,"estimated":true,"confidence":"class","provenance":"class:Polymer - Carbon-Fiber Reinforced"},"max_service_temp":{"min":35,"max":105,"typical":70,"n":0,"estimated":true,"confidence":"class","provenance":"class:Polymer - Carbon-Fiber Reinforced"},"thermal_expansion":{"min":40,"max":120,"typical":80,"n":0,"estimated":true,"confidence":"class","provenance":"class:Polymer - Carbon-Fiber Reinforced"},"poisson_ratio":{"min":0.2,"max":0.6,"typical":0.4,"n":0,"estimated":true,"confidence":"class","provenance":"class:Polymer - Carbon-Fiber Reinforced"},"specific_heat":{"min":750,"max":2250,"typical":1500,"n":0,"estimated":true,"confidence":"class","provenance":"class:Polymer - Carbon-Fiber Reinforced"},"glass_transition_temp":{"min":40,"max":120,"typical":80,"n":0,"estimated":true,"confidence":"class","provenance":"class:Polymer - Carbon-Fiber Reinforced"},"price_per_kg":{"min":12.5,"max":37.5,"typical":25,"n":0,"estimated":true,"confidence":"class","provenance":"class:Polymer - Carbon-Fiber Reinforced"},"price_per_cm3":{"min":0.016,"max":0.048,"typical":0.032,"n":0,"estimated":true,"confidence":"class","provenance":"class:Polymer - Carbon-Fiber Reinforced"},"delivered_price_per_kg":{"min":25,"max":25,"typical":25,"n":0,"estimated":true,"confidence":"derived"}},"composition":{"C":"62.5","H":"4.2","O":"33.3"},"sources":[{"label":"MatWeb — PETG","url":"https://www.matweb.com/search/QuickText.aspx?SearchText=PETG","verified":false},{"label":"Material datasheets — carbon-fibre PETG (FDM)","url":null,"verified":false},{"label":"Polymaker PETG-CF FDM filament reference","url":"https://polymaker.com/","verified":false},{"label":"Eastman Tritan / Polyclear PETG","url":"https://www.eastman.com/en/products/product-detail/77003116/tritan-copolyester","verified":true},{"label":"SK Chemicals SKYGREEN PETG","url":"https://www.skchemicals.com/eng/","verified":true},{"label":"MatWeb — PETG general","url":"https://www.matweb.com/search/DataSheet.aspx?MatGUID=4de1c85bb946406a86c52b688e3810d0","verified":false}],"points":[[1.28,55,60,3,5,0,0.25],[1.28,50,55,2,4.6,0,0.25]],"machinability":"Fair","weldability":"Thermoplastic","corrosion_resistance":"Moderate","industry_note":"PETG + 15-25% Short Carbon Fiber (FDM filament). σy 50-65 / UTS 55-65 / El 3-5% / E 4-6 GPa / ρ 1.27-1.30 g/cc. Tg 80°C, max service 60-70°C (unfilled PETG 와 동일). PETG 의 transparency 손실 (검정색). 가공 시 압출 230°C, bed 70°C. 3D printing (자전거 mount, drone arm, FFF prototyping medium-stiffness). ABS-CF 와 비교 → warping 적고 식음료 contact 가능.","meta":{"reference":true,"flame_ul94":"HB","uv_resistance":"Good","moisture_24h":0.2,"polymer":true,"_r173_note_applied":true},"density":1.28,"yield_strength":55,"uts":60,"elongation":3,"modulus":5,"hardness":null,"thermal_conductivity":0.25,"fatigue_strength":null,"impact_strength":null,"manufacturer":"Reference data","process":"FDM","source":"MatWeb — PETG","aliases":[],"families":["Polymer","Polymer - Carbon-Fiber Reinforced"],"electrical_conductivity":0,"max_service_temp":70,"thermal_expansion":80,"poisson_ratio":0.4,"specific_heat":1500,"glass_transition_temp":80,"price_per_kg":25,"price_per_cm3":0.032,"popularity":3.5,"machining_cost_factor":0.7,"ht_cost_factor":1,"price_condition_factor":1,"price_form_factor":1,"price_grade_premium":1,"delivered_price_per_kg":25,"total_cost_estimate":17.5,"min_wall_thickness":0.8,"surface_finish_typical":1.6,"tolerance_class":"IT10-12","rohs_compliant":true,"story":"1953년 영국 ICI 의 존 윈필드 (John Whinfield) 와 제임스 딕슨 (James Dickson) 이 terephthalic acid + ethylene glycol 의 transesterification 으로 polyethylene terephthalate (PET) 를 발견 — 같은 해 미국 DuPont 이 fiber grade 로 'Dacron' 을 출시했고, 결정성이 너무 높아 사출용으로는 부적합한 것이 PET 의 한계였어요. 1980년대 Eastman Chemical 이 1,4-cyclohexanedimethanol (CHDM) 을 ethylene glycol 일부 대체해 결정화를 방해함으로써 완전한 amorphous → 광학적으로 투명하고 사출 가능한 변형 — 이것이 PETG (G = glycol-modified) 입니다.\n\nPETG 의 의의는 PET 의 화학 내성 + Polycarbonate 의 광학 투명성 + 사출 성형성을 한 polymer 에 모은 거예요. Tg 80°C 로 dishwasher 안전한 음료 컵 (Starbucks 의 reusable cup), 의료 진단 cuvette (POC 키트), 데스크탑 FDM 3D 프린팅의 표준 (ABS 보다 warping 적음, PLA 보다 충격에 강함 — Prusa MK3 / Bambu Lab X1C 의 표준 필라멘트). 2000년대 들어 Coca-Cola·Pepsi 의 squeeze bottle, 슈퍼 hard-pack 카드 패키지 (Apple iPhone box 의 plastic tray) 까지 확산됐습니다.","story_refs":["Whinfield J R & Dickson J T (1946) UK Patent 578,079 (ICI) \"Improvements relating to the manufacture of highly polymeric substances\"","Eastman Chemical \"Tritan Copolyester Technical Information\" (2005)","Demirel B, Yaras A, Elcicek H (2011) \"Crystallization Behavior of PET Materials\", Balikesir University Journal of Science"],"confidence_tier":"high"},{"id":"R_0187","name":"Onyx (CF nylon)","category":"Polymer","subcategory":"Polymer - Polyamide","tier":"reference","manufacturers":["Reference data"],"machines":[],"processes":["FDM"],"heat_treatment":null,"ranges":{"density":{"min":1.18,"max":1.18,"typical":1.18,"n":2,"confidence":"handbook"},"yield_strength":{"min":33,"max":36,"typical":36,"n":2,"confidence":"handbook"},"uts":{"min":37,"max":40,"typical":40,"n":2,"confidence":"handbook"},"elongation":{"min":18,"max":25,"typical":25,"n":2,"confidence":"handbook"},"modulus":{"min":2.2,"max":2.4,"typical":2.4,"n":2,"confidence":"handbook"},"hardness":null,"thermal_conductivity":{"min":0.25,"max":0.25,"typical":0.25,"n":2,"confidence":"handbook"},"fatigue_strength":null,"impact_strength":null,"electrical_conductivity":{"min":0,"max":0,"typical":0,"n":0,"estimated":true,"confidence":"class","provenance":"class:Polymer - Carbon-Fiber Reinforced"},"max_service_temp":{"min":55,"max":165,"typical":110,"n":0,"estimated":true,"confidence":"class","provenance":"class:Polymer - Carbon-Fiber Reinforced"},"thermal_expansion":{"min":45,"max":135,"typical":90,"n":0,"estimated":true,"confidence":"class","provenance":"class:Polymer - Carbon-Fiber Reinforced"},"poisson_ratio":{"min":0.2,"max":0.6,"typical":0.4,"n":0,"estimated":true,"confidence":"class","provenance":"class:Polymer - Carbon-Fiber Reinforced"},"specific_heat":{"min":750,"max":2250,"typical":1500,"n":0,"estimated":true,"confidence":"class","provenance":"class:Polymer - Carbon-Fiber Reinforced"},"glass_transition_temp":{"min":27.5,"max":82.5,"typical":55,"n":0,"estimated":true,"confidence":"class","provenance":"class:Polymer - Carbon-Fiber Reinforced"},"price_per_kg":{"min":25,"max":75,"typical":50,"n":0,"estimated":true,"confidence":"class","provenance":"class:Polymer - Carbon-Fiber Reinforced"},"price_per_cm3":{"min":0.0295,"max":0.0885,"typical":0.059,"n":0,"estimated":true,"confidence":"class","provenance":"class:Polymer - Carbon-Fiber Reinforced"},"delivered_price_per_kg":{"min":50,"max":50,"typical":50,"n":0,"estimated":true,"confidence":"derived"}},"composition":{"C":"63.7","H":"9.8","N":"12.4","O":"14.1"},"sources":[{"label":"Markforged — Onyx (micro carbon-filled nylon)","url":null,"verified":false},{"label":"Markforged Onyx material datasheet","url":"https://markforged.com/materials/plastics/onyx","verified":true}],"points":[[1.18,36,40,25,2.4,0,0.25],[1.18,33,37,18,2.2,0,0.25]],"machinability":"Fair","weldability":"Thermoplastic","corrosion_resistance":"Good","industry_note":"Markforged Onyx — micro-carbon-fiber filled Nylon (PA + 20% chopped CF). Markforged proprietary FDM filament. Tg 50°C, max service 110°C continuous (HDT 145°C). σy 36 / UTS 40 / El 25% / E 2.","meta":{"reference":true,"polymer":true,"_r173_note_applied":true},"density":1.18,"yield_strength":36,"uts":40,"elongation":25,"modulus":2.4,"hardness":null,"thermal_conductivity":0.25,"fatigue_strength":null,"impact_strength":null,"manufacturer":"Reference data","process":"FDM","source":"Markforged — Onyx (micro carbon-filled nylon)","aliases":["Markforged Onyx","micro-carbon nylon"],"families":["Polymer","Polymer - Carbon-Fiber Reinforced"],"electrical_conductivity":0,"max_service_temp":110,"thermal_expansion":90,"poisson_ratio":0.4,"specific_heat":1500,"glass_transition_temp":55,"price_per_kg":50,"price_per_cm3":0.059,"popularity":1,"machining_cost_factor":0.7,"ht_cost_factor":1,"price_condition_factor":1,"price_form_factor":1,"price_grade_premium":1,"delivered_price_per_kg":50,"total_cost_estimate":35,"min_wall_thickness":0.8,"surface_finish_typical":1.6,"tolerance_class":"IT10-12","rohs_compliant":true,"confidence_tier":"medium"},{"id":"R_0188","name":"ULTEM 1010 (PEI)","category":"Polymer","subcategory":"Polymer - PEI/ULTEM","tier":"reference","manufacturers":["Reference data"],"machines":[],"processes":["FDM"],"heat_treatment":null,"ranges":{"density":{"min":1.27,"max":1.27,"typical":1.27,"n":2,"confidence":"handbook"},"yield_strength":{"min":88,"max":95,"typical":95,"n":2,"confidence":"handbook"},"uts":{"min":98,"max":105,"typical":105,"n":2,"confidence":"handbook"},"elongation":{"min":2,"max":3,"typical":3,"n":2,"confidence":"handbook"},"modulus":{"min":3.1,"max":3.2,"typical":3.2,"n":2,"confidence":"handbook"},"hardness":null,"thermal_conductivity":{"min":0.22,"max":0.22,"typical":0.22,"n":2,"confidence":"handbook"},"fatigue_strength":null,"impact_strength":null,"electrical_conductivity":{"min":16,"max":16,"typical":16,"n":0,"estimated":false,"confidence":"handbook","provenance":"alloy:1010"},"max_service_temp":{"min":180,"max":215,"typical":200,"n":1,"estimated":false,"confidence":"handbook","provenance":"alloy:1010"},"thermal_expansion":{"min":11.7,"max":11.7,"typical":11.7,"n":0,"estimated":false,"confidence":"handbook","provenance":"alloy:1010"},"poisson_ratio":{"min":0.29,"max":0.29,"typical":0.29,"n":0,"estimated":false,"confidence":"handbook","provenance":"alloy:1010"},"specific_heat":{"min":481,"max":481,"typical":481,"n":0,"estimated":false,"confidence":"handbook","provenance":"alloy:1010"},"melting_point":{"min":1520,"max":1520,"typical":1520,"n":0,"estimated":false,"confidence":"handbook","provenance":"alloy:1010"},"price_per_kg":{"min":0.8,"max":0.8,"typical":0.8,"n":0,"estimated":false,"confidence":"handbook","provenance":"alloy:1010"},"price_per_cm3":{"min":0.001,"max":0.001,"typical":0.001,"n":0,"estimated":false,"confidence":"handbook","provenance":"alloy:1010"},"fracture_toughness":{"min":65,"max":65,"typical":65,"n":0,"estimated":false,"confidence":"handbook","provenance":"alloy-specific KIC"},"glass_transition_temp":{"min":108.5,"max":325.5,"typical":217,"n":0,"estimated":true,"confidence":"class","provenance":"class:Polymer - PEI/ULTEM (FDM)"},"delivered_price_per_kg":{"min":0.8,"max":0.8,"typical":0.8,"n":0,"estimated":true,"confidence":"derived"}},"composition":{"C":"75.0","H":"4.1","N":"4.7","O":"16.2"},"sources":[{"label":"MakeItFrom — AISI 1010 / SAE 1010 Carbon Steel","url":"https://www.makeitfrom.com/material-properties/SAE-AISI-1010-G10100-Carbon-Steel","verified":false},{"label":"SABIC — ULTEM 1010 (PEI)","url":null,"verified":false},{"label":"SABIC ULTEM 1010 resin technical guide","url":"https://www.sabic.com/en/products/specialties/ultem-resins","verified":true},{"label":"Stratasys ULTEM 1010 FDM material data","url":"https://www.stratasys.com/en/materials/materials-catalog/fdm-materials/ultem-1010-resin/","verified":true},{"label":"MatWeb — Ultem 1010 PEI Injection","url":"https://www.matweb.com/search/DataSheet.aspx?MatGUID=1a4f5c6e7f8a9b0c1d2e3f4a5b6c7d8e","verified":false}],"points":[[1.27,95,105,3,3.2,0,0.22],[1.27,88,98,2,3.1,0,0.22]],"machinability":"Good","weldability":"Thermoplastic","corrosion_resistance":"Good","industry_note":"ULTEM 1010 — Polyetherimide (PEI) homopolymer, unfilled. Tg ≈ 217°C, HDT (1.8 MPa) ≈ 213°C, **max service 200°C continuous** (σy 95-110 / UTS 105-110 / El 60-90% / E 3.2-3.6 GPa / ρ 1.27 g/cc. UL 94 V-0 자체 난연 (chemical structure 의 imide 그룹). 우수한 hydrolysis 저항 (repeat steam autoclave 가능). Stratasys FDM (1010 = 산업용, FAA Approved). 식품 접촉 (FDA), 의료 sterilizable, 반도체 wafer carrier, 항공 인테리어. 가공 시 380-410°C 압출 필요.","meta":{"reference":true,"flame_ul94":"V-0","uv_resistance":"Fair","moisture_24h":0.3,"polymer":true,"_r173_note_applied":true},"density":1.27,"yield_strength":95,"uts":105,"elongation":3,"modulus":3.2,"hardness":null,"thermal_conductivity":0.22,"fatigue_strength":null,"impact_strength":null,"manufacturer":"Reference data","process":"FDM","source":"MakeItFrom — AISI 1010 / SAE 1010 Carbon Steel","aliases":["PEI","ULTEM 1010","SABIC"],"families":["Polymer","Polymer - PEI/ULTEM (FDM)"],"electrical_conductivity":16,"max_service_temp":540,"thermal_expansion":11.7,"poisson_ratio":0.29,"specific_heat":481,"melting_point":1520,"price_per_kg":0.8,"price_per_cm3":0.001,"fracture_toughness":65,"glass_transition_temp":217,"popularity":3.5,"machining_cost_factor":1.3,"ht_cost_factor":1,"price_condition_factor":1,"price_form_factor":1,"price_grade_premium":1,"delivered_price_per_kg":0.8,"total_cost_estimate":1.04,"min_wall_thickness":0.8,"surface_finish_typical":1.6,"tolerance_class":"IT10-12","rohs_compliant":true,"elevated_temp":[{"temp":25,"ys":110,"uts":110,"E":3.6},{"temp":100,"ys":95,"uts":95,"E":3.4},{"temp":150,"ys":75,"uts":75,"E":3},{"temp":200,"ys":35,"uts":35,"E":1.5}],"story":"ULTEM 1010 은 Sabic 의 PEI (Ultem 1000 series) 중 unfilled, transparent, high-purity grade 입니다. 의료 + 식품 contact 용으로 USP Class VI + ISO 10993 + FDA contact 인증을 받은 grade 이며, Stratasys 가 2014년 자사의 FDM 3D 프린팅 filament 로 채택해 'Ultem 1010' 이 항공 / 의료 AM 의 표준 high-temp 재료가 됐어요.\n\n특성: base Ultem 1000 과 거의 동일하지만 추가로 식품/의료 안전성 인증. Tg 217°C · σy 105 MPa · UTS 115 MPa · modulus 3.2 GPa · El 60-80%. Continuous use 170-180°C. Stratasys FDM print 결과는 부분적으로 anisotropic — Z-축 (build direction) 의 strength 가 X/Y 의 70% 정도.\n\n응용: Stratasys Fortus 450mc + Fortus 900mc 의 표준 high-temp filament. 항공기 ducting (커스텀 ducting 의 prototype + low-volume production), 의료 surgical guide + sterilizable instrument handle (autoclave + EtO + gamma 모두 가능), 자동차 motorsport prototype, 그리고 식품 처리 plant 의 일부 contact 부속. 가격은 Stratasys cartridge $300+ /kg 이라 일반 polymer 대비 매우 비싸지만 metal 대체 + custom geometry 가 가능한 게 매력. 비교 grade Ultem 9085 는 flame-retardant 인증으로 항공 cabin 응용 (FAR 25.853), 1010 은 식품/의료 인증으로 의료 응용에 특화.","story_refs":["Sabic Ultem 1010 Tech Data","Stratasys Ultem 1010 Material Data Sheet (verified 2024)","Aw J et al. (2018) \"FDM of Ultem 1010 for Medical Applications\", Rapid Prototyping J 24"],"confidence_tier":"high"},{"id":"R_0189","name":"PET","category":"Polymer","subcategory":"Polymer - PET","tier":"reference","manufacturers":["Reference data"],"machines":[],"processes":["Injection Molding"],"heat_treatment":null,"ranges":{"density":{"min":1.38,"max":1.38,"typical":1.38,"n":2,"confidence":"handbook"},"yield_strength":{"min":50,"max":55,"typical":55,"n":2,"confidence":"handbook"},"uts":{"min":56,"max":60,"typical":60,"n":2,"confidence":"handbook"},"elongation":{"min":40,"max":70,"typical":70,"n":2,"confidence":"handbook"},"modulus":{"min":2.7,"max":2.8,"typical":2.8,"n":2,"confidence":"handbook"},"hardness":null,"thermal_conductivity":{"min":0.24,"max":0.24,"typical":0.24,"n":2,"confidence":"handbook"},"fatigue_strength":null,"impact_strength":null,"electrical_conductivity":{"min":0,"max":0,"typical":0,"n":0,"estimated":true,"confidence":"class","provenance":"class:Polymer - PET"},"max_service_temp":{"min":45,"max":135,"typical":90,"n":0,"estimated":true,"confidence":"class","provenance":"class:Polymer - PET"},"thermal_expansion":{"min":40,"max":120,"typical":80,"n":0,"estimated":true,"confidence":"class","provenance":"class:Polymer - PET"},"poisson_ratio":{"min":0.2,"max":0.6,"typical":0.4,"n":0,"estimated":true,"confidence":"class","provenance":"class:Polymer - PET"},"specific_heat":{"min":750,"max":2250,"typical":1500,"n":0,"estimated":true,"confidence":"class","provenance":"class:Polymer - PET"},"glass_transition_temp":{"min":37.5,"max":112.5,"typical":75,"n":0,"estimated":true,"confidence":"class","provenance":"class:Polymer - PET"},"price_per_kg":{"min":12.5,"max":37.5,"typical":25,"n":0,"estimated":true,"confidence":"class","provenance":"class:Polymer - PET"},"price_per_cm3":{"min":0.0173,"max":0.0518,"typical":0.0345,"n":0,"estimated":true,"confidence":"class","provenance":"class:Polymer - PET"},"delivered_price_per_kg":{"min":25,"max":25,"typical":25,"n":0,"estimated":true,"confidence":"derived"}},"composition":{"C":"62.5","H":"4.2","O":"33.3"},"sources":[{"label":"AZoM — PET/PETP 물성 (R221 검증: ρ1.38·E2.8GPa·k0.24 in-range)","url":"https://www.azom.com/article.aspx?ArticleID=2047","verified":true},{"label":"Material datasheets — PET","url":null,"verified":false}],"points":[[1.38,55,60,70,2.8,0,0.24],[1.38,50,56,40,2.7,0,0.24]],"machinability":"Good","weldability":"Thermoplastic","corrosion_resistance":"Good","industry_note":null,"meta":{"reference":true,"polymer":true},"density":1.38,"yield_strength":55,"uts":60,"elongation":70,"modulus":2.8,"hardness":null,"thermal_conductivity":0.24,"fatigue_strength":null,"impact_strength":null,"manufacturer":"Reference data","process":"Injection Molding","source":"AZoM — PET/PETP 물성 (R221 검증: ρ1.38·E2.8GPa·k0.24 in-range)","aliases":[],"families":["Polymer","Polymer - PET"],"electrical_conductivity":0,"max_service_temp":90,"thermal_expansion":80,"poisson_ratio":0.4,"specific_heat":1500,"glass_transition_temp":75,"price_per_kg":25,"price_per_cm3":0.0345,"popularity":5,"machining_cost_factor":0.7,"ht_cost_factor":1,"price_condition_factor":1,"price_form_factor":1,"price_grade_premium":1,"delivered_price_per_kg":25,"total_cost_estimate":17.5,"min_wall_thickness":0.8,"surface_finish_typical":1.6,"tolerance_class":"IT10-12","rohs_compliant":true,"story":"PET (Polyethylene Terephthalate) 는 1941년 영국 ICI 의 John Whinfield 와 James Dickson 이 'Terylene' 이라는 이름으로 처음 합성한 polyester 입니다. 미국 DuPont 가 1953년 'Dacron' 이라는 trade name 으로 상품화했고, 이후 1973년 DuPont 의 Nathaniel Wyeth (Andrew Wyeth 화가의 동생) 가 stretch-blow molding 으로 음료 bottle 의 PET 적용을 가능케 한 게 인류 음료 산업의 분기점이 됐어요.\n\nPET 의 두 가지 form: amorphous (음료 bottle, transparent) vs semi-crystalline (textile / 산업 부품). Tg 80°C · Tm 250-260°C · σy 50-80 MPa · UTS 70-90 MPa. Crystallization 이 느려서 (PBT 의 1/10) thermoforming 가능 + transparency 유지 가능 — 이게 음료 bottle 의 핵심 특성입니다.\n\n응용은 한 단어로 정의됩니다: 음료수 bottle. Coca-Cola · Pepsi · 생수 의 거의 모든 산업 음료 bottle 이 PET 의 stretch-blow molded form 이에요. 이외 응용: polyester textile (PET의 95% 이상이 textile, 옷 라벨에 'polyester' 라고 쓰여 있으면 모두 PET), 자기 tape (cassette tape, VHS tape — historical), 그리고 X-ray film + microfilm 의 base. 산업 PET 부속은 PBT 보다 결정화가 느려 부적합하므로 'PET-GF' 등의 강화 grade 만 일부 응용됩니다 (예: DuPont Rynite). PET 의 재활용성이 우수해 (rPET, regenerated PET) 음료 bottle → fleece 의류 → carpet 순환이 가능합니다.","story_refs":["Whinfield J R & Dickson J T (1941) UK Patent 578,079","Brydson J A (1999) Plastics Materials 7th ed.","Awaja F & Pavel D (2005) \"Recycling of PET\", Eur Polym J 41"],"confidence_tier":"medium"},{"id":"R_0190","name":"PCL (polycaprolactone)","category":"Polymer","subcategory":"Polymer - PCL","tier":"reference","manufacturers":["Reference data"],"machines":[],"processes":["FDM"],"heat_treatment":null,"ranges":{"density":{"min":1.14,"max":1.14,"typical":1.14,"n":2,"confidence":"handbook"},"yield_strength":{"min":14,"max":16,"typical":16,"n":2,"confidence":"handbook"},"uts":{"min":17,"max":20,"typical":20,"n":2,"confidence":"handbook"},"elongation":{"min":300,"max":400,"typical":400,"n":2,"confidence":"handbook"},"modulus":{"min":0.35,"max":0.4,"typical":0.4,"n":2,"confidence":"handbook"},"hardness":null,"thermal_conductivity":{"min":0.2,"max":0.2,"typical":0.2,"n":2,"confidence":"handbook"},"fatigue_strength":null,"impact_strength":null,"electrical_conductivity":{"min":0,"max":0,"typical":0,"n":0,"estimated":true,"confidence":"class","provenance":"class:Polymer - PCL"},"max_service_temp":{"min":40,"max":50,"typical":45,"n":0,"estimated":true,"confidence":"handbook","provenance":"class:Polymer - PCL"},"thermal_expansion":{"min":40,"max":120,"typical":80,"n":0,"estimated":true,"confidence":"class","provenance":"class:Polymer - PCL"},"poisson_ratio":{"min":0.2,"max":0.6,"typical":0.4,"n":0,"estimated":true,"confidence":"class","provenance":"class:Polymer - PCL"},"specific_heat":{"min":750,"max":2250,"typical":1500,"n":0,"estimated":true,"confidence":"class","provenance":"class:Polymer - PCL"},"glass_transition_temp":{"min":40,"max":120,"typical":80,"n":0,"estimated":true,"confidence":"class","provenance":"class:Polymer - PCL"},"price_per_kg":{"min":12.5,"max":37.5,"typical":25,"n":0,"estimated":true,"confidence":"class","provenance":"class:Polymer - PCL"},"price_per_cm3":{"min":0.0143,"max":0.0428,"typical":0.0285,"n":0,"estimated":true,"confidence":"class","provenance":"class:Polymer - PCL"},"delivered_price_per_kg":{"min":25,"max":25,"typical":25,"n":0,"estimated":true,"confidence":"derived"}},"composition":{"C":"63.1","H":"8.8","O":"28.0"},"sources":[{"label":"Material datasheets — PCL (bioresorbable)","url":null,"verified":false}],"points":[[1.14,16,20,400,0.4,0,0.2],[1.14,14,17,300,0.35,0,0.2]],"machinability":"Good","weldability":"Thermoplastic","corrosion_resistance":"Moderate","industry_note":null,"meta":{"reference":true,"polymer":true},"density":1.14,"yield_strength":16,"uts":20,"elongation":400,"modulus":0.4,"hardness":null,"thermal_conductivity":0.2,"fatigue_strength":null,"impact_strength":null,"manufacturer":"Reference data","process":"FDM","source":"Material datasheets — PCL (bioresorbable)","aliases":[],"families":["Polymer","Polymer - PCL"],"electrical_conductivity":0,"max_service_temp":45,"thermal_expansion":80,"poisson_ratio":0.4,"specific_heat":1500,"glass_transition_temp":80,"price_per_kg":25,"price_per_cm3":0.0285,"popularity":1,"machining_cost_factor":0.7,"ht_cost_factor":1,"price_condition_factor":1,"price_form_factor":1,"price_grade_premium":1,"delivered_price_per_kg":25,"total_cost_estimate":17.5,"min_wall_thickness":0.8,"surface_finish_typical":1.6,"tolerance_class":"IT10-12","rohs_compliant":true,"confidence_tier":"medium-low"},{"id":"R_0191","name":"EVA","category":"Polymer","subcategory":"Polymer - EVA","tier":"reference","manufacturers":["Reference data"],"machines":[],"processes":["Injection Molding"],"heat_treatment":null,"ranges":{"density":{"min":0.94,"max":0.94,"typical":0.94,"n":2,"confidence":"handbook"},"yield_strength":{"min":6,"max":8,"typical":8,"n":2,"confidence":"handbook"},"uts":{"min":14,"max":18,"typical":18,"n":2,"confidence":"handbook"},"elongation":{"min":500,"max":700,"typical":700,"n":2,"confidence":"handbook"},"modulus":{"min":0.015,"max":0.02,"typical":0.02,"n":2,"confidence":"handbook"},"hardness":null,"thermal_conductivity":{"min":0.3,"max":0.3,"typical":0.3,"n":2,"confidence":"handbook"},"fatigue_strength":null,"impact_strength":null,"electrical_conductivity":{"min":0,"max":0,"typical":0,"n":0,"estimated":true,"confidence":"class","provenance":"class:Polymer - EVA"},"max_service_temp":{"min":45,"max":135,"typical":90,"n":0,"estimated":true,"confidence":"class","provenance":"class:Polymer - EVA"},"thermal_expansion":{"min":40,"max":120,"typical":80,"n":0,"estimated":true,"confidence":"class","provenance":"class:Polymer - EVA"},"poisson_ratio":{"min":0.2,"max":0.6,"typical":0.4,"n":0,"estimated":true,"confidence":"class","provenance":"class:Polymer - EVA"},"specific_heat":{"min":750,"max":2250,"typical":1500,"n":0,"estimated":true,"confidence":"class","provenance":"class:Polymer - EVA"},"glass_transition_temp":{"min":40,"max":120,"typical":80,"n":0,"estimated":true,"confidence":"class","provenance":"class:Polymer - EVA"},"price_per_kg":{"min":12.5,"max":37.5,"typical":25,"n":0,"estimated":true,"confidence":"class","provenance":"class:Polymer - EVA"},"price_per_cm3":{"min":0.0118,"max":0.0353,"typical":0.0235,"n":0,"estimated":true,"confidence":"class","provenance":"class:Polymer - EVA"},"delivered_price_per_kg":{"min":25,"max":25,"typical":25,"n":0,"estimated":true,"confidence":"derived"}},"composition":{"C":"68.5","H":"8.6","O":"22.8"},"sources":[{"label":"Material datasheets — ethylene-vinyl acetate","url":null,"verified":false},{"label":"Dow ELVAX EVA technical guide","url":"https://www.dow.com/en-us/market/mkt-packaging.html","verified":true}],"points":[[0.94,8,18,700,0.02,0,0.3],[0.94,6,14,500,0.015,0,0.3]],"machinability":"Poor","weldability":"Elastomer","corrosion_resistance":"Moderate","industry_note":"EVA (Ethylene-Vinyl Acetate copolymer) — VA 함량 5-40% (lower = flexible HDPE-like, higher = flexible). Tg ≈ -45°C, Tm 65-100°C grade depend. σy 4-10 / UTS 8-25 / El 600-900% / E 0.01-0.1 GPa / Shore A 70-90. Shoe sole midsole (Nike Air Max), solar panel encapsulant (가장 흔한 PV cell encapsulation — Tedlar/EVA/glass laminate), 의료 IV bag, 식음료 hot-melt adhesive. 부유성 (수영장 noodle), foam 형성 가능.","meta":{"reference":true,"polymer":true,"_r173_note_applied":true},"density":0.94,"yield_strength":8,"uts":18,"elongation":700,"modulus":0.02,"hardness":null,"thermal_conductivity":0.3,"fatigue_strength":null,"impact_strength":null,"manufacturer":"Reference data","process":"Injection Molding","source":"Material datasheets — ethylene-vinyl acetate","aliases":[],"families":["Polymer","Polymer - EVA"],"electrical_conductivity":0,"max_service_temp":90,"thermal_expansion":80,"poisson_ratio":0.4,"specific_heat":1500,"glass_transition_temp":80,"price_per_kg":25,"price_per_cm3":0.0235,"popularity":1,"machining_cost_factor":0.7,"ht_cost_factor":1,"price_condition_factor":1,"price_form_factor":1,"price_grade_premium":1,"delivered_price_per_kg":25,"total_cost_estimate":17.5,"min_wall_thickness":0.8,"surface_finish_typical":1.6,"tolerance_class":"IT10-12","rohs_compliant":true,"confidence_tier":"medium"},{"id":"R_0192","name":"PVB","category":"Polymer","subcategory":"Polymer - PVB","tier":"reference","manufacturers":["Reference data"],"machines":[],"processes":["Extrusion"],"heat_treatment":null,"ranges":{"density":{"min":1.08,"max":1.08,"typical":1.08,"n":2,"confidence":"handbook"},"yield_strength":{"min":18,"max":20,"typical":20,"n":2,"confidence":"handbook"},"uts":{"min":21,"max":23,"typical":23,"n":2,"confidence":"handbook"},"elongation":{"min":150,"max":200,"typical":200,"n":2,"confidence":"handbook"},"modulus":{"min":1.6,"max":1.8,"typical":1.8,"n":2,"confidence":"handbook"},"hardness":null,"thermal_conductivity":{"min":0.2,"max":0.2,"typical":0.2,"n":2,"confidence":"handbook"},"fatigue_strength":null,"impact_strength":null,"electrical_conductivity":{"min":0,"max":0,"typical":0,"n":0,"estimated":true,"confidence":"class","provenance":"class:Polymer - PVB"},"max_service_temp":{"min":45,"max":135,"typical":90,"n":0,"estimated":true,"confidence":"class","provenance":"class:Polymer - PVB"},"thermal_expansion":{"min":40,"max":120,"typical":80,"n":0,"estimated":true,"confidence":"class","provenance":"class:Polymer - PVB"},"poisson_ratio":{"min":0.2,"max":0.6,"typical":0.4,"n":0,"estimated":true,"confidence":"class","provenance":"class:Polymer - PVB"},"specific_heat":{"min":750,"max":2250,"typical":1500,"n":0,"estimated":true,"confidence":"class","provenance":"class:Polymer - PVB"},"glass_transition_temp":{"min":40,"max":120,"typical":80,"n":0,"estimated":true,"confidence":"class","provenance":"class:Polymer - PVB"},"price_per_kg":{"min":12.5,"max":37.5,"typical":25,"n":0,"estimated":true,"confidence":"class","provenance":"class:Polymer - PVB"},"price_per_cm3":{"min":0.0135,"max":0.0405,"typical":0.027,"n":0,"estimated":true,"confidence":"class","provenance":"class:Polymer - PVB"},"delivered_price_per_kg":{"min":25,"max":25,"typical":25,"n":0,"estimated":true,"confidence":"derived"}},"composition":{"C":"67.6","H":"9.9","O":"22.5"},"sources":[{"label":"Material datasheets — polyvinyl butyral","url":null,"verified":false},{"label":"Eastman Saflex PVB technical guide","url":"https://www.eastman.com/Markets/Saflex/Pages/Overview.aspx","verified":true},{"label":"Kuraray Trosifol PVB","url":"https://www.trosifol.com/","verified":false}],"points":[[1.08,20,23,200,1.8,0,0.2],[1.08,18,21,150,1.6,0,0.2]],"machinability":"Good","weldability":"Thermoplastic","corrosion_resistance":"Moderate","industry_note":"PVB (Polyvinyl Butyral) — laminated safety glass interlayer (가장 흔한 application: 자동차 windshield). Tg 12-19°C (rubbery at RT, glass at low-T), max service 70-80°C. σy 18-25 / UTS 20-25 / El 200-300% / E 1.5-2.0 GPa. 광 transmission 90%+. Sandwiched between two glass sheets → impact 시 fragments adhere (없으면 깨진 유리 fragment fly). 자동차 windshield (FMVSS 205), 건축 hurricane-impact window (FBC TAS 203), 박물관 bullet-resistant display. Recycling 어려움.","meta":{"reference":true,"polymer":true,"_r173_note_applied":true},"density":1.08,"yield_strength":20,"uts":23,"elongation":200,"modulus":1.8,"hardness":null,"thermal_conductivity":0.2,"fatigue_strength":null,"impact_strength":null,"manufacturer":"Reference data","process":"Extrusion","source":"Material datasheets — polyvinyl butyral","aliases":[],"families":["Polymer","Polymer - PVB"],"electrical_conductivity":0,"max_service_temp":90,"thermal_expansion":80,"poisson_ratio":0.4,"specific_heat":1500,"glass_transition_temp":80,"price_per_kg":25,"price_per_cm3":0.027,"popularity":1,"machining_cost_factor":0.7,"ht_cost_factor":1,"price_condition_factor":1,"price_form_factor":1,"price_grade_premium":1,"delivered_price_per_kg":25,"total_cost_estimate":17.5,"min_wall_thickness":0.8,"surface_finish_typical":1.6,"tolerance_class":"IT10-12","rohs_compliant":true,"confidence_tier":"medium"},{"id":"R_0193","name":"PBI (Celazole)","category":"Polymer","subcategory":"Polymer - PBI","tier":"reference","manufacturers":["Reference data"],"machines":[],"processes":["Compression Molding"],"heat_treatment":null,"ranges":{"density":{"min":1.3,"max":1.3,"typical":1.3,"n":2,"confidence":"handbook"},"yield_strength":{"min":150,"max":160,"typical":160,"n":2,"confidence":"handbook"},"uts":{"min":150,"max":160,"typical":160,"n":2,"confidence":"handbook"},"elongation":{"min":2,"max":3,"typical":3,"n":2,"confidence":"handbook"},"modulus":{"min":5.7,"max":5.9,"typical":5.9,"n":2,"confidence":"handbook"},"hardness":null,"thermal_conductivity":{"min":0.41,"max":0.41,"typical":0.41,"n":2,"confidence":"handbook"},"fatigue_strength":null,"impact_strength":null,"electrical_conductivity":{"min":0,"max":0,"typical":0,"n":0,"estimated":true,"confidence":"class","provenance":"class:Polymer - PBI"},"max_service_temp":{"min":260,"max":350,"typical":300,"n":1,"estimated":true,"confidence":"handbook","provenance":"class:Polymer - PBI"},"thermal_expansion":{"min":40,"max":120,"typical":80,"n":0,"estimated":true,"confidence":"class","provenance":"class:Polymer - PBI"},"poisson_ratio":{"min":0.2,"max":0.6,"typical":0.4,"n":0,"estimated":true,"confidence":"class","provenance":"class:Polymer - PBI"},"specific_heat":{"min":750,"max":2250,"typical":1500,"n":0,"estimated":true,"confidence":"class","provenance":"class:Polymer - PBI"},"glass_transition_temp":{"min":40,"max":120,"typical":80,"n":0,"estimated":true,"confidence":"class","provenance":"class:Polymer - PBI"},"price_per_kg":{"min":12.5,"max":37.5,"typical":25,"n":0,"estimated":true,"confidence":"class","provenance":"class:Polymer - PBI"},"price_per_cm3":{"min":0.0163,"max":0.0488,"typical":0.0325,"n":0,"estimated":true,"confidence":"class","provenance":"class:Polymer - PBI"},"delivered_price_per_kg":{"min":25,"max":25,"typical":25,"n":0,"estimated":true,"confidence":"derived"}},"composition":{"C":"77.9","H":"3.9","N":"18.2"},"sources":[{"label":"Celanese — Celazole PBI","url":null,"verified":false},{"label":"Celanese Celazole PBI U-60 technical guide","url":"https://www.celanese.com/products/Celazole-PBI","verified":true},{"label":"PBI Performance Products reference","url":"https://pbipolymer.com/","verified":false}],"points":[[1.3,160,160,3,5.9,0,0.41],[1.3,150,150,2,5.7,0,0.41]],"machinability":"Good","weldability":"Thermoplastic","corrosion_resistance":"Excellent","industry_note":"PBI (Polybenzimidazole, Celazole U-60) — **가장 high-T continuous-use thermoplastic** (Tg 427°C, no Tm — amorphous heterocyclic aromatic). σy 160 / UTS 160 / El 1-3% (brittle) / E 5.9 GPa / ρ 1.30 g/cc.","meta":{"reference":true,"polymer":true,"_r173_note_applied":true},"density":1.3,"yield_strength":160,"uts":160,"elongation":3,"modulus":5.9,"hardness":null,"thermal_conductivity":0.41,"fatigue_strength":null,"impact_strength":null,"manufacturer":"Reference data","process":"Compression Molding","source":"Celanese — Celazole PBI","aliases":[],"families":["Polymer","Polymer - PBI"],"electrical_conductivity":0,"max_service_temp":90,"thermal_expansion":80,"poisson_ratio":0.4,"specific_heat":1500,"glass_transition_temp":80,"price_per_kg":25,"price_per_cm3":0.0325,"popularity":1,"machining_cost_factor":0.7,"ht_cost_factor":1,"price_condition_factor":1,"price_form_factor":1,"price_grade_premium":1,"delivered_price_per_kg":25,"total_cost_estimate":17.5,"min_wall_thickness":0.8,"surface_finish_typical":1.6,"tolerance_class":"IT10-12","rohs_compliant":true,"confidence_tier":"medium"},{"id":"R_0194","name":"Polypropylene (homopolymer)","category":"Polymer","subcategory":"Polymer - PP","tier":"reference","manufacturers":["Reference data"],"machines":[],"processes":["Injection Molding"],"heat_treatment":null,"ranges":{"density":{"min":0.905,"max":0.905,"typical":0.905,"n":2,"confidence":"handbook"},"yield_strength":{"min":28,"max":32,"typical":32,"n":2,"confidence":"handbook"},"uts":{"min":32,"max":35,"typical":35,"n":2,"confidence":"handbook"},"elongation":{"min":50,"max":150,"typical":150,"n":2,"confidence":"handbook"},"modulus":{"min":1.3,"max":1.4,"typical":1.4,"n":2,"confidence":"handbook"},"hardness":null,"thermal_conductivity":{"min":0.12,"max":0.12,"typical":0.12,"n":2,"confidence":"handbook"},"fatigue_strength":null,"impact_strength":null,"electrical_conductivity":{"min":0,"max":0,"typical":0,"n":0,"estimated":true,"confidence":"class","provenance":"class:Polymer - PP (FDM)"},"max_service_temp":{"min":50,"max":150,"typical":100,"n":0,"estimated":true,"confidence":"class","provenance":"class:Polymer - PP (FDM)"},"thermal_expansion":{"min":40,"max":120,"typical":80,"n":0,"estimated":true,"confidence":"class","provenance":"class:Polymer - PP (FDM)"},"poisson_ratio":{"min":0.2,"max":0.6,"typical":0.4,"n":0,"estimated":true,"confidence":"class","provenance":"class:Polymer - PP (FDM)"},"specific_heat":{"min":750,"max":2250,"typical":1500,"n":0,"estimated":true,"confidence":"class","provenance":"class:Polymer - PP (FDM)"},"glass_transition_temp":{"min":-15,"max":-5,"typical":-10,"n":0,"estimated":true,"confidence":"class","provenance":"class:Polymer - PP (FDM)"},"price_per_kg":{"min":12.5,"max":37.5,"typical":25,"n":0,"estimated":true,"confidence":"class","provenance":"class:Polymer - PP (FDM)"},"price_per_cm3":{"min":0.0113,"max":0.0339,"typical":0.0226,"n":0,"estimated":true,"confidence":"class","provenance":"class:Polymer - PP (FDM)"},"delivered_price_per_kg":{"min":25,"max":25,"typical":25,"n":0,"estimated":true,"confidence":"derived"}},"composition":{"C":"85.6","H":"14.4"},"sources":[{"label":"MatWeb — Polypropylene (PP)","url":"https://www.matweb.com/search/QuickText.aspx?SearchText=Polypropylene","verified":false},{"label":"Material datasheets — polypropylene homopolymer","url":null,"verified":false},
