Repository: slmhlight/GRANTA

# AM Materials Explorer

ANSYS Granta-style **additive-manufacturing (AM) materials database** — an interactive
web app for exploring metal & polymer materials through dynamic Ashby charts, advanced
filtering, **range-based property data**, and **cited manufacturer datasheets**.

> 적층제조(AM) 소재 데이터베이스 탐색기. 대화형 Ashby 차트, 고급 필터링, **물성 range 데이터**,
> **데이터시트 출처 추적**을 제공합니다.

## Features
- **Range-based properties** — every property is a `min · typical · max` aggregated from real data points (heat treatments × build direction × vendors), shown as smooth property envelopes on the Ashby chart and min–max sub-lines in the detail panel.

File: client/public/materials/index.json (part 11 of 26)
"elongation":22,"hardness":175,"fatigue_strength":200,"thermal_conductivity":22,"thermal_expansion":10.2,"fracture_toughness":104,"impact_strength":25},{"id":"R_0041_0","name":"AA 1200 (CP Al) — Annealed (soft)","category":"Metal","subcategory":"Aluminum - Pure/Other","popularity":3.5,"tier":"reference","confidence_tier":"high","families":["Metal","Aluminum - Pure/Other","Aluminum-based"],"manufacturer":"Reference data","process":"Wrought","density":2.71,"yield_strength":40,"uts":90,"modulus":70,"max_service_temp":150,"price_per_kg":2.5,"delivered_price_per_kg":2.68,"ranges":{"density":{"typical":2.71,"n":1},"yield_strength":{"typical":40,"n":1},"uts":{"typical":90,"n":1},"modulus":{"typical":70,"n":1},"max_service_temp":{"typical":150,"n":1},"price_per_kg":{"typical":2.5,"n":1},"delivered_price_per_kg":{"typical":2.68,"n":1}},"elongation":35,"hardness":22,"fatigue_strength":25,"thermal_conductivity":230,"thermal_expansion":23.5,"fracture_toughness":100,"impact_strength":8},{"id":"R_0041_1","name":"AA 1200 (CP Al) — H14 (half-hard)","category":"Metal","subcategory":"Aluminum - Pure/Other","popularity":3.5,"tier":"reference","confidence_tier":"high","families":["Metal","Aluminum - Pure/Other","Aluminum-based"],"manufacturer":"Reference data","process":"Wrought","density":2.71,"yield_strength":100,"uts":110,"modulus":70,"max_service_temp":150,"price_per_kg":2.5,"delivered_price_per_kg":2.63,"ranges":{"density":{"typical":2.71,"n":1},"yield_strength":{"typical":100,"n":1},"uts":{"typical":110,"n":1},"modulus":{"typical":70,"n":1},"max_service_temp":{"typical":150,"n":1},"price_per_kg":{"typical":2.5,"n":1},"delivered_price_per_kg":{"typical":2.63,"n":1}},"elongation":6,"hardness":35,"fatigue_strength":35,"thermal_conductivity":230,"thermal_expansion":23.5,"fracture_toughness":50,"impact_strength":15},{"id":"R_0041_2","name":"AA 1200 (CP Al) — H19 (extra-hard)","category":"Metal","subcategory":"Aluminum - Pure/Other","popularity":3.5,"tier":"reference","confidence_tier":"high","families":["Metal","Aluminum - Pure/Other","Aluminum-based"],"manufacturer":"Reference data","process":"Wrought","density":2.71,"yield_strength":140,"uts":150,"modulus":70,"max_service_temp":150,"price_per_kg":2.5,"delivered_price_per_kg":3.02,"ranges":{"density":{"typical":2.71,"n":1},"yield_strength":{"typical":140,"n":1},"uts":{"typical":150,"n":1},"modulus":{"typical":70,"n":1},"max_service_temp":{"typical":150,"n":1},"price_per_kg":{"typical":2.5,"n":1},"delivered_price_per_kg":{"typical":3.02,"n":1}},"elongation":3,"hardness":45,"fatigue_strength":45,"thermal_conductivity":230,"thermal_expansion":23.5,"fracture_toughness":50,"impact_strength":25},{"id":"R_0042_0","name":"AA 6151 (Anticorodal, forging) — T6 (Solution heat-treated + artificially aged, peak strength)","category":"Metal","subcategory":"Aluminum - Si Alloys (6xxx/7xxx)","popularity":3.57,"tier":"reference","confidence_tier":"high","families":["Metal","Aluminum - Pure/Other","Aluminum-based"],"manufacturer":"Reference data","process":"Wrought","density":2.71,"yield_strength":275,"uts":327,"modulus":69.6,"max_service_temp":170,"price_per_kg":4,"delivered_price_per_kg":5.46,"ranges":{"density":{"typical":2.71,"n":1},"yield_strength":{"typical":275,"n":1},"uts":{"typical":327,"n":1},"modulus":{"typical":69.6,"n":1},"max_service_temp":{"typical":170,"n":1},"price_per_kg":{"typical":4,"n":1},"delivered_price_per_kg":{"typical":5.46,"n":1}},"elongation":12,"hardness":103,"fatigue_strength":85,"thermal_conductivity":173,"thermal_expansion":23,"fracture_toughness":32,"impact_strength":8},{"id":"R_0043_0","name":"AA 6463 (architectural extrusion) — T4 (sol. + nat aged)","category":"Metal","subcategory":"Aluminum - Si Alloys (6xxx/7xxx)","popularity":3.57,"tier":"reference","confidence_tier":"high","aliases":["UNS A96463","EN AW-6463"],"families":["Metal","Aluminum - Pure/Other","Aluminum-based"],"manufacturer":"Reference data","process":"Wrought","density":2.69,"yield_strength":81,"uts":135,"modulus":74,"max_service_temp":170,"price_per_kg":4,"delivered_price_per_kg":5.46,"ranges":{"density":{"typical":2.69,"n":1},"yield_strength":{"typical":81,"n":1},"uts":{"typical":135,"n":1},"modulus":{"typical":74,"n":1},"max_service_temp":{"typical":170,"n":1},"price_per_kg":{"typical":4,"n":1},"delivered_price_per_kg":{"typical":5.46,"n":1}},"elongation":19,"hardness":41,"fatigue_strength":42,"thermal_conductivity":209,"thermal_expansion":23,"fracture_toughness":43.2,"impact_strength":10},{"id":"R_0043_1","name":"AA 6463 (architectural extrusion) — T6 (sol. + artificial aged peak)","category":"Metal","subcategory":"Aluminum - Si Alloys (6xxx/7xxx)","popularity":3.57,"tier":"reference","confidence_tier":"high","aliases":["UNS A96463","EN AW-6463"],"families":["Metal","Aluminum - Pure/Other","Aluminum-based"],"manufacturer":"Reference data","process":"Wrought","density":2.7,"yield_strength":172,"uts":207,"modulus":74,"max_service_temp":170,"price_per_kg":4,"delivered_price_per_kg":5.46,"ranges":{"density":{"typical":2.7,"n":1},"yield_strength":{"typical":172,"n":1},"uts":{"typical":207,"n":1},"modulus":{"typical":74,"n":1},"max_service_temp":{"typical":170,"n":1},"price_per_kg":{"typical":4,"n":1},"delivered_price_per_kg":{"typical":5.46,"n":1}},"elongation":12,"hardness":60,"fatigue_strength":52,"thermal_conductivity":209,"thermal_expansion":23,"fracture_toughness":32,"impact_strength":18},{"id":"R_0044_0","name":"Titanium Grade 11 (Ti-0.2Pd, corrosion-resistant α-Ti) — Annealed (mill product, AMS 4941, ASTM B265 Gr11)","category":"Metal","subcategory":"Titanium - Pure / CP Grades","popularity":2.8,"tier":"reference","confidence_tier":"high","aliases":["Ti-0.2Pd","AMS 4941","ASTM B265 Gr11"],"families":["Metal","Titanium - Pure / CP Grades","Titanium-based"],"manufacturer":"Reference data","process":"Wrought","density":4.51,"yield_strength":200,"uts":295,"modulus":103,"max_service_temp":400,"price_per_kg":35,"delivered_price_per_kg":39.32,"ranges":{"density":{"typical":4.51,"n":1},"yield_strength":{"typical":200,"n":1},"uts":{"typical":295,"n":1},"modulus":{"typical":103,"n":1},"max_service_temp":{"typical":400,"n":1},"price_per_kg":{"typical":35,"n":1},"delivered_price_per_kg":{"typical":39.32,"n":1}},"elongation":30,"hardness":120,"fatigue_strength":137,"thermal_conductivity":17,"thermal_expansion":8.8,"fracture_toughness":70,"impact_strength":40},{"id":"R_0045","name":"300M","category":"Metal","subcategory":"Alloy Steel","popularity":2,"tier":"reference","confidence_tier":"high","aliases":["UNS K44220","300M","35NiCrMoV"],"families":["Metal","Alloy Steel","Iron-based"],"manufacturer":"Reference data","process":"Wrought","density":7.83,"yield_strength":1520,"uts":1930,"modulus":205,"max_service_temp":425,"price_per_kg":8,"delivered_price_per_kg":8.4,"ranges":{"density":{"typical":7.83,"n":3},"yield_strength":{"typical":1520,"n":3},"uts":{"typical":1930,"n":3},"modulus":{"typical":205,"n":3},"max_service_temp":{"typical":425,"n":1},"price_per_kg":{"typical":8,"n":1},"delivered_price_per_kg":{"typical":8.4,"n":1}},"elongation":10,"hardness":560,"fatigue_strength":770,"thermal_conductivity":35,"thermal_expansion":12,"fracture_toughness":65,"impact_strength":18},{"id":"R_0046","name":"C95400 Aluminum Bronze","category":"Metal","subcategory":"Copper Alloy","popularity":3.15,"tier":"reference","confidence_tier":"high","families":["Metal","Copper","Copper-based"],"manufacturer":"Reference data","process":"Cast","density":7.45,"yield_strength":205,"uts":515,"modulus":110,"max_service_temp":350,"price_per_kg":15,"delivered_price_per_kg":15,"ranges":{"density":{"typical":7.45,"n":3},"yield_strength":{"typical":205,"n":3},"uts":{"typical":515,"n":3},"modulus":{"typical":110,"n":3},"max_service_temp":{"typical":350,"n":1},"price_per_kg":{"typical":15,"n":1},"delivered_price_per_kg":{"typical":15,"n":1}},"elongation":12,"hardness":170,"fatigue_strength":220,"thermal_conductivity":59,"thermal_expansion":16.2,"fracture_toughness":50,"impact_strength":22},{"id":"R_0047","name":"AZ31B Magnesium","category":"Metal","subcategory":"Magnesium Alloy","popularity":4,"tier":"reference","confidence_tier":"high","aliases":["UNS M11311","EN MgAl3Zn1","ISO MgAl3Zn1A"],"families":["Metal","Magnesium Alloy","Magnesium-based"],"manufacturer":"Reference data","process":"Wrought","density":1.77,"yield_strength":200,"uts":260,"modulus":45,"max_service_temp":150,"price_per_kg":7,"delivered_price_per_kg":7.35,"ranges":{"density":{"typical":1.77,"n":3},"yield_strength":{"typical":200,"n":3},"uts":{"typical":260,"n":3},"modulus":{"typical":45,"n":3},"max_service_temp":{"typical":150,"n":1},"price_per_kg":{"typical":7,"n":1},"delivered_price_per_kg":{"typical":7.35,"n":1}},"elongation":15,"hardness":73,"fatigue_strength":75,"thermal_conductivity":96,"thermal_expansion":26,"fracture_toughness":28,"impact_strength":5},{"id":"R_0048","name":"PEEK","category":"Polymer","subcategory":"Polymer - PEEK","popularity":3.5,"tier":"reference","confidence_tier":"high","aliases":["Victrex PEEK","PEEK 450G","Ketron PEEK"],"families":["Polymer","Polymer - PEEK (FDM)"],"manufacturer":"Reference data","process":"FDM","density":1.32,"yield_strength":97,"uts":100,"modulus":3.6,"max_service_temp":250,"price_per_kg":90,"delivered_price_per_kg":400,"ranges":{"density":{"typical":1.32,"n":3},"yield_strength":{"typical":97,"n":3},"uts":{"typical":100,"n":3},"modulus":{"typical":3.6,"n":3},"max_service_temp":{"typical":250,"n":1},"price_per_kg":{"typical":90,"n":1},"delivered_price_per_kg":{"typical":400,"n":1}},"elongation":40,"thermal_conductivity":0.25,"thermal_expansion":50},{"id":"R_0049","name":"ULTEM 9085 (PEI)","category":"Polymer","subcategory":"Polymer - PEI/ULTEM","popularity":3.5,"tier":"reference","confidence_tier":"high","aliases":["PEI","ULTEM 9085","SABIC ULTEM"],"families":["Polymer","Polymer - PEI/ULTEM (FDM)"],"manufacturer":"Reference data","process":"FDM","density":1.34,"yield_strength":70,"uts":71,"modulus":2.2,"max_service_temp":170,"price_per_kg":200,"delivered_price_per_kg":200,"ranges":{"density":{"typical":1.34,"n":3},"yield_strength":{"typical":70,"n":3},"uts":{"typical":71,"n":3},"modulus":{"typical":2.2,"n":3},"max_service_temp":{"typical":170,"n":1},"price_per_kg":{"typical":200,"n":1},"delivered_price_per_kg":{"typical":200,"n":1}},"elongation":5.9,"thermal_conductivity":0.2,"thermal_expansion":50},{"id":"R_0050","name":"PA12 (Nylon 12, SLS)","category":"Polymer","subcategory":"Polymer - Polyamide","popularity":3.5,"tier":"reference","confidence_tier":"high","aliases":["Nylon 12","PA 2200","Rilsan"],"families":["Polymer","Polymer - Nylon (FDM/SLS)"],"manufacturer":"Reference data","process":"SLS","density":1.01,"yield_strength":48,"uts":48,"modulus":1.7,"max_service_temp":110,"price_per_kg":50,"delivered_price_per_kg":50,"ranges":{"density":{"typical":1.01,"n":3},"yield_strength":{"typical":48,"n":3},"uts":{"typical":48,"n":3},"modulus":{"typical":1.7,"n":3},"max_service_temp":{"typical":110,"n":1},"price_per_kg":{"typical":50,"n":1},"delivered_price_per_kg":{"typical":50,"n":1}},"elongation":18,"thermal_conductivity":0.25,"thermal_expansion":90},{"id":"R_0051","name":"PLA","category":"Polymer","subcategory":"Polymer - PLA","popularity":3.5,"tier":"reference","confidence_tier":"high","families":["Polymer","Polymer - PLA (FDM)"],"manufacturer":"Reference data","process":"FDM","density":1.24,"yield_strength":50,"uts":55,"modulus":3.5,"max_service_temp":55,"price_per_kg":25,"delivered_price_per_kg":25,"ranges":{"density":{"typical":1.24,"n":3},"yield_strength":{"typical":50,"n":3},"uts":{"typical":55,"n":3},"modulus":{"typical":3.5,"n":3},"max_service_temp":{"typical":55,"n":1},"price_per_kg":{"typical":25,"n":1},"delivered_price_per_kg":{"typical":25,"n":1}},"elongation":5,"thermal_conductivity":0.13,"thermal_expansion":80},{"id":"R_0052","name":"PETG","category":"Polymer","subcategory":"Polymer - PETG","popularity":3.5,"tier":"reference","confidence_tier":"high","families":["Polymer","Polymer - PETG (FDM)"],"manufacturer":"Reference data","process":"FDM","density":1.27,"yield_strength":50,"uts":53,"modulus":2.1,"max_service_temp":70,"price_per_kg":25,"delivered_price_per_kg":25,"ranges":{"density":{"typical":1.27,"n":3},"yield_strength":{"typical":50,"n":3},"uts":{"typical":53,"n":3},"modulus":{"typical":2.1,"n":3},"max_service_temp":{"typical":70,"n":1},"price_per_kg":{"typical":25,"n":1},"delivered_price_per_kg":{"typical":25,"n":1}},"elongation":8,"thermal_conductivity":0.2,"thermal_expansion":80},{"id":"R_0053","name":"Polycarbonate (PC)","category":"Polymer","subcategory":"Polymer - Polycarbonate","popularity":3.5,"tier":"reference","confidence_tier":"high","families":["Polymer","Polymer - Polycarbonate"],"manufacturer":"Reference data","process":"FDM","density":1.2,"yield_strength":62,"uts":68,"modulus":2.3,"max_service_temp":115,"price_per_kg":40,"delivered_price_per_kg":40,"ranges":{"density":{"typical":1.2,"n":3},"yield_strength":{"typical":62,"n":3},"uts":{"typical":68,"n":3},"modulus":{"typical":2.3,"n":3},"max_service_temp":{"typical":115,"n":1},"price_per_kg":{"typical":40,"n":1},"delivered_price_per_kg":{"typical":40,"n":1}},"elongation":6,"thermal_conductivity":0.2,"thermal_expansion":70},{"id":"R_0054","name":"TPU (95A)","category":"Polymer","subcategory":"Polymer - TPU","popularity":3.5,"tier":"reference","confidence_tier":"high","aliases":["95A"],"families":["Polymer","Polymer - TPU (FDM)"],"manufacturer":"Reference data","process":"FDM","density":1.2,"yield_strength":8,"uts":35,"modulus":0.03,"max_service_temp":80,"price_per_kg":40,"delivered_price_per_kg":40,"ranges":{"density":{"typical":1.2,"n":3},"yield_strength":{"typical":8,"n":3},"uts":{"typical":35,"n":3},"modulus":{"typical":0.03,"n":3},"max_service_temp":{"typical":80,"n":1},"price_per_kg":{"typical":40,"n":1},"delivered_price_per_kg":{"typical":40,"n":1}},"elongation":500,"thermal_conductivity":0.2,"thermal_expansion":80},{"id":"R_0055","name":"Inconel 713C","category":"Metal","subcategory":"Nickel Superalloy","popularity":2,"tier":"reference","confidence_tier":"high","aliases":["IN-713C","UNS N07713","Nickel 713C"],"families":["Metal","Nickel Superalloy","Nickel-based","Superalloy"],"manufacturer":"PCC / Special Metals (Inconel)","process":"Cast","density":7.91,"yield_strength":750,"uts":850,"modulus":206,"max_service_temp":900,"price_per_kg":60,"delivered_price_per_kg":60,"ranges":{"density":{"typical":7.91,"n":3},"yield_strength":{"typical":750,"n":3},"uts":{"typical":850,"n":3},"modulus":{"typical":206,"n":3},"max_service_temp":{"typical":900,"n":1},"price_per_kg":{"typical":60,"n":1},"delivered_price_per_kg":{"typical":60,"n":1}},"elongation":7,"hardness":330,"fatigue_strength":360,"thermal_conductivity":11,"thermal_expansion":13,"fracture_toughness":100,"impact_strength":60},{"id":"R_0056","name":"Stellite 6 (CoCrW)","category":"Metal","subcategory":"Cobalt Alloy - Chrome","popularity":1.5,"tier":"reference","confidence_tier":"high","aliases":["UNS R30006","Co-28Cr-4W-1C","CoCr-A"],"families":["Metal","Cobalt-Chrome Alloy","Cobalt-based"],"manufacturer":"Kennametal Stellite","process":"Cast","density":8.44,"yield_strength":540,"uts":830,"modulus":209,"max_service_temp":760,"price_per_kg":60,"delivered_price_per_kg":60,"ranges":{"density":{"typical":8.44,"n":3},"yield_strength":{"typical":540,"n":3},"uts":{"typical":830,"n":3},"modulus":{"typical":209,"n":3},"max_service_temp":{"typical":760,"n":1},"price_per_kg":{"typical":60,"n":1},"delivered_price_per_kg":{"typical":60,"n":1}},"elongation":1.5,"hardness":420,"fatigue_strength":360,"thermal_conductivity":14,"thermal_expansion":14.2,"fracture_toughness":30,"impact_strength":5},{"id":"R_0057_0","name":"Beryllium Copper C17200 (CuBe2) — TF00 — peak age hardened (Moldmax HH)","category":"Metal","subcategory":"Copper Alloy","popularity":3.07,"tier":"reference","confidence_tier":"high","aliases":["CuBe2","UNS C17200","EN CW101C","Alloy 25","Beryllium copper"],"families":["Metal","Copper","Copper-based"],"manufacturer":"Materion (BeCu)","process":"Wrought","density":8.25,"yield_strength":917,"uts":1145,"modulus":132,"max_service_temp":200,"price_per_kg":95,"delivered_price_per_kg":42,"ranges":{"density":{"typical":8.25,"n":1},"yield_strength":{"typical":917,"n":1},"uts":{"typical":1145,"n":1},"modulus":{"typical":132,"n":1},"max_service_temp":{"typical":200,"n":1},"price_per_kg":{"typical":95,"n":1},"delivered_price_per_kg":{"typical":42,"n":1}},"elongation":22,"hardness":370,"fatigue_strength":380,"thermal_conductivity":95,"thermal_expansion":17.5,"fracture_toughness":70,"impact_strength":25},{"id":"R_0057_1","name":"Beryllium Copper C17200 (CuBe2) — TH04 — cold rolled 37% + peak age hardened (high strength)","category":"Metal","subcategory":"Copper Alloy","popularity":3.07,"tier":"reference","confidence_tier":"high","aliases":["CuBe2","UNS C17200","EN CW101C","Alloy 25","Beryllium copper"],"families":["Metal","Copper","Copper-based"],"manufacturer":"Materion (BeCu)","process":"Wrought","density":8.25,"yield_strength":1050,"uts":1235,"modulus":132,"max_service_temp":200,"price_per_kg":95,"delivered_price_per_kg":47.46,"ranges":{"density":{"typical":8.25,"n":1},"yield_strength":{"typical":1050,"n":1},"uts":{"typical":1235,"n":1},"modulus":{"typical":132,"n":1},"max_service_temp":{"typical":200,"n":1},"price_per_kg":{"typical":95,"n":1},"delivered_price_per_kg":{"typical":47.46,"n":1}},"elongation":3.5,"hardness":400,"fatigue_strength":418,"thermal_conductivity":95,"thermal_expansion":17.5,"fracture_toughness":52.5,"impact_strength":10},{"id":"R_0058_0","name":"Copper-Cr-Zr alloy C18100 (CuCr1Zr, h.c. copper) — wp — Solution heat-treated + precipitation hardened","category":"Metal","subcategory":"Copper Alloy","popularity":4,"tier":"reference","confidence_tier":"medium","aliases":["CuCr1Zr","UNS C18100","EN CW106C","Elbrodur","UNS C18150","CuCrZr"],"families":["Metal","Copper","Copper-based"],"manufacturer":"Reference data","process":"Wrought","density":8.94,"yield_strength":247,"uts":412,"modulus":125,"max_service_temp":350,"price_per_kg":10,"delivered_price_per_kg":13.65,"ranges":{"density":{"typical":8.94,"n":1},"yield_strength":{"typical":247,"n":1},"uts":{"typical":412,"n":1},"modulus":{"typical":125,"n":1},"max_service_temp":{"typical":350,"n":1},"price_per_kg":{"typical":10,"n":1},"delivered_price_per_kg":{"typical":13.65,"n":1}},"elongation":26,"hardness":121,"fatigue_strength":120,"thermal_conductivity":385,"thermal_expansion":16.85,"fracture_toughness":47,"impact_strength":19},{"id":"R_0058_1","name":"Copper-Cr-Zr alloy C18100 (CuCr1Zr, h.c. copper) — whp — Precipitation hardened after cold working","category":"Metal","subcategory":"Copper Alloy","popularity":4.03,"tier":"reference","confidence_tier":"medium","aliases":["CuCr1Zr","UNS C18100","EN CW106C","Elbrodur","UNS C18150","CuCrZr"],"families":["Metal","Copper","Copper-based"],"manufacturer":"Reference data","process":"Wrought","density":8.94,"yield_strength":370,"uts":480,"modulus":125,"max_service_temp":350,"price_per_kg":10,"delivered_price_per_kg":11.34,"ranges":{"density":{"typical":8.94,"n":1},"yield_strength":{"typical":370,"n":1},"uts":{"typical":480,"n":1},"modulus":{"typical":125,"n":1},"max_service_temp":{"typical":350,"n":1},"price_per_kg":{"typical":10,"n":1},"delivered_price_per_kg":{"typical":11.34,"n":1}},"elongation":15,"hardness":145,"fatigue_strength":156,"thermal_conductivity":385,"thermal_expansion":16.85,"fracture_toughness":37.6,"impact_strength":10},{"id":"R_0059","name":"Invar 36 (FeNi36)","category":"Metal","subcategory":"Controlled Expansion (Invar/Kovar)","popularity":4.15,"tier":"reference","confidence_tier":"high","aliases":["FeNi36","UNS K93600","EN 1.3912","Nilo 36"],"families":["Metal","Controlled Expansion Alloy","Iron-based"],"manufacturer":"Imphy Alloys + Carpenter (dual)","process":"Wrought","density":8.1,"yield_strength":280,"uts":490,"modulus":141,"max_service_temp":200,"price_per_kg":18,"delivered_price_per_kg":18.9,"ranges":{"density":{"typical":8.1,"n":3},"yield_strength":{"typical":280,"n":3},"uts":{"typical":490,"n":3},"modulus":{"typical":141,"n":3},"max_service_temp":{"typical":200,"n":1},"price_per_kg":{"typical":18,"n":1},"delivered_price_per_kg":{"typical":18.9,"n":1}},"elongation":30,"hardness":160,"fatigue_strength":220,"thermal_conductivity":10,"thermal_expansion":1.6,"fracture_toughness":110,"impact_strength":90},{"id":"R_0060","name":"Kovar (FeNiCo)","category":"Metal","subcategory":"Controlled Expansion (Invar/Kovar)","popularity":2.5,"tier":"reference","confidence_tier":"high","aliases":["UNS K94610","ASTM F15","NiCo29Co18","Nilo K","Pernifer 2918"],"families":["Metal","Controlled Expansion Alloy","Iron-based"],"manufacturer":"Imphy Alloys + Carpenter (dual)","process":"Wrought","density":8.36,"yield_strength":340,"uts":520,"modulus":138,"max_service_temp":450,"price_per_kg":25,"delivered_price_per_kg":26.25,"ranges":{"density":{"typical":8.36,"n":3},"yield_strength":{"typical":340,"n":3},"uts":{"typical":520,"n":3},"modulus":{"typical":138,"n":3},"max_service_temp":{"typical":450,"n":1},"price_per_kg":{"typical":25,"n":1},"delivered_price_per_kg":{"typical":26.25,"n":1}},"elongation":30,"hardness":160,"fatigue_strength":210,"thermal_conductivity":17,"thermal_expansion":5.5,"fracture_toughness":70,"impact_strength":65},{"id":"R_0061","name":"Nitinol (NiTi)","category":"Metal","subcategory":"Shape Memory Alloy","popularity":2,"tier":"reference","confidence_tier":"high","aliases":["NiTi","ASTM F2063","Nitinol SE508","UNS N01555"],"families":["Metal","Shape Memory Alloy","Titanium-based"],"manufacturer":"Memry / SAES Getters / ATI (multi)","process":"Wrought","density":6.45,"yield_strength":400,"uts":900,"modulus":75,"max_service_temp":100,"price_per_kg":200,"delivered_price_per_kg":210,"ranges":{"density":{"typical":6.45,"n":3},"yield_strength":{"typical":400,"n":3},"uts":{"typical":900,"n":3},"modulus":{"typical":75,"n":3},"max_service_temp":{"typical":100,"n":1},"price_per_kg":{"typical":200,"n":1},"delivered_price_per_kg":{"typical":210,"n":1}},"elongation":12,"hardness":350,"fatigue_strength":220,"thermal_conductivity":18,"thermal_expansion":11,"fracture_toughness":35,"impact_strength":40},{"id":"R_0062_0","name":"Haynes 282 — Solution Annealed + Aged (sheet, 1149°C + 1010°C 2h + 788°C 8h)","category":"Metal","subcategory":"Nickel Superalloy","popularity":2.07,"tier":"reference","confidence_tier":"high","aliases":["UNS N07208"],"families":["Metal","Nickel Superalloy","Nickel-based","Superalloy"],"manufacturer":"Haynes International","process":"Wrought","density":8.27,"yield_strength":699,"uts":1132,"modulus":217,"max_service_temp":1149,"price_per_kg":130,"delivered_price_per_kg":109.2,"ranges":{"density":{"typical":8.27,"n":1},"yield_strength":{"typical":699,"n":1},"uts":{"typical":1132,"n":1},"modulus":{"typical":217,"n":1},"max_service_temp":{"typical":1149,"n":1},"price_per_kg":{"typical":130,"n":1},"delivered_price_per_kg":{"typical":109.2,"n":1}},"elongation":30,"hardness":280,"fatigue_strength":475,"thermal_conductivity":11,"thermal_expansion":12.7,"fracture_toughness":100,"impact_strength":80},{"id":"R_0062_1","name":"Haynes 282 — Solution Annealed + Aged (plate, 1135°C + 1010°C 2h + 788°C 8h)","category":"Metal","subcategory":"Nickel Superalloy","popularity":2.07,"tier":"reference","confidence_tier":"high","aliases":["UNS N07208"],"families":["Metal","Nickel Superalloy","Nickel-based","Superalloy"],"manufacturer":"Haynes International","process":"Wrought","density":8.27,"yield_strength":715,"uts":1147,"modulus":217,"max_service_temp":1149,"price_per_kg":130,"delivered_price_per_kg":109.2,"ranges":{"density":{"typical":8.27,"n":1},"yield_strength":{"typical":715,"n":1},"uts":{"typical":1147,"n":1},"modulus":{"typical":217,"n":1},"max_service_temp":{"typical":1149,"n":1},"price_per_kg":{"typical":130,"n":1},"delivered_price_per_kg":{"typical":109.2,"n":1}},"elongation":30,"hardness":300,"fatigue_strength":475,"thermal_conductivity":11,"thermal_expansion":12.7,"fracture_toughness":100,"impact_strength":80},{"id":"R_0062_2","name":"Haynes 282 — Solution + Aged, tested at 704°C (1300°F service)","category":"Metal","subcategory":"Nickel Superalloy","popularity":2.07,"tier":"reference","confidence_tier":"high","aliases":["UNS N07208"],"families":["Metal","Nickel Superalloy","Nickel-based","Superalloy"],"manufacturer":"Haynes International","process":"Wrought","density":8.27,"yield_strength":624,"uts":941,"modulus":200,"max_service_temp":1149,"price_per_kg":130,"delivered_price_per_kg":109.2,"ranges":{"density":{"typical":8.27,"n":1},"yield_strength":{"typical":624,"n":1},"uts":{"typical":941,"n":1},"modulus":{"typical":200,"n":1},"max_service_temp":{"typical":1149,"n":1},"price_per_kg":{"typical":130,"n":1},"delivered_price_per_kg":{"typical":109.2,"n":1}},"elongation":36,"hardness":280,"fatigue_strength":475,"thermal_conductivity":18,"thermal_expansion":12.7,"fracture_toughness":100,"impact_strength":80},{"id":"R_0062_3","name":"Haynes 282 — Solution + Aged, tested at 760°C (1400°F service)","category":"Metal","subcategory":"Nickel Superalloy","popularity":2.07,"tier":"reference","confidence_tier":"high","aliases":["UNS N07208"],"families":["Metal","Nickel Superalloy","Nickel-based","Superalloy"],"manufacturer":"Haynes International","process":"Wrought","density":8.27,"yield_strength":612,"uts":833,"modulus":190,"max_service_temp":1149,"price_per_kg":130,"delivered_price_per_kg":109.2,"ranges":{"density":{"typical":8.27,"n":1},"yield_strength":{"typical":612,"n":1},"uts":{"typical":833,"n":1},"modulus":{"typical":190,"n":1},"max_service_temp":{"typical":1149,"n":1},"price_per_kg":{"typical":130,"n":1},"delivered_price_per_kg":{"typical":109.2,"n":1}},"elongation":27,"hardness":265,"fatigue_strength":420,"thermal_conductivity":22,"thermal_expansion":12.7,"fracture_toughness":100,"impact_strength":80},{"id":"R_0062_4","name":"Haynes 282 — Solution + Aged, tested at 871°C (1600°F service)","category":"Metal","subcategory":"Nickel Superalloy","popularity":2.07,"tier":"reference","confidence_tier":"high","aliases":["UNS N07208"],"families":["Metal","Nickel Superalloy","Nickel-based","Superalloy"],"manufacturer":"Haynes International","process":"Wrought","density":8.27,"yield_strength":501,"uts":555,"modulus":175,"max_service_temp":1149,"price_per_kg":130,"delivered_price_per_kg":109.2,"ranges":{"density":{"typical":8.27,"n":1},"yield_strength":{"typical":501,"n":1},"uts":{"typical":555,"n":1},"modulus":{"typical":175,"n":1},"max_service_temp":{"typical":1149,"n":1},"price_per_kg":{"typical":130,"n":1},"delivered_price_per_kg":{"typical":109.2,"n":1}},"elongation":22,"hardness":250,"fatigue_strength":222,"thermal_conductivity":26,"thermal_expansion":12.7,"fracture_toughness":100,"impact_strength":80},{"id":"R_0063","name":"254 SMO (S31254)","category":"Metal","subcategory":"Stainless Steel - Austenitic","popularity":2,"tier":"reference","confidence_tier":"high","aliases":["S31254","UNS S31254","EN 1.4547","254 SMO"],"families":["Metal","Stainless Steel - Austenitic","Iron-based","Stainless Steel","Austenitic"],"manufacturer":"ATI (Allegheny Technologies)","process":"Wrought","density":8,"yield_strength":300,"uts":680,"modulus":195,"max_service_temp":400,"price_per_kg":25,"delivered_price_per_kg":26.25,"ranges":{"density":{"typical":8,"n":3},"yield_strength":{"typical":300,"n":3},"uts":{"typical":680,"n":3},"modulus":{"typical":195,"n":3},"max_service_temp":{"typical":400,"n":1},"price_per_kg":{"typical":25,"n":1},"delivered_price_per_kg":{"typical":26.25,"n":1}},"elongation":40,"hardness":210,"fatigue_strength":320,"thermal_conductivity":13,"thermal_expansion":16.1,"fracture_toughness":250,"impact_strength":165},{"id":"R_0064","name":"904L (N08904)","category":"Metal","subcategory":"Stainless Steel - Austenitic","popularity":3.5,"tier":"reference","confidence_tier":"high","aliases":["N08904","UNS N08904","EN 1.4539","X1NiCrMoCu25-20-5","2RK65"],"families":["Metal","Stainless Steel - Austenitic","Iron-based","Stainless Steel","Austenitic"],"manufacturer":"Reference data","process":"Wrought","density":8,"yield_strength":220,"uts":520,"modulus":190,"max_service_temp":400,"price_per_kg":18,"delivered_price_per_kg":18.9,"ranges":{"density":{"typical":8,"n":3},"yield_strength":{"typical":220,"n":3},"uts":{"typical":520,"n":3},"modulus":{"typical":190,"n":3},"max_service_temp":{"typical":400,"n":1},"price_per_kg":{"typical":18,"n":1},"delivered_price_per_kg":{"typical":18.9,"n":1}},"elongation":40,"hardness":180,"fatigue_strength":270,"thermal_conductivity":12,"thermal_expansion":15.3,"fracture_toughness":250,"impact_strength":165},{"id":"R_0065_0","name":"Custom 465 — H 950 (peak strength, 510°C/4h aged)","category":"Metal","subcategory":"Stainless Steel - PH","popularity":3.07,"tier":"reference","confidence_tier":"high","aliases":["UNS S46500","Carpenter Custom 465"],"families":["Metal","Stainless Steel - PH","Iron-based","Stainless Steel"],"manufacturer":"Carpenter Technology","process":"Wrought","density":7.83,"yield_strength":1669,"uts":1765,"modulus":198,"max_service_temp":482,"price_per_kg":12,"delivered_price_per_kg":16.38,"ranges":{"density":{"typical":7.83,"n":1},"yield_strength":{"typical":1669,"n":1},"uts":{"typical":1765,"n":1},"modulus":{"typical":198,"n":1},"max_service_temp":{"typical":482,"n":1},"price_per_kg":{"typical":12,"n":1},"delivered_price_per_kg":{"typical":16.38,"n":1}},"elongation":13,"hardness":540,"fatigue_strength":620,"thermal_conductivity":14.06,"thermal_expansion":10.3,"fracture_toughness":104,"impact_strength":10},{"id":"R_0065_1","name":"Custom 465 — H 975 (480°C/4h aged)","category":"Metal","subcategory":"Stainless Steel - PH","popularity":3.07,"tier":"reference","confidence_tier":"high","aliases":["UNS S46500","Carpenter Custom 465"],"families":["Metal","Stainless Steel - PH","Iron-based","Stainless Steel"],"manufacturer":"Carpenter Technology","process":"Wrought","density":7.84,"yield_strength":1620,"uts":1703,"modulus":197,"max_service_temp":482,"price_per_kg":12,"delivered_price_per_kg":15.75,"ranges":{"density":{"typical":7.84,"n":1},"yield_strength":{"typical":1620,"n":1},"uts":{"typical":1703,"n":1},"modulus":{"typical":197,"n":1},"max_service_temp":{"typical":482,"n":1},"price_per_kg":{"typical":12,"n":1},"delivered_price_per_kg":{"typical":15.75,"n":1}},"elongation":15,"hardness":528,"fatigue_strength":720,"thermal_conductivity":15.65,"thermal_expansion":10.3,"fracture_toughness":104,"impact_strength":30},{"id":"R_0065_2","name":"Custom 465 — H 1000 (538°C/4h aged)","category":"Metal","subcategory":"Stainless Steel - PH","popularity":3.07,"tier":"reference","confidence_tier":"high","aliases":["UNS S46500","Carpenter Custom 465"],"families":["Metal","Stainless Steel - PH","Iron-based","Stainless Steel"],"manufacturer":"Carpenter Technology","process":"Wrought","density":7.84,"yield_strength":1510,"uts":1593,"modulus":196,"max_service_temp":482,"price_per_kg":12,"delivered_price_per_kg":15.75,"ranges":{"density":{"typical":7.84,"n":1},"yield_strength":{"typical":1510,"n":1},"uts":{"typical":1593,"n":1},"modulus":{"typical":196,"n":1},"max_service_temp":{"typical":482,"n":1},"price_per_kg":{"typical":12,"n":1},"delivered_price_per_kg":{"typical":15.75,"n":1}},"elongation":17,"hardness":515,"fatigue_strength":820,"thermal_conductivity":17.71,"thermal_expansion":10.3,"fracture_toughness":104,"impact_strength":56},{"id":"R_0065_3","name":"Custom 465 — H 1025 (552°C/4h aged)","category":"Metal","subcategory":"Stainless Steel - PH","popularity":3.07,"tier":"reference","confidence_tier":"high","aliases":["UNS S46500","Carpenter Custom 465"],"families":["Metal","Stainless Steel - PH","Iron-based","Stainless Steel"],"manufacturer":"Carpenter Technology","process":"Wrought","density":7.84,"yield_strength":1413,"uts":1517,"modulus":196,"max_service_temp":482,"price_per_kg":12,"delivered_price_per_kg":15.75,"ranges":{"density":{"typical":7.84,"n":1},"yield_strength":{"typical":1413,"n":1},"uts":{"typical":1517,"n":1},"modulus":{"typical":196,"n":1},"max_service_temp":{"typical":482,"n":1},"price_per_kg":{"typical":12,"n":1},"delivered_price_per_kg":{"typical":15.75,"n":1}},"elongation":15,"hardness":506,"fatigue_strength":720,"thermal_conductivity":19.37,"thermal_expansion":10.3,"fracture_toughness":104,"impact_strength":30},{"id":"R_0065_4","name":"Custom 465 — H 1050 (566°C/4h aged)","category":"Metal","subcategory":"Stainless Steel - PH","popularity":4.07,"tier":"reference","confidence_tier":"high","aliases":["UNS S46500","Carpenter Custom 465"],"families":["Metal","Stainless Steel - PH","Iron-based","Stainless Steel"],"manufacturer":"Carpenter Technology","process":"Wrought","density":7.86,"yield_strength":1386,"uts":1482,"modulus":196,"max_service_temp":482,"price_per_kg":12,"delivered_price_per_kg":15.75,"ranges":{"density":{"typical":7.86,"n":1},"yield_strength":{"typical":1386,"n":1},"uts":{"typical":1482,"n":1},"modulus":{"typical":196,"n":1},"max_service_temp":{"typical":482,"n":1},"price_per_kg":{"typical":12,"n":1},"delivered_price_per_kg":{"typical":15.75,"n":1}},"elongation":18,"hardness":488,"fatigue_strength":720,"thermal_conductivity":21.43,"thermal_expansion":10.3,"fracture_toughness":104,"impact_strength":30},{"id":"R_0066","name":"Niobium C-103","category":"Metal","subcategory":"Refractory Metal","popularity":2,"tier":"reference","confidence_tier":"high","aliases":["Nb-10Hf-1Ti","UNS R04295","Niobium C-103"],"families":["Metal","Refractory Metal","Refractory"],"manufacturer":"Plansee + ATI Wah Chang (dual)","process":"Wrought","density":8.85,"yield_strength":310,"uts":415,"modulus":95,"max_service_temp":1400,"price_per_kg":120,"delivered_price_per_kg":126,"ranges":{"density":{"typical":8.85,"n":3},"yield_strength":{"typical":310,"n":3},"uts":{"typical":415,"n":3},"modulus":{"typical":95,"n":3},"max_service_temp":{"typical":1400,"n":1},"price_per_kg":{"typical":120,"n":1},"delivered_price_per_kg":{"typical":126,"n":1}},"elongation":25,"hardness":140,"fatigue_strength":140,"thermal_conductivity":38,"thermal_expansion":7.3,"fracture_toughness":30,"impact_strength":50},{"id":"R_0067","name":"Tantalum (Ta)","category":"Metal","subcategory":"Refractory Metal","popularity":2,"tier":"reference","confidence_tier":"high","aliases":["Ta","UNS R05200"],"families":["Metal","Refractory Metal","Refractory"],"manufacturer":"Reference data","process":"Wrought","density":16.6,"yield_strength":200,"uts":310,"modulus":186,"max_service_temp":1500,"price_per_kg":250,"delivered_price_per_kg":262.5,"ranges":{"density":{"typical":16.6,"n":3},"yield_strength":{"typical":200,"n":3},"uts":{"typical":310,"n":3},"modulus":{"typical":186,"n":3},"max_service_temp":{"typical":1500,"n":1},"price_per_kg":{"typical":250,"n":1},"delivered_price_per_kg":{"typical":262.5,"n":1}},"elongation":30,"hardness":90,"fatigue_strength":140,"thermal_conductivity":57,"thermal_expansion":6.5,"fracture_toughness":25,"impact_strength":50},{"id":"R_0068","name":"Nickel Aluminum Bronze C95800","category":"Metal","subcategory":"Copper Alloy","popularity":3.15,"tier":"reference","confidence_tier":"high","aliases":["UNS C95800","EN CC333G","AB2","Nickel-Aluminium Bronze"],"families":["Metal","Copper","Copper-based"],"manufacturer":"Reference data","process":"Cast","density":7.64,"yield_strength":250,"uts":650,"modulus":120,"max_service_temp":250,"price_per_kg":12,"delivered_price_per_kg":12,"ranges":{"density":{"typical":7.64,"n":3},"yield_strength":{"typical":250,"n":3},"uts":{"typical":650,"n":3},"modulus":{"typical":120,"n":3},"max_service_temp":{"typical":250,"n":1},"price_per_kg":{"typical":12,"n":1},"delivered_price_per_kg":{"typical":12,"n":1}},"elongation":15,"hardness":190,"fatigue_strength":200,"thermal_conductivity":42,"thermal_expansion":17.5,"fracture_toughness":35,"impact_strength":80},{"id":"R_0069","name":"Ti-6Al-7Nb","category":"Metal","subcategory":"Titanium - Pure / CP Grades","popularity":2.8,"tier":"reference","confidence_tier":"medium-low","aliases":["UNS R56700","ASTM F1295","Ti-6Al-7Nb","Protasul-100"],"families":["Metal","Titanium","Titanium-based"],"manufacturer":"Reference data","process":"Wrought","density":4.52,"yield_strength":800,"uts":900,"modulus":110,"max_service_temp":350,"price_per_kg":80,"delivered_price_per_kg":84,"ranges":{"density":{"typical":4.52,"n":3},"yield_strength":{"typical":800,"n":3},"uts":{"typical":900,"n":3},"modulus":{"typical":110,"n":3},"max_service_temp":{"typical":350,"n":1},"price_per_kg":{"typical":80,"n":1},"delivered_price_per_kg":{"typical":84,"n":1}},"elongation":12,"hardness":320,"fatigue_strength":416,"thermal_conductivity":7,"thermal_expansion":8.6,"fracture_toughness":60,"impact_strength":22},{"id":"R_0070","name":"CoCrMo (ASTM F75)","category":"Metal","subcategory":"Cobalt Alloy - Chrome","popularity":4.25,"tier":"reference","confidence_tier":"high","aliases":["ASTM F75"],"families":["Metal","Cobalt-Chrome Alloy","Cobalt-based"],"manufacturer":"Reference data","process":"Cast","density":8.3,"yield_strength":520,"uts":900,"modulus":220,"max_service_temp":600,"price_per_kg":85,"delivered_price_per_kg":60,"ranges":{"density":{"typical":8.3,"n":3},"yield_strength":{"typical":520,"n":3},"uts":{"typical":900,"n":3},"modulus":{"typical":220,"n":3},"max_service_temp":{"typical":600,"n":1},"price_per_kg":{"typical":85,"n":1},"delivered_price_per_kg":{"typical":60,"n":1}},"elongation":12,"hardness":350,"fatigue_strength":450,"thermal_conductivity":13,"thermal_expansion":12.5,"fracture_toughness":50,"impact_strength":50},{"id":"R_0071","name":"Acetal (POM)","category":"Polymer","subcategory":"Polymer - POM","popularity":5,"tier":"reference","confidence_tier":"high","families":["Polymer","Polymer - Acetal (POM)"],"manufacturer":"Reference data","process":"Injection Molding","density":1.41,"yield_strength":65,"uts":70,"modulus":3.1,"max_service_temp":90,"price_per_kg":25,"delivered_price_per_kg":25,"ranges":{"density":{"typical":1.41,"n":3},"yield_strength":{"typical":65,"n":3},"uts":{"typical":70,"n":3},"modulus":{"typical":3.1,"n":3},"max_service_temp":{"typical":90,"n":1},"price_per_kg":{"typical":25,"n":1},"delivered_price_per_kg":{"typical":25,"n":1}},"elongation":30,"thermal_conductivity":0.31,"thermal_expansion":80},{"id":"R_0072","name":"PVC (rigid)","category":"Polymer","subcategory":"Polymer - PVC","popularity":5,"tier":"reference","confidence_tier":"low","families":["Polymer","Polymer - PVC"],"manufacturer":"Reference data","process":"Extrusion","density":1.4,"yield_strength":45,"uts":52,"modulus":3,"max_service_temp":65,"price_per_kg":25,"delivered_price_per_kg":25,"ranges":{"density":{"typical":1.4,"n":3},"yield_strength":{"typical":45,"n":3},"uts":{"typical":52,"n":3},"modulus":{"typical":3,"n":3},"max_service_temp":{"typical":65,"n":1},"price_per_kg":{"typical":25,"n":1},"delivered_price_per_kg":{"typical":25,"n":1}},"elongation":40,"thermal_conductivity":0.16,"thermal_expansion":80},{"id":"R_0073","name":"PVDF","category":"Polymer","subcategory":"Polymer - PVDF","popularity":3,"tier":"am_vendor","confidence_tier":"low","families":["Polymer","Polymer - PVDF"],"manufacturer":"Reference data","process":"Injection Molding","density":1.78,"yield_strength":50,"uts":55,"modulus":2,"max_service_temp":140,"price_per_kg":25,"delivered_price_per_kg":37.5,"ranges":{"density":{"typical":1.78,"n":3},"yield_strength":{"typical":50,"n":3},"uts":{"typical":55,"n":3},"modulus":{"typical":2,"n":3},"max_service_temp":{"typical":140,"n":1},"price_per_kg":{"typical":25,"n":1},"delivered_price_per_kg":{"typical":37.5,"n":1}},"elongation":50,"thermal_conductivity":0.19,"thermal_expansion":80},{"id":"R_0074","name":"Polysulfone (PSU)","category":"Polymer","subcategory":"Polymer - PSU","popularity":3,"tier":"reference","confidence_tier":"low","families":["Polymer","Polymer - Polysulfone (PSU)"],"manufacturer":"Reference data","process":"Injection Molding",
