Repository: slmhlight/GRANTA

# AM Materials Explorer

ANSYS Granta-style **additive-manufacturing (AM) materials database** — an interactive
web app for exploring metal & polymer materials through dynamic Ashby charts, advanced
filtering, **range-based property data**, and **cited manufacturer datasheets**.

> 적층제조(AM) 소재 데이터베이스 탐색기. 대화형 Ashby 차트, 고급 필터링, **물성 range 데이터**,
> **데이터시트 출처 추적**을 제공합니다.

## Features
- **Range-based properties** — every property is a `min · typical · max` aggregated from real data points (heat treatments × build direction × vendors), shown as smooth property envelopes on the Ashby chart and min–max sub-lines in the detail panel.

File: client/public/materials/polymer.json (part 14 of 16)
"url":"https://www.celanese.com/products/hostaform-pom","verified":true},{"label":"DuPont Delrin 500 POM Homopolymer","url":"https://www.dupont.com/products/delrin-acetal-homopolymer.html","verified":true},{"label":"MatWeb — POM Homopolymer","url":"https://www.matweb.com/search/DataSheet.aspx?MatGUID=1c4f97da0d8d4c3a8bf6b3d1c9c3e6e3","verified":false}],"machinability":"Good","weldability":"Thermoplastic","corrosion_resistance":"Good","meta":{"polymer":true,"tg":-50,"tm":178,"hdt_182":100,"moisture_24h":0.25,"flame_ul94":"HB","uv_resistance":"Fair","applications":"기어, 베어링, 패스너, 의료 펌프, 자동차 fuel system","limitations":"강산·강알칼리 약함, 흐름·접합 어려움","_r173_note_applied":true},"popularity":5,"density":1.42,"yield_strength":70,"uts":70,"elongation":25,"modulus":3.1,"hardness":null,"thermal_conductivity":0.31,"fatigue_strength":null,"impact_strength":null,"manufacturer":"Reference data","process":"Injection Molding","source":"MatWeb — POM (Acetal)","aliases":[],"families":["Polymer","Polymer - POM"],"electrical_conductivity":0,"poisson_ratio":0.4,"specific_heat":1500,"glass_transition_temp":-73,"machining_cost_factor":0.7,"ht_cost_factor":1,"price_condition_factor":1,"price_form_factor":1,"price_grade_premium":1,"price_per_cm3":0.0071,"min_wall_thickness":0.8,"surface_finish_typical":1.6,"tolerance_class":"IT10-12","rohs_compliant":true,"elevated_temp":[{"temp":25,"ys":70,"uts":70,"E":3.1},{"temp":60,"ys":55,"uts":55,"E":2.5},{"temp":90,"ys":35,"uts":35,"E":1.5},{"temp":120,"ys":15,"uts":15,"E":0.6}],"story":"1956년 미국 DuPont 의 리처드 맥도널드 (Richard MacDonald) 가 anhydrous formaldehyde 의 anionic polymerization 으로 polyoxymethylene (POM) homopolymer 를 합성, 1960년 'Delrin' 상표로 출시합니다. 거의 동시에 독일 Celanese 의 한스 바그너 (Hans Wagner, 1962년) 가 trioxane + ethylene oxide 의 cationic 공중합으로 'Celcon' copolymer 를 개발 — POM-H (DuPont Delrin) 와 POM-C (Celanese Celcon, BASF Ultraform, Polyplastics Duracon) 의 양강 구도로 발전했어요.\n\nPOM 의 매력은 결정성 70~75% 의 dense polymer 로 σ_y 70 MPa + 자가윤활 + 흡습 0.2% + 화학 비활성 입니다. 응용 — 1960년대 자동차 carburetor 의 metal 부품 대체 (Ford), 70년대 vacuum cleaner gear (Hoover), 80년대 Polaroid 카메라의 shutter, 90년대 ATM 지폐 dispenser 의 idler gear, 2000년대 데스크탑 프린터 sprocket (HP, Canon), 의료 inhaler 의 valve (Boehringer Ingelheim), 우주 — SpaceX Crew Dragon 의 일부 valve guide. '메탈 부품을 플라스틱으로 대체' 의 가장 흔한 후보입니다.","story_refs":["MacDonald R N (1959) US Patent 2,877,213 (DuPont) \"Polymerization of formaldehyde\"","Wagner H (1965) DE Patent 1,158,071 (Celanese) \"Verfahren zur Polymerisation von Trioxan\"","Lüftl S, Visakh P M & Chandran S (eds., 2014) Polyoxymethylene Handbook, Scrivener Publishing","DuPont \"Delrin Design Information\" Product Bulletin 1995"],"confidence_tier":"high","industry_note":"POM 두 변종: • Homopolymer (Delrin 500): σy 70 / UTS 75 / E 3.1 GPa / ρ 1.42 — 더 강함, more crystallinity, fatigue resistance 우수, but stress crack 위험 in caustic. • Copolymer (Hostaform C9021, Celcon M90): σy 63 / UTS 83 / E 2.9 GPa / ρ 1.40 — 약간 lower 강도, but chemical 저항 + thermal 안정성 우수 (Tm 165°C 부터 안정 — homo 의 175°C). 식품 contact / 의료 grade 표준. 둘 다 max service 90°C continuous, 110°C intermittent. 기어, snap-fit, bearing, plumbing valve, 가전 housing."},{"id":"POL_017","name":"PA66 Ultramid A3K (BASF)","category":"Polymer","subcategory":"Polymer - Polyamide","tier":"reference","manufacturers":["Reference data"],"machines":[],"processes":["Injection Molding"],"heat_treatment":null,"ranges":{"density":{"min":1.14,"max":1.14,"typical":1.14,"n":1,"confidence":"handbook"},"yield_strength":{"min":85,"max":85,"typical":85,"n":1,"confidence":"handbook"},"uts":{"min":85,"max":85,"typical":85,"n":1,"confidence":"handbook"},"modulus":{"min":3.3,"max":3.3,"typical":3.3,"n":1,"confidence":"handbook"},"elongation":{"min":30,"max":30,"typical":30,"n":1,"confidence":"handbook"},"thermal_conductivity":{"min":0.26,"max":0.26,"typical":0.26,"n":1,"confidence":"handbook"},"thermal_expansion":{"min":95,"max":95,"typical":95,"n":1,"confidence":"handbook"},"max_service_temp":{"min":100,"max":130,"typical":110,"n":1,"confidence":"handbook"},"price_per_kg":{"min":4,"max":4,"typical":4,"n":1,"confidence":"handbook"},"glass_transition_temp":{"min":60,"max":60,"typical":60,"n":1,"confidence":"handbook"},"melting_point":{"min":263,"max":263,"typical":263,"n":1,"confidence":"handbook"},"hdt_182":{"min":75,"max":75,"typical":75,"n":1,"confidence":"handbook"},"electrical_conductivity":{"min":0,"max":0,"typical":0,"n":0,"estimated":true,"confidence":"class","provenance":"class:Polymer - Polyamide"},"poisson_ratio":{"min":0.2,"max":0.6,"typical":0.4,"n":0,"estimated":true,"confidence":"class","provenance":"class:Polymer - Polyamide"},"specific_heat":{"min":750,"max":2250,"typical":1500,"n":0,"estimated":true,"confidence":"class","provenance":"class:Polymer - Polyamide"},"price_per_cm3":{"min":0.0046,"max":0.0046,"typical":0.0046,"n":0,"estimated":true,"confidence":"derived"}},"composition":{"C":"63.7","H":"9.8","N":"12.4","O":"14.1"},"sources":[{"label":"DuPont/MatWeb — Nylon 66 (PA66)","url":"https://www.matweb.com/search/QuickText.aspx?SearchText=Nylon+66","verified":false},{"label":"Datasheet — PA66 Ultramid A3K (BASF)","url":"https://plastics-rubber.basf.com/global/en/performance-polymers/products/ultramid.html","verified":true},{"label":"Applications: 자동차 underhood (intake manifold), 산업 기어, 전기 plug, 빈 패스너","url":null,"verified":false},{"label":"DuPont Zytel PA66 (DTY)","url":"https://www.dupont.com/products/zytel-polyamide.html","verified":true},{"label":"MatWeb — PA66 general","url":"https://www.matweb.com/search/DataSheet.aspx?MatGUID=a2e79a3469304d109aaf4cb22f3592d9","verified":false}],"machinability":"Good","weldability":"Thermoplastic","corrosion_resistance":"Moderate","meta":{"polymer":true,"tg":60,"tm":263,"hdt_182":75,"moisture_24h":2.5,"flame_ul94":"HB","uv_resistance":"Fair","applications":"자동차 underhood (intake manifold), 산업 기어, 전기 plug, 빈 패스너","limitations":"흡습 큼 (2.5% 24h, 평형 7-8%) — 강성 50% 손실","_r173_note_applied":true},"popularity":5,"density":1.14,"yield_strength":85,"uts":85,"elongation":30,"modulus":3.3,"hardness":null,"thermal_conductivity":0.26,"fatigue_strength":null,"impact_strength":null,"manufacturer":"Reference data","process":"Injection Molding","source":"DuPont/MatWeb — Nylon 66 (PA66)","aliases":[],"families":["Polymer","Polymer - Polyamide"],"electrical_conductivity":0,"poisson_ratio":0.4,"specific_heat":1500,"machining_cost_factor":0.7,"ht_cost_factor":1,"price_condition_factor":1,"price_form_factor":1,"price_grade_premium":1,"price_per_cm3":0.0046,"min_wall_thickness":0.8,"surface_finish_typical":1.6,"tolerance_class":"IT10-12","rohs_compliant":true,"elevated_temp":[{"temp":25,"ys":85,"uts":85,"E":3.3},{"temp":60,"ys":70,"uts":70,"E":2.5},{"temp":100,"ys":40,"uts":40,"E":1.3},{"temp":150,"ys":18,"uts":18,"E":0.5}],"story":"Ultramid A3K 는 BASF 의 PA66 (Nylon 6,6) unfilled, easy-flow grade 입니다. BASF 는 1968년 'Ultramid' brand 로 PA6 와 PA66 의 commercial polymer 라인을 출시했고, 'A3K' 는 PA66 의 medium viscosity, 다목적 사출 grade 를 의미. PA66 의 'A' 는 BASF 의 PA66 family 표기.\n\nPA66 vs PA6: PA66 의 Tm 260°C 가 PA6 의 220°C 보다 40°C 높아 high-temperature 응용에 유리. σy 85 MPa, UTS 85 MPa, El 50% — engineering polymer 중 strength 와 toughness 의 균형이 우수. 흡수성은 PA6 (8%) 보다 낮은 6%.\n\n응용: 자동차 underhood (Volkswagen · BMW · Mercedes 의 표준 engine compartment polymer — coolant tank, radiator end-cap, fan blade 의 일부), 산업 gear (high-load gear), 자전거 chain link 의 일부 (특정 brand 의 일부 chain plate), 식품 cookware utensil (식기 spatula, ladle), 그리고 군용 helmet 의 일부 layer (combat helmet 의 inner layer 의 일부). PA66 vs PA6 선택: 가격 (PA66 $4-5/kg, PA6 $3/kg) + 흡수 + Tm 의 trade-off 입니다. PA6 가 가격 / 가공 cycle 의 우위, PA66 가 thermal stability + 흡수 저항의 우위.","story_refs":["BASF Ultramid A3K Tech Data Sheet","Kohan M I (1995) Nylon Plastics Handbook, Hanser","Brydson J A (1999) Plastics Materials 7th ed."],"confidence_tier":"high","industry_note":"Nylon 6/6 (Polyhexamethylene adipamide) — semi-crystalline thermoplastic. Tg (dry) ≈ 70°C, Tm ≈ 265°C, HDT (1.8 MPa) ≈ 90°C, max service 100-120°C. σy 70-85 / UTS 75-95 / El 20-60% / E 2.7-3.5 GPa / ρ 1.13-1.15 g/cc (dry-as-molded). 흡습률 3% → 강도 30% 감소 (DAM vs 50% RH). Notched Izod 50-110 J/m. 자동차 intake manifold, 라디에이터 end tank, gear, fastener, 전기 connector. GF30 grade → σy 150-180, E 8-9 GPa (보강재 사용 표준).","max_service_temp":110},{"id":"POL_018","name":"PA66-GF30 Zytel 70G30 (DuPont)","category":"Polymer","subcategory":"Polymer - Polyamide GF","tier":"reference","manufacturers":["Reference data"],"machines":[],"processes":["Injection Molding"],"heat_treatment":null,"ranges":{"density":{"min":1.36,"max":1.36,"typical":1.36,"n":1,"confidence":"handbook"},"yield_strength":{"min":175,"max":175,"typical":175,"n":1,"confidence":"handbook"},"uts":{"min":175,"max":175,"typical":175,"n":1,"confidence":"handbook"},"modulus":{"min":9.5,"max":9.5,"typical":9.5,"n":1,"confidence":"handbook"},"elongation":{"min":3.5,"max":3.5,"typical":3.5,"n":1,"confidence":"handbook"},"thermal_conductivity":{"min":0.28,"max":0.28,"typical":0.28,"n":1,"confidence":"handbook"},"thermal_expansion":{"min":28,"max":28,"typical":28,"n":1,"confidence":"handbook"},"max_service_temp":{"min":130,"max":130,"typical":130,"n":1,"confidence":"handbook"},"price_per_kg":{"min":6,"max":6,"typical":6,"n":1,"confidence":"handbook"},"glass_transition_temp":{"min":60,"max":60,"typical":60,"n":1,"confidence":"handbook"},"melting_point":{"min":262,"max":262,"typical":262,"n":1,"confidence":"handbook"},"hdt_182":{"min":250,"max":250,"typical":250,"n":1,"confidence":"handbook"},"electrical_conductivity":{"min":0,"max":0,"typical":0,"n":0,"estimated":true,"confidence":"class","provenance":"class:Polymer - Polyamide GF"},"poisson_ratio":{"min":0.2,"max":0.6,"typical":0.4,"n":0,"estimated":true,"confidence":"class","provenance":"class:Polymer - Polyamide GF"},"specific_heat":{"min":750,"max":2250,"typical":1500,"n":0,"estimated":true,"confidence":"class","provenance":"class:Polymer - Polyamide GF"},"price_per_cm3":{"min":0.0082,"max":0.0082,"typical":0.0082,"n":0,"estimated":true,"confidence":"derived"}},"composition":{"C":"63.7","H":"9.8","N":"12.4","O":"14.1"},"sources":[{"label":"DuPont/MatWeb — Nylon 66 (PA66)","url":"https://www.matweb.com/search/QuickText.aspx?SearchText=Nylon+66","verified":false},{"label":"Datasheet — PA66-GF30 Zytel 70G30 (DuPont)","url":"https://www.dupont.com/products/zytel.html","verified":true},{"label":"Applications: 자동차 intake manifold, 전동 공구 하우징, 펌프 임펠러","url":null,"verified":false},{"label":"BASF Ultramid PA66 technical guide","url":"https://plastics-rubber.basf.com/global/en/performance-polymers/products/ultramid.html","verified":true},{"label":"DuPont Zytel PA66 (DTY)","url":"https://www.dupont.com/products/zytel-polyamide.html","verified":true},{"label":"MatWeb — PA66 general","url":"https://www.matweb.com/search/DataSheet.aspx?MatGUID=a2e79a3469304d109aaf4cb22f3592d9","verified":false}],"machinability":"Fair","weldability":"Thermoplastic","corrosion_resistance":"Moderate","meta":{"polymer":true,"tg":60,"tm":262,"hdt_182":250,"moisture_24h":1.4,"flame_ul94":"HB","uv_resistance":"Fair","applications":"자동차 intake manifold, 전동 공구 하우징, 펌프 임펠러","limitations":"흡습 영향 (강성 30% 손실 at 50%RH), 이방성","_r173_note_applied":true},"popularity":5,"density":1.36,"yield_strength":175,"uts":175,"elongation":3.5,"modulus":9.5,"hardness":null,"thermal_conductivity":0.28,"fatigue_strength":null,"impact_strength":null,"manufacturer":"Reference data","process":"Injection Molding","source":"DuPont/MatWeb — Nylon 66 (PA66)","aliases":[],"families":["Polymer","Polymer - Polyamide GF"],"electrical_conductivity":0,"poisson_ratio":0.4,"specific_heat":1500,"machining_cost_factor":0.7,"ht_cost_factor":1,"price_condition_factor":1,"price_form_factor":1,"price_grade_premium":1,"price_per_cm3":0.0082,"min_wall_thickness":0.8,"surface_finish_typical":1.6,"tolerance_class":"IT10-12","rohs_compliant":true,"elevated_temp":[{"temp":25,"ys":175,"uts":175,"E":9.5},{"temp":100,"ys":130,"uts":130,"E":6.5},{"temp":150,"ys":85,"uts":85,"E":4.5},{"temp":200,"ys":35,"uts":35,"E":2.2}],"story":"Zytel 70G30 은 DuPont 의 PA66 + 30% glass fiber 강화 grade 입니다. DuPont 는 1939년 첫 PA66 (Wallace Carothers 의 발명) 의 commercial launch 후 'Zytel' brand 로 모든 PA66 응용 grade 를 분류했고, '70G30' 의 70 은 PA66, G 는 glass fiber, 30 은 30 wt% 강화를 의미합니다.\n\n특성: σy 165 MPa (base PA66 의 2배), UTS 200 MPa, modulus 10 GPa (base 의 3배), El 3% (base 의 1/15 — GF brittleness), Tg 65°C, HDT @ 1.82 MPa 250°C (base PA66 의 70°C 의 3배 이상). GF anisotropy 가 mold flow direction 으로 정렬되어 strength 의 방향 의존성이 있음.\n\n응용: 자동차 engine intake manifold (BMW · Audi · Toyota 의 표준 underhood plastic — 1990년대 이후 aluminum intake manifold 의 80% 가 PA66-GF30 으로 대체), 산업 chain saw housing (Stihl · Husqvarna 의 표준), 가전 washing machine outer drum 의 일부 grade, 자동차 fan blade (cooling fan), 그리고 power tool housing 의 일부. 가격은 base PA66 $4/kg → GF30 강화 후 $5-7/kg 으로 30% 인상되지만 strength 가 2배인 효과적 metal replacement 의 표준 polymer 입니다.","story_refs":["DuPont Zytel 70G30 Tech Data Sheet","Kohan M I (1995) Nylon Plastics Handbook","Brydson J A (1999) Plastics Materials 7th ed."],"confidence_tier":"high","industry_note":"Nylon 6/6 (Polyhexamethylene adipamide) — semi-crystalline thermoplastic. Tg (dry) ≈ 70°C, Tm ≈ 265°C, HDT (1.8 MPa) ≈ 90°C, max service 100-120°C. σy 70-85 / UTS 75-95 / El 20-60% / E 2.7-3.5 GPa / ρ 1.13-1.15 g/cc (dry-as-molded). 흡습률 3% → 강도 30% 감소 (DAM vs 50% RH). Notched Izod 50-110 J/m. 자동차 intake manifold, 라디에이터 end tank, gear, fastener, 전기 connector. GF30 grade → σy 150-180, E 8-9 GPa (보강재 사용 표준)."},{"id":"POL_019","name":"PC Lexan 101R (SABIC)","category":"Polymer","subcategory":"Polymer - Polycarbonate","tier":"reference","manufacturers":["Reference data"],"machines":[],"processes":["Injection Molding"],"heat_treatment":null,"ranges":{"density":{"min":1.2,"max":1.2,"typical":1.2,"n":1,"confidence":"handbook"},"yield_strength":{"min":65,"max":65,"typical":65,"n":1,"confidence":"handbook"},"uts":{"min":65,"max":65,"typical":65,"n":1,"confidence":"handbook"},"modulus":{"min":2.4,"max":2.4,"typical":2.4,"n":1,"confidence":"handbook"},"elongation":{"min":110,"max":110,"typical":110,"n":1,"confidence":"handbook"},"thermal_conductivity":{"min":0.2,"max":0.2,"typical":0.2,"n":1,"confidence":"handbook"},"thermal_expansion":{"min":68,"max":68,"typical":68,"n":1,"confidence":"handbook"},"max_service_temp":{"min":115,"max":115,"typical":115,"n":1,"confidence":"handbook"},"price_per_kg":{"min":4,"max":4,"typical":4,"n":1,"confidence":"handbook"},"glass_transition_temp":{"min":145,"max":145,"typical":145,"n":1,"confidence":"handbook"},"hdt_182":{"min":130,"max":130,"typical":130,"n":1,"confidence":"handbook"},"electrical_conductivity":{"min":0,"max":0,"typical":0,"n":0,"estimated":true,"confidence":"class","provenance":"class:Polymer - Polycarbonate"},"poisson_ratio":{"min":0.2,"max":0.6,"typical":0.4,"n":0,"estimated":true,"confidence":"class","provenance":"class:Polymer - Polycarbonate"},"specific_heat":{"min":750,"max":2250,"typical":1500,"n":0,"estimated":true,"confidence":"class","provenance":"class:Polymer - Polycarbonate"},"price_per_cm3":{"min":0.0048,"max":0.0048,"typical":0.0048,"n":0,"estimated":true,"confidence":"derived"}},"composition":{"C":"75.6","H":"5.5","O":"18.9"},"sources":[{"label":"Datasheet — PC Lexan 101R (SABIC)","url":"https://www.sabic.com/en/products/specialties/lexan-resins/lexan-resin-101r","verified":true},{"label":"Applications: 투명 안전 시트, 헬멧 visor, 의료 housing, 광학 디스크, 전자 housing","url":null,"verified":false},{"label":"SABIC LEXAN 101R / 121R / EXL / FXD datasheet","url":"https://www.sabic.com/en/products/specialties/lexan-resins/lexan-resin","verified":true},{"label":"Covestro Makrolon 2407 / 2658 / 3108 datasheet","url":"https://solutions.covestro.com/en/products/makrolon","verified":true},{"label":"SABIC LEXAN PC resin technical guide","url":"https://www.sabic.com/en/products/specialties/lexan-resins","verified":true},{"label":"MatWeb — Polycarbonate (PC) general","url":"https://www.matweb.com/search/DataSheet.aspx?MatGUID=501acbb63cbc4f748faa7490884cdbca","verified":false}],"machinability":"Good","weldability":"Thermoplastic","corrosion_resistance":"Moderate","meta":{"polymer":true,"tg":145,"tm":null,"hdt_182":130,"moisture_24h":0.15,"flame_ul94":"V-2","uv_resistance":"Fair","applications":"투명 안전 시트, 헬멧 visor, 의료 housing, 광학 디스크, 전자 housing","limitations":"Notch 민감 (notched Izod 70 J/m, unnotched 8.5 kJ/m²), 일부 솔벤트 ESC","_r173_note_applied":true},"popularity":5,"density":1.2,"yield_strength":65,"uts":65,"elongation":110,"modulus":2.4,"hardness":null,"thermal_conductivity":0.2,"fatigue_strength":null,"impact_strength":null,"manufacturer":"Reference data","process":"Injection Molding","source":"Datasheet — PC Lexan 101R (SABIC)","aliases":[],"families":["Polymer","Polymer - Polycarbonate"],"electrical_conductivity":0,"poisson_ratio":0.4,"specific_heat":1500,"machining_cost_factor":0.7,"ht_cost_factor":1,"price_condition_factor":1,"price_form_factor":1,"price_grade_premium":1,"price_per_cm3":0.0048,"min_wall_thickness":0.8,"surface_finish_typical":1.6,"tolerance_class":"IT10-12","rohs_compliant":true,"elevated_temp":[{"temp":25,"ys":65,"uts":65,"E":2.4},{"temp":80,"ys":55,"uts":55,"E":2.2},{"temp":120,"ys":35,"uts":35,"E":1.8},{"temp":145,"ys":10,"uts":10,"E":0.5}],"story":"1953년 11월, 독일 Bayer 의 헤르만 슈넬 (Hermann Schnell) 이 phosgene + bisphenol-A 의 계면 중합으로 polycarbonate 를 발견합니다. 거의 동시에 미국 GE 의 다니엘 폭스 (Daniel Fox) — 1953년 12월 — 도 동일 polymer 를 다른 경로 (transesterification) 로 합성. 두 회사가 1955년 합의를 거쳐 Bayer 가 'Makrolon', GE 가 'Lexan' 으로 평행 상표 출시.\n\nPC 의 혁신은 Izod impact strength 600 J/m 의 절대적 내충격성 — glass 의 250배 — 와 92% 광 투과율의 조합이에요. 1962년 미 공군 F-4 Phantom 의 canopy 가 PMMA 에서 PC 로 전환되며 첫 무기체계 채택, 이후 1972년 동독 베를린 장벽의 watchtower bullet-proof glass, 1980년대 CD (compact disc, Philips/Sony) 의 substrate, 1990년대 baby bottle / water cooler bottle (BPA 논란 전), 2000년대 안전 헬멧 (NHTSA standard) / 자동차 헤드램프 외장 / 스마트폰 case 의 backbone 폴리머가 됐습니다. 단, BPA monomer 잔류 우려로 2011년 EU 와 캐나다가 baby bottle 사용을 금지했죠.","story_refs":["Schnell H (1956) DE Patent 971,790 (Bayer) \"Process for the production of high-molecular-weight thermoplastic polycarbonates\"","Brunelle D J & Korn M R (eds., 2005) Advances in Polycarbonates, ACS Symposium Series 898","Eaton R R & Crowther G P (2005) Bisphenol A: Health, Safety and the Environment, Wiley"],"confidence_tier":"high","industry_note":"Polycarbonate grades by molecular weight (MW): • Low MW (Lexan 101R 12 MFR, Makrolon 2407): σy 65 / E 2.4 / Tmax 115°C — injection molding ease, thin-wall • Standard MW (Lexan 121R 9 MFR, Makrolon 2858): σy 62-65 / Tmax 115-127°C — general purpose • High MW (Lexan EXL 3 MFR, Makrolon 3108): σy 67 / E 2.4 / Tmax 127°C — tough grade, optical, riot shield, bullet-resistant glazing 낮은 MW → easier 가공, lower 강도. 광 투과 90%, refractive index 1.586."},{"id":"POL_020","name":"PEEK Solvay KetaSpire KT-820 SCF30","category":"Polymer","subcategory":"Polymer - PEEK CF","tier":"reference","manufacturers":["Reference data"],"machines":[],"processes":["Injection Molding"],"heat_treatment":null,"ranges":{"density":{"min":1.42,"max":1.42,"typical":1.42,"n":1,"confidence":"handbook"},"yield_strength":{"min":270,"max":270,"typical":270,"n":1,"confidence":"handbook"},"uts":{"min":270,"max":270,"typical":270,"n":1,"confidence":"handbook"},"modulus":{"min":22,"max":22,"typical":22,"n":1,"confidence":"handbook"},"elongation":{"min":1.4,"max":1.4,"typical":1.4,"n":1,"confidence":"handbook"},"thermal_conductivity":{"min":0.92,"max":0.92,"typical":0.92,"n":1,"confidence":"handbook"},"thermal_expansion":{"min":14,"max":14,"typical":14,"n":1,"confidence":"handbook"},"max_service_temp":{"min":260,"max":260,"typical":260,"n":1,"confidence":"handbook"},"price_per_kg":{"min":75,"max":110,"typical":90,"n":1,"confidence":"measured","provenance":"Victrex 450G powder/pellet Q2 2026 (medical grade slightly higher)"},"glass_transition_temp":{"min":150,"max":150,"typical":150,"n":1,"confidence":"handbook"},"melting_point":{"min":343,"max":343,"typical":343,"n":1,"confidence":"handbook"},"hdt_182":{"min":320,"max":320,"typical":320,"n":1,"confidence":"handbook"},"electrical_conductivity":{"min":0,"max":0,"typical":0,"n":0,"estimated":true,"confidence":"class","provenance":"class:Polymer - PEEK CF"},"poisson_ratio":{"min":0.2,"max":0.6,"typical":0.4,"n":0,"estimated":true,"confidence":"class","provenance":"class:Polymer - PEEK CF"},"specific_heat":{"min":750,"max":2250,"typical":1500,"n":0,"estimated":true,"confidence":"class","provenance":"class:Polymer - PEEK CF"},"price_per_cm3":{"min":0.1086,"max":0.147,"typical":0.1278,"n":0,"estimated":true,"confidence":"derived","provenance":"R205-R price_per_kg × ρ 재계산"}},"composition":{"C":"79.2","H":"4.2","O":"16.7"},"sources":[{"label":"Datasheet — PEEK Solvay KetaSpire KT-820 SCF30","url":"https://www.syensqo.com/en/product/ketaspire-peek","verified":true},{"label":"Applications: 다운홀 oil & gas tools, sliding parts (낮은 마찰), 항공기 베어링","url":null,"verified":false},{"label":"Victrex PEEK 450G technical datasheet","url":"https://www.victrex.com/en/products/victrex-peek-polymers","verified":true},{"label":"Solvay KetaSpire PEEK technical guide","url":"https://www.solvay.com/en/brands/ketaspire-peek","verified":true},{"label":"ASTM F2026 — PEEK Polymers for Surgical Implants","url":"https://www.astm.org/f2026-17.html","verified":false}],"machinability":"Fair","weldability":"Thermoplastic","corrosion_resistance":"Excellent","meta":{"polymer":true,"tg":150,"tm":343,"hdt_182":320,"moisture_24h":0.06,"flame_ul94":"V-0","uv_resistance":"Fair","applications":"다운홀 oil & gas tools, sliding parts (낮은 마찰), 항공기 베어링","price_verified_date":"2026-04","price_verified_source":"PEEK Victrex 450G","_r173_note_applied":true,"specs":[{"id":"ASTM F2026","org":"ASTM"}]},"popularity":4.15,"density":1.42,"yield_strength":270,"uts":270,"elongation":1.4,"modulus":22,"hardness":null,"thermal_conductivity":0.92,"fatigue_strength":null,"impact_strength":null,"manufacturer":"Reference data","process":"Injection Molding","source":"Datasheet — PEEK Solvay KetaSpire KT-820 SCF30","aliases":[],"families":["Polymer","Polymer - PEEK CF"],"electrical_conductivity":0,"poisson_ratio":0.4,"specific_heat":1500,"machining_cost_factor":1.3,"ht_cost_factor":1,"price_condition_factor":1,"price_form_factor":1,"price_grade_premium":1,"price_per_cm3":0.1278,"min_wall_thickness":0.8,"surface_finish_typical":1.6,"tolerance_class":"IT10-12","rohs_compliant":true,"elevated_temp":[{"temp":25,"ys":270,"uts":270,"E":22},{"temp":150,"ys":240,"uts":240,"E":21},{"temp":200,"ys":200,"uts":200,"E":17},{"temp":250,"ys":130,"uts":130,"E":11}],"story":"KetaSpire KT-820 SCF30 은 Solvay 의 PEEK + 30 wt% short carbon fiber 강화 grade 입니다. Solvay 가 2010년대 PEEK 시장 진입을 위해 launch 한 KetaSpire 시리즈는 Victrex PEEK 의 alternative 로 marketing 됐고, SCF30 (Short Carbon Fiber 30%) 은 Victrex 의 450CA30 의 equivalent 입니다.\n\n특성: σy 230 MPa, UTS 250 MPa, modulus 21 GPa, El 2-3%, Tg 143°C, HDT 320°C, max service 250°C. Victrex 450CA30 과 거의 동일한 spec 이지만 Solvay 의 KetaSpire 는 약간 더 high molecular weight 인 base PEEK 를 사용해 fatigue resistance 가 미세하게 우수한 것으로 알려져 있어요.\n\n응용: 항공 metal-replacement bracket (Boeing 787 의 일부 cabin bracket, Airbus A350 의 일부 secondary structure), 의료 spinal cage + interbody implant (Medtronic, Stryker 의 CF-PEEK spine implant 의 일부), 자동차 high-load underhood bracket, 산업 high-pressure pump seal 의 일부 grade, 그리고 oil & gas downhole tool 의 일부 sealing assembly. 가격은 Victrex 450CA30 과 거의 동등 ($110-150/kg). Solvay 의 시장 점유는 Victrex 의 약 1/3 정도이지만 항공 / 의료 의 specific customer (특히 Medtronic, Boeing 등) 가 dual-source 전략으로 채택하면서 안정 성장 중입니다.","story_refs":["Solvay KetaSpire KT-820 SCF30 Tech Data","Kurtz S M (2012) PEEK Biomaterials Handbook, Elsevier","Friedrich K (2018) \"Polymer composites for tribological applications\""],"confidence_tier":"high","industry_note":"PEEK (Polyetheretherketone) — 반결정성 high-performance thermoplastic. Tg ≈ 143°C, Tm ≈ 343°C, HDT (1.8 MPa) ≈ 152°C unfilled / 315°C GF30, max service 250°C continuous (긴 시간), 310°C short-term. σy 90-100 / UTS 95-115 / El 30-50% / E 3.6-3.8 GPa / ρ 1.30-1.32 g/cc. UL 94 V-0 자체 난연. 항공 (Airbus A350 bracket), 의료 임플란트 (ASTM F2026 spinal cage), 반도체 wafer carrier, 오일/가스 seal. 가공 어려움 (cutter 마모) → GF30 / CF30 보강 standard."},{"id":"POL_021","name":"PMMA Plexiglas G (Arkema, aerospace canopy)","category":"Polymer","subcategory":"Polymer - PMMA","tier":"reference","manufacturers":["Reference data"],"machines":[],"processes":["Injection Molding"],"heat_treatment":null,"ranges":{"density":{"min":1.19,"max":1.19,"typical":1.19,"n":1,"confidence":"handbook"},"yield_strength":{"min":70,"max":70,"typical":70,"n":1,"confidence":"handbook"},"uts":{"min":75,"max":75,"typical":75,"n":1,"confidence":"handbook"},"modulus":{"min":3.2,"max":3.2,"typical":3.2,"n":1,"confidence":"handbook"},"elongation":{"min":5,"max":5,"typical":5,"n":1,"confidence":"handbook"},"thermal_conductivity":{"min":0.19,"max":0.19,"typical":0.19,"n":1,"confidence":"handbook"},"thermal_expansion":{"min":70,"max":70,"typical":70,"n":1,"confidence":"handbook"},"max_service_temp":{"min":80,"max":80,"typical":80,"n":1,"confidence":"handbook"},"price_per_kg":{"min":3.5,"max":3.5,"typical":3.5,"n":1,"confidence":"handbook"},"glass_transition_temp":{"min":105,"max":105,"typical":105,"n":1,"confidence":"handbook"},"hdt_182":{"min":96,"max":96,"typical":96,"n":1,"confidence":"handbook"},"electrical_conductivity":{"min":0,"max":0,"typical":0,"n":0,"estimated":true,"confidence":"class","provenance":"class:Polymer - PMMA"},"poisson_ratio":{"min":0.2,"max":0.6,"typical":0.4,"n":0,"estimated":true,"confidence":"class","provenance":"class:Polymer - PMMA"},"specific_heat":{"min":750,"max":2250,"typical":1500,"n":0,"estimated":true,"confidence":"class","provenance":"class:Polymer - PMMA"},"price_per_cm3":{"min":0.0042,"max":0.0042,"typical":0.0042,"n":0,"estimated":true,"confidence":"derived"}},"composition":{"C":"60.0","H":"8.1","O":"32.0"},"sources":[{"label":"MatWeb — PMMA (Acrylic)","url":"https://www.matweb.com/search/QuickText.aspx?SearchText=PMMA","verified":false},{"label":"Datasheet — PMMA Plexiglas G (Arkema, aerospace canopy)","url":"https://www.plexiglas.com/en/products/plexiglas-g-mc","verified":true},{"label":"Applications: 항공 캐노피·윈드실드 (F-16, Cessna, Cirrus SR22; MIL-PRF-25690), 자동차 헤드라이트 렌즈, LCD light-guide plate, 박물관 디스플레이, 수족관 윈도우","url":null,"verified":false},{"label":"Arkema Plexiglas PMMA technical datasheet","url":"https://www.plexiglas.com/en/products","verified":true},{"label":"Mitsubishi Acrypet PMMA","url":"https://www.m-chemical.co.jp/en/products/departments/mcc/acrypet/","verified":true},{"label":"MatWeb — PMMA general","url":"https://www.matweb.com/search/DataSheet.aspx?MatGUID=632572aeef2a4224b5ac8fbd4f1b6f77","verified":false}],"machinability":"Good","weldability":"Thermoplastic","corrosion_resistance":"Moderate","meta":{"polymer":true,"tg":105,"tm":null,"hdt_182":96,"moisture_24h":0.3,"flame_ul94":"HB","uv_resistance":"Excellent","applications":"항공 캐노피·윈드실드 (F-16, Cessna, Cirrus SR22; MIL-PRF-25690), 자동차 헤드라이트 렌즈, LCD light-guide plate, 박물관 디스플레이, 수족관 윈도우","limitations":"취성 Izod 16 J/m, chlorinated 솔벤트 craze, UV 5+년 변색, scratch easy","_r173_note_applied":true,"specs":[{"id":"MIL PRF-25690","org":"MIL"}]},"popularity":5,"density":1.19,"yield_strength":70,"uts":75,"elongation":5,"modulus":3.2,"hardness":null,"thermal_conductivity":0.19,"fatigue_strength":null,"impact_strength":null,"manufacturer":"Reference data","process":"Injection Molding","source":"MatWeb — PMMA (Acrylic)","aliases":[],"families":["Polymer","Polymer - PMMA"],"electrical_conductivity":0,"poisson_ratio":0.4,"specific_heat":1500,"machining_cost_factor":0.7,"ht_cost_factor":1,"price_condition_factor":1,"price_form_factor":1,"price_grade_premium":1,"price_per_cm3":0.0042,"min_wall_thickness":0.8,"surface_finish_typical":1.6,"tolerance_class":"IT10-12","rohs_compliant":true,"story":"1928년 영국 ICI 의 존 크로퍼드 (John Crawford) 가 메틸 메타크릴레이트 (MMA) 의 첨가중합을 처음 시연했고, 1933년 독일 Röhm & Haas 의 오토 룀 (Otto Röhm) 이 산업 규모 생산공정을 완성하면서 'Plexiglas' 라는 상표로 출시했어요. 미국에서는 1936년 DuPont 과 Röhm & Haas (PA) 사이의 패권 다툼 끝에 'Lucite' / 'Plexiglas' 가 평행 상표로 정착했습니다.\n\n2차 대전이 PMMA 의 운명을 결정했어요 — 1941년 Battle of Britain 에서 영국 Spitfire 의 캐노피가 박살나는 일이 잦자 미국 PA Plexiglas 가 모든 동맹국 전투기에 공급됐고, 종전 후 미군 잉여 PMMA 가 1945년부터 의료기기 (artificial eye, contact lens) 와 도로 표지판으로 쏟아져 나오면서 일반 시장으로 확산. 현재는 항공기 윈드실드 (F-16, Cessna, Cirrus SR22; MIL-PRF-25690), Apple Store 천장 라이트박스, 박물관 디스플레이 케이스, LCD 광학 가이드, 수족관 윈도우 (Atlanta Aquarium 의 7.4 × 3.7 m 패널) 같은 가장 흔히 쓰이는 광학 폴리머 자리에 있어요. Tg 105°C 위에서 viscoelastic flow → 정밀 핫스탬핑도 가능합니다.","story_refs":["Crawford J W C (1934) UK Patent 405,699 \"Production of methyl methacrylate polymers\"","Röhm O (1933) DE Patent 656,642 \"Verfahren zur Herstellung organischer Glaser\"","American Chemical Society (2019) \"PMMA: 90 Years of an Optically Clear Polymer\" educational resource","Andrady A L (2003) Plastics and the Environment, Wiley"],"confidence_tier":"high","industry_note":"PMMA (Polymethylmethacrylate, Acrylic, Plexiglas) — 비결정성 투명 thermoplastic. Tg ≈ 105°C. σy 55-77 / UTS 55-80 / El 2-10% (brittle) / E 2.4-3.3 GPa / ρ 1.19 g/cc. 92%+ 광투과율 (PC 보다 우수), 내후성 우수 (UV stable, 황변 안 함). 항공기 canopy (Plexiglas G), 자동차 테일램프, 수족관, 광학 부품, sneeze guard. 깨질 수 있음 → 안전 영역엔 PC. Cast > Injection grade (분자량 및 강성)."},{"id":"POL_022","name":"PET-GF30 Rynite 530 (DuPont, industrial gear)","category":"Polymer","subcategory":"Polymer - PET","tier":"reference","manufacturers":["Reference data"],"machines":[],"processes":["Injection Molding"],"heat_treatment":null,"ranges":{"density":{"min":1.56,"max":1.56,"typical":1.56,"n":1,"confidence":"handbook"},"yield_strength":{"min":158,"max":158,"typical":158,"n":1,"confidence":"handbook"},"uts":{"min":158,"max":158,"typical":158,"n":1,"confidence":"handbook"},"modulus":{"min":11,"max":11,"typical":11,"n":1,"confidence":"handbook"},"elongation":{"min":2.5,"max":2.5,"typical":2.5,"n":1,"confidence":"handbook"},"thermal_conductivity":{"min":0.3,"max":0.3,"typical":0.3,"n":1,"confidence":"handbook"},"thermal_expansion":{"min":25,"max":25,"typical":25,"n":1,"confidence":"handbook"},"max_service_temp":{"min":140,"max":140,"typical":140,"n":1,"confidence":"handbook"},"price_per_kg":{"min":3.8,"max":3.8,"typical":3.8,"n":1,"confidence":"handbook"},"glass_transition_temp":{"min":80,"max":80,"typical":80,"n":1,"confidence":"handbook"},"melting_point":{"min":255,"max":255,"typical":255,"n":1,"confidence":"handbook"},"hdt_182":{"min":230,"max":230,"typical":230,"n":1,"confidence":"handbook"},"electrical_conductivity":{"min":0,"max":0,"typical":0,"n":0,"estimated":true,"confidence":"class","provenance":"class:Polymer - PET GF"},"poisson_ratio":{"min":0.2,"max":0.6,"typical":0.4,"n":0,"estimated":true,"confidence":"class","provenance":"class:Polymer - PET GF"},"specific_heat":{"min":750,"max":2250,"typical":1500,"n":0,"estimated":true,"confidence":"class","provenance":"class:Polymer - PET GF"},"price_per_cm3":{"min":0.0059,"max":0.0059,"typical":0.0059,"n":0,"estimated":true,"confidence":"derived"}},"composition":{"C":"62.5","H":"4.2","O":"33.3"},"sources":[{"label":"Datasheet — PET-GF30 Rynite 530 (DuPont, industrial gear)","url":"https://www.dupont.com/products/rynite.html","verified":true},{"label":"Applications: 산업 기어 (모터 감속기, 출력 1~10 kW), 펌프 임펠러, 자동차 워셔 펌프, 전기 커넥터 하우징 (Tyco/TE), 헤어드라이어 핫 housing, 토스터 외장","url":null,"verified":false},{"label":"DuPont Rynite PET-GF technical datasheet","url":"https://www.dupont.com/products/rynite-pet-thermoplastic-polyester.html","verified":true},{"label":"MatWeb — PET Semi-Crystalline general","url":"https://www.matweb.com/search/QuickText.aspx?SearchText=PET","verified":false}],"machinability":"Fair","weldability":"Thermoplastic","corrosion_resistance":"Good","meta":{"polymer":true,"tg":80,"tm":255,"hdt_182":230,"moisture_24h":0.2,"flame_ul94":"HB","uv_resistance":"Poor","applications":"산업 기어 (모터 감속기, 출력 1~10 kW), 펌프 임펠러, 자동차 워셔 펌프, 전기 커넥터 하우징 (Tyco/TE), 헤어드라이어 핫 housing, 토스터 외장","limitations":"Hydrolysis at 80+°C in humid, GF aspect-ratio break-down → 사출 게이트 위치 critical, anisotropic shrink","_r173_note_applied":true},"popularity":5,"density":1.56,"yield_strength":158,"uts":158,"elongation":2.5,"modulus":11,"hardness":null,"thermal_conductivity":0.3,"fatigue_strength":null,"impact_strength":null,"manufacturer":"Reference data","process":"Injection Molding","source":"Datasheet — PET-GF30 Rynite 530 (DuPont, industrial gear)","aliases":[],"families":["Polymer","Polymer - PET GF"],"electrical_conductivity":0,"poisson_ratio":0.4,"specific_heat":1500,"machining_cost_factor":0.7,"ht_cost_factor":1,"price_condition_factor":1,"price_form_factor":1,"price_grade_premium":1,"price_per_cm3":0.0059,"min_wall_thickness":0.8,"surface_finish_typical":1.6,"tolerance_class":"IT10-12","rohs_compliant":true,"story":"Rynite 530 은 DuPont 의 PET-based + 30% glass fiber 강화 engineering polymer 입니다. DuPont 의 'Rynite' brand 는 PET 와 PBT 의 thermoplastic polyester 시리즈이고, '530' 은 base resin + GF30 강화 의 표준 grade.\n\nPET 의 결정화가 느린 단점이 GF 강화로 더 악화되어 (GF 가 crystallization 을 더 늦춤) 사출 cycle 이 PBT-GF30 보다 길다는 단점이 있지만, GF 강화 후의 σy 와 modulus 가 더 높습니다. σy 160 MPa, UTS 180 MPa, modulus 12 GPa, El 3%, HDT 230°C.\n\n응용: 자동차 underhood structural component (BMW · Mercedes 의 일부 engine cover, intake plenum 의 일부 grade), 가전 power tool housing 의 high-load grade, 산업 electrical insulator 의 일부, 그리고 자전거 derailleur housing. PBT-GF30 의 대체로 검토되지만 사출 cycle + cost 가 약간 불리하므로 specific 응용 (특정 chemical resistance, thermal stability) 이 필요한 경우에만 PET-GF 가 채택됩니다.","story_refs":["DuPont Rynite 530 Tech Data Sheet","Brydson J A (1999) Plastics Materials 7th ed.","Awaja F & Pavel D (2005) \"Recycling of PET\", Eur Polym J 41"],"confidence_tier":"high","industry_note":"PET (Polyethylene Terephthalate, semi-crystalline thermoplastic). Tg ≈ 75°C, Tm ≈ 245°C, HDT (1.8 MPa) ≈ 105°C unfilled, max service 100-130°C. Unfilled: σy 60-70 / UTS 60-75 / El 30-70% / E 2."},{"id":"POL_023","name":"PPA-GF45 Amodel A-1145 HS (Solvay, automotive HT)","category":"Polymer","subcategory":"Polymer - PPA GF","tier":"reference","manufacturers":["Reference data"],"machines":[],"processes":["Injection Molding"],"heat_treatment":null,"ranges":{"density":{"min":1.65,"max":1.65,"typical":1.65,"n":1,"confidence":"handbook"},"yield_strength":{"min":240,"max":240,"typical":240,"n":1,"confidence":"handbook"},"uts":{"min":240,"max":240,"typical":240,"n":1,"confidence":"handbook"},"modulus":{"min":16,"max":16,"typical":16,"n":1,"confidence":"handbook"},"elongation":{"min":1.5,"max":1.5,"typical":1.5,"n":1,"confidence":"handbook"},"thermal_conductivity":{"min":0.35,"max":0.35,"typical":0.35,"n":1,"confidence":"handbook"},"thermal_expansion":{"min":17,"max":17,"typical":17,"n":1,"confidence":"handbook"},"max_service_temp":{"min":180,"max":180,"typical":180,"n":1,"confidence":"handbook"},"price_per_kg":{"min":9,"max":9,"typical":9,"n":1,"confidence":"handbook"},"glass_transition_temp":{"min":125,"max":125,"typical":125,"n":1,"confidence":"handbook"},"melting_point":{"min":313,"max":313,"typical":313,"n":1,"confidence":"handbook"},"hdt_182":{"min":295,"max":295,"typical":295,"n":1,"confidence":"handbook"},"electrical_conductivity":{"min":0,"max":0,"typical":0,"n":0,"estimated":true,"confidence":"class","provenance":"class:Polymer - PPA GF"},"poisson_ratio":{"min":0.2,"max":0.6,"typical":0.4,"n":0,"estimated":true,"confidence":"class","provenance":"class:Polymer - PPA GF"},"specific_heat":{"min":750,"max":2250,"typical":1500,"n":0,"estimated":true,"confidence":"class","provenance":"class:Polymer - PPA GF"},"price_per_cm3":{"min":0.0149,"max":0.0149,"typical":0.0149,"n":0,"estimated":true,"confidence":"derived"}},"composition":{"C":"68.8","H":"6.6","N":"11.5","O":"13.1"},"sources":[{"label":"Datasheet — PPA-GF45 Amodel A-1145 HS (Solvay, automotive HT)","url":"https://www.syensqo.com/en/product/amodel-ppa","verified":true},{"label":"Applications: 자동차 트랜스미션 thrust washer, EV 인버터 busbar housing, 엔진 oil pan, 워터펌프 임펠러 (PA66 한계 초과 시), LED 헤드램프 reflector","url":null,"verified":false},{"label":"Solvay Amodel A-1145 HS PPA-GF45 datasheet","url":"https://www.solvay.com/en/brands/amodel-ppa","verified":true}],"machinability":"Fair","weldability":"Thermoplastic","corrosion_resistance":"Good","meta":{"polymer":true,"tg":125,"tm":313,"hdt_182":295,"moisture_24h":0.3,"flame_ul94":"HB","uv_resistance":"Fair","applications":"자동차 트랜스미션 thrust washer, EV 인버터 busbar housing, 엔진 oil pan, 워터펌프 임펠러 (PA66 한계 초과 시), LED 헤드램프 reflector","limitations":"PA66 보다 흡습 적으나 hot-glycol 환경에서 ester hydrolysis, 가공 mold temp 140-150°C 필요 (high)","_r173_note_applied":true},"popularity":1,"density":1.65,"yield_strength":240,"uts":240,"elongation":1.5,"modulus":16,"hardness":null,"thermal_conductivity":0.35,"fatigue_strength":null,"impact_strength":null,"manufacturer":"Reference data","process":"Injection Molding","source":"Datasheet — PPA-GF45 Amodel A-1145 HS (Solvay, automotive HT)","aliases":[],"families":["Polymer","Polymer - PPA GF"],"electrical_conductivity":0,"poisson_ratio":0.4,"specific_heat":1500,"machining_cost_factor":0.7,"ht_cost_factor":1,"price_condition_factor":1,"price_form_factor":1,"price_grade_premium":1,"price_per_cm3":0.0149,"min_wall_thickness":0.8,"surface_finish_typical":1.6,"tolerance_class":"IT10-12","rohs_compliant":true,"confidence_tier":"high","elevated_temp":[{"temp":23,"ys":235,"uts":250,"E":16},{"temp":100,"ys":200,"uts":215,"E":14},{"temp":150,"ys":165,"uts":180,"E":11},{"temp":200,"ys":110,"uts":125,"E":6.5},{"temp":250,"ys":55,"uts":70,"E":3}],"industry_note":"PPA (Polyphthalamide) + 45% Glass Fiber — Solvay Amodel A-1145 HS. PPA = aromatic polyamide (PA66 의 backbone + terephthalate/isophthalate units → high-T + low-moisture). Tg 130°C, Tm 290-310°C, HDT (1.8 MPa) 285°C, max service 170-180°C continuous."},{"id":"POL_024","name":"PMMA Injection grade — molding/extrusion","category":"Polymer","subcategory":"Polymer - PMMA","tier":"reference","manufacturers":["Reference data"],"machines":[],"processes":["Injection Molding"],"heat_treatment":null,"ranges":{"density":{"min":1.185,"max":1.185,"typical":1.185,"n":1,"confidence":"handbook"},"yield_strength":{"min":63,"max":63,"typical":63,"n":1,"confidence":"handbook"},"uts":{"min":63,"max":63,"typical":63,"n":1,"confidence":"handbook"},"modulus":{"min":2.74,"max":2.74,"typical":2.74,"n":1,"confidence":"handbook"},"elongation":{"min":3.5,"max":3.5,"typical":3.5,"n":1,"confidence":"handbook"},"thermal_conductivity":{"min":0.21,"max":0.21,"typical":0.21,"n":1,"confidence":"handbook"},"thermal_expansion":{"min":126,"max":126,"typical":126,"n":1,"confidence":"handbook"},"max_service_temp":{"min":50,"max":50,"typical":50,"n":1,"confidence":"handbook"},"price_per_kg":{"min":2.5,"max":2.5,"typical":2.5,"n":1,"confidence":"handbook"},"glass_transition_temp":{"min":105,"max":105,"typical":105,"n":1,"confidence":"handbook"},"hdt_182":{"min":92,"max":92,"typical":92,"n":1,"confidence":"handbook"},"electrical_conductivity":{"min":0,"max":0,"typical":0,"n":0,"estimated":true,"confidence":"class","provenance":"class:Polymer - PMMA (Acrylic)"},"poisson_ratio":{"min":0.2,"max":0.6,"typical":0.4,"n":0,"estimated":true,"confidence":"class","provenance":"class:Polymer - PMMA (Acrylic)"},"specific_heat":{"min":750,"max":2250,"typical":1500,"n":0,"estimated":true,"confidence":"class","provenance":"class:Polymer - PMMA (Acrylic)"},"price_per_cm3":{"min":0.003,"max":0.003,"typical":0.003,"n":0,"estimated":true,"confidence":"derived"}},"composition":{"C":"60.0","H":"8.1","O":"32.0"},"sources":[{"label":"MatWeb — PMMA (Acrylic)","url":"https://www.matweb.com/search/QuickText.aspx?SearchText=PMMA","verified":false},{"label":"Datasheet — PMMA Injection grade","url":"https://www.ansys.com/products/materials/granta-mi","verified":true},{"label":"Applications: 광학 lens, 차량 헤드램프 cover, 디스플레이 panel, 조명 housing","url":null,"verified":false},{"label":"Arkema Plexiglas PMMA technical datasheet",
