Repository: slmhlight/GRANTA

# AM Materials Explorer

ANSYS Granta-style **additive-manufacturing (AM) materials database** — an interactive
web app for exploring metal & polymer materials through dynamic Ashby charts, advanced
filtering, **range-based property data**, and **cited manufacturer datasheets**.

> 적층제조(AM) 소재 데이터베이스 탐색기. 대화형 Ashby 차트, 고급 필터링, **물성 range 데이터**,
> **데이터시트 출처 추적**을 제공합니다.

## Features
- **Range-based properties** — every property is a `min · typical · max` aggregated from real data points (heat treatments × build direction × vendors), shown as smooth property envelopes on the Ashby chart and min–max sub-lines in the detail panel.
- **Interactive Ashby chart** (Plotly.js) — selectable X/Y axes, per-axis log toggles + limit sliders, convex-hull envelopes, compare-selection colouring, and a Display panel of visibility toggles (grid, legend, labels, opacity, dark theme, colour-by).
- **3-panel layout** — filter sidebar · data view (table / cards / Ashby) · detail & compare panel (per-property bars + click-to-sort).
- **Source traceability** — curated AM alloys link to verified manufacturer datasheets (EOS, Renishaw, GE Additive, 3D Systems, …); no fabricated citations.
- **CSV export** of filtered results.

## Tech stack
React 19 · Vite 7 · TypeScript · Tailwind CSS 4 · shadcn/ui · Plotly.js · wouter · pnpm 10

## Quick start
```bash
pnpm install
pnpm dev          # http://localhost:3000
```
Build the dataset from sources (optional — output is committed):
```bash
pnpm build:data   # data/material_db.json + enriched CSV → client/public/materials.json
```
Production build: `pnpm build` · Type-check: `pnpm check` · Tests: `pnpm test`

## Deploy (GitHub Pages)
The app is a pure static SPA and ships with a GitHub Actions workflow that builds and
publishes it to Pages on every push to `main`. One-time setup: **Settings → Pages →
Source = "GitHub Actions"**. Live URL: `https://slmhlight.github.io/GRANTA/`.
Full instructions: [`docs/DEPLOY_GITHUB_PAGES.md`](./docs/DEPLOY_GITHUB_PAGES.md).

## Data
**1,128 materials** across metals, polymers, ceramics & composites — curated AM alloys
(verified manufacturer datasheets), AM vendor data, condition-split generics, and standard
reference alloys with cross-standard designations (UNS/EN/DIN/JIS/GB/AMS). Each property is a
real `min · typical · max` range; fatigue limits are measured where available and otherwise
estimated from UTS (clearly flagged `est.`). Live counts and integrity metrics are emitted to
`client/public/build-meta.json` by `pnpm build:data`.

File: client/public/materials/ceramic.json (part 1 of 4)
[{"id":"CER_000","name":"Alumina (Al₂O₃, 99.5% pure)","category":"Ceramic","subcategory":"Oxide","tier":"reference","manufacturers":["Reference data"],"machines":[],"processes":["Sintered"],"heat_treatment":null,"ranges":{"density":{"min":3.96,"max":3.96,"typical":3.96,"n":1,"confidence":"handbook"},"yield_strength":{"min":260,"max":260,"typical":260,"n":1,"confidence":"handbook"},"uts":{"min":260,"max":260,"typical":260,"n":1,"confidence":"handbook"},"modulus":{"min":400,"max":400,"typical":400,"n":1,"confidence":"handbook"},"hardness":{"min":1830,"max":1830,"typical":1830,"n":1,"confidence":"handbook"},"thermal_conductivity":{"min":30,"max":30,"typical":30,"n":1,"confidence":"handbook"},"thermal_expansion":{"min":8.9,"max":8.9,"typical":8.9,"n":1,"confidence":"handbook"},"max_service_temp":{"min":1475,"max":1475,"typical":1475,"n":1,"confidence":"handbook"},"poisson_ratio":{"min":0.24,"max":0.24,"typical":0.24,"n":1,"confidence":"handbook"},"specific_heat":{"min":800,"max":800,"typical":800,"n":1,"confidence":"handbook"},"melting_point":{"min":2050,"max":2050,"typical":2050,"n":1,"confidence":"handbook"},"price_per_kg":{"min":41,"max":41,"typical":41,"n":1,"confidence":"handbook"},"electrical_conductivity":{"min":20,"max":60,"typical":40,"n":0,"estimated":true,"confidence":"class","provenance":"1st_family:Oxide"},"fracture_toughness":{"min":6,"max":6,"typical":6,"n":1,"confidence":"handbook"},"fatigue_strength":{"min":91,"max":91,"typical":91,"n":0,"estimated":true,"confidence":"derived","provenance":"family:Al-based σf≈0.35·UTS (Shigley/MMPDS family typical)"},"impact_strength":{"min":5,"max":18,"typical":10,"n":0,"estimated":true,"confidence":"class","provenance":"class:Al-based"},"price_per_cm3":{"min":0.1624,"max":0.1624,"typical":0.1624,"n":0,"estimated":true,"confidence":"derived"}},"composition":{"Al":"52.9","O":"47.1"},"sources":[{"label":"CoorsTek — Alumina (Al₂O₃, 99.5% pure)","url":"https://www.coorstek.com/en/materials/technical-ceramics/alumina/","verified":true},{"label":"Applications: 베어링, 절연체, 의료 임플란트 (인공관절 ball head), 절삭 인서트, microcircuit substrate","url":null,"verified":false},{"label":"CoorsTek Alumina (AD-995 / AD-96) datasheet","url":"https://www.coorstek.com/english/materials/ceramics/alumina/","verified":true},{"label":"Kyocera Alumina Engineering Ceramic data","url":"https://global.kyocera.com/prdct/fc/","verified":true},{"label":"ASTM C773 — Alumina Compressive Strength","url":"https://store.astm.org/c0773-88r22.html","verified":false}],"machinability":"Excellent","weldability":"Good","corrosion_resistance":"Excellent","meta":{"ceramic":true,"applications":"베어링, 절연체, 의료 임플란트 (인공관절 ball head), 절삭 인서트, microcircuit substrate","limitations":"충격에 약함 (KIC ~6 MPa·√m), 열충격 ΔT ~200°C 한계","_r173_note_applied":true,"specs":[{"id":"ASTM C773","org":"ASTM"}]},"popularity":4,"density":3.96,"yield_strength":260,"uts":260,"elongation":null,"modulus":400,"hardness":1830,"thermal_conductivity":30,"fatigue_strength":91,"impact_strength":10,"manufacturer":"Reference data","process":"Sintered","source":"CoorsTek — Alumina (Al₂O₃, 99.5% pure)","aliases":["99.5% pure"],"families":["Ceramic","Oxide","Aluminum-based"],"fatigue_estimated":true,"electrical_conductivity":40,"machining_cost_factor":null,"ht_cost_factor":null,"price_condition_factor":1,"price_form_factor":1.5,"price_grade_premium":1,"price_per_cm3":0.1624,"min_wall_thickness":1.5,"surface_finish_typical":3.2,"tolerance_class":"IT12-13","rohs_compliant":true,"story":"1907년 독일 하인리히 골트슈미트 (Heinrich Goldschmidt) 가 fused alumina (electrocorundum) 의 산업 공정을 완성한 뒤, 1930년 미국 Norton Company 가 sintered Al₂O₃ ceramic 을 spark plug insulator 로 처음 상업화 — 자동차 ignition coil 의 표준이 됐어요. 1955년 Coors (현 CoorsTek) 가 99.5% pure alumina 의 dense sintering 공정을 정립하면서 industrial ceramic 의 baseline 으로 자리잡습니다.\n\nT_m 2072°C, σ_y 350 MPa, hardness HV 1800 — 모든 oxide ceramic 의 표준이에요. 응용 — 자동차 spark plug insulator (NGK, Bosch), 산업 절삭 인서트 (Sandvik CC650 cermet 의 alumina coat), 의료 임플란트 (1970년 Boutin 의 첫 alumina hip ball, Biolox forte 1995 표준), 인공 무릎 articulating surface, 펌프 mechanical seal (John Crane Type 21), 항공 thermal barrier coating (TBC) plasma-sprayed top coat, 광 fiber ferrule (Sumitomo SC connector), Apple Watch sapphire 의 lower-cost 대안. 단점은 KIC 4 MPa√m 의 취성과 thermal shock ΔT 200°C 한계입니다.","story_refs":["Goldschmidt H (1908) DE Patent 195,058 \"Verfahren zur Herstellung von Aluminiumoxyd\"","Norton Company History (1885-1985) (https://www.nortonindustrial.com/about/history)","Kingery W D, Bowen H K & Uhlmann D R (1976) Introduction to Ceramics, 2nd ed., Wiley","Davis J R (ed., 1991) ASM Engineered Materials Handbook Vol.4 \"Ceramics and Glasses\""],"confidence_tier":"medium","industry_note":"Alumina (α-Al₂O₃, corundum) — most common engineering ceramic. Purity 96% (CoorsTek AD-96) vs 99.5% (AD-995) vs 99.9% (AD-998). 99.5%: ρ 3.96 / σf 260 / E 400 / KIC 4.5 / Tmax 1475°C / k 32 W/m·K. 96%: ρ 3.72 / σf 220 / E 300 / Tmax 1500°C — glass-phase 가 high-T 강도 손실 (creep). Mohs 9 (diamond/SiC 다음). Dielectric strength 16-20 kV/mm. Substrate (LED, IC), wear part (cutting tool, ball valve seat), spark plug insulator, refractory furnace liner, ballistic armor (sintered), 의료 임플란트 (hip head)."},{"id":"CER_001","name":"Alumina (Al₂O₃, 96%)","category":"Ceramic","subcategory":"Oxide","tier":"reference","manufacturers":["Reference data"],"machines":[],"processes":["Sintered"],"heat_treatment":null,"ranges":{"density":{"min":3.72,"max":3.72,"typical":3.72,"n":1,"confidence":"handbook"},"yield_strength":{"min":220,"max":220,"typical":220,"n":1,"confidence":"handbook"},"uts":{"min":220,"max":220,"typical":220,"n":1,"confidence":"handbook"},"modulus":{"min":300,"max":300,"typical":300,"n":1,"confidence":"handbook"},"hardness":{"min":1400,"max":1400,"typical":1400,"n":1,"confidence":"handbook"},"thermal_conductivity":{"min":24,"max":24,"typical":24,"n":1,"confidence":"handbook"},"thermal_expansion":{"min":8.2,"max":8.2,"typical":8.2,"n":1,"confidence":"handbook"},"max_service_temp":{"min":1500,"max":1500,"typical":1500,"n":1,"confidence":"handbook"},"poisson_ratio":{"min":0.23,"max":0.23,"typical":0.23,"n":1,"confidence":"handbook"},"specific_heat":{"min":880,"max":880,"typical":880,"n":1,"confidence":"handbook"},"melting_point":{"min":325,"max":975,"typical":650,"n":0,"estimated":true,"confidence":"class","provenance":"1st_family:Oxide"},"price_per_kg":{"min":12,"max":12,"typical":12,"n":1,"confidence":"handbook"},"electrical_conductivity":{"min":20,"max":60,"typical":40,"n":0,"estimated":true,"confidence":"class","provenance":"1st_family:Oxide"},"fracture_toughness":{"min":3.5,"max":3.5,"typical":3.5,"n":1,"confidence":"handbook"},"fatigue_strength":{"min":77,"max":77,"typical":77,"n":0,"estimated":true,"confidence":"derived","provenance":"family:Al-based σf≈0.35·UTS (Shigley/MMPDS family typical)"},"impact_strength":{"min":5,"max":18,"typical":10,"n":0,"estimated":true,"confidence":"class","provenance":"class:Al-based"},"price_per_cm3":{"min":0.0446,"max":0.0446,"typical":0.0446,"n":0,"estimated":true,"confidence":"derived"}},"composition":{"Al":"52.9","O":"47.1"},"sources":[{"label":"CoorsTek — Alumina (Al₂O₃, 96%)","url":"https://www.coorstek.com/en/materials/technical-ceramics/alumina/","verified":true},{"label":"Applications: 산업 베어링, 절삭공구 (저가), 분쇄 미디어","url":null,"verified":false},{"label":"CoorsTek Alumina (AD-995 / AD-96) datasheet","url":"https://www.coorstek.com/english/materials/ceramics/alumina/","verified":true},{"label":"Kyocera Alumina Engineering Ceramic data","url":"https://global.kyocera.com/prdct/fc/","verified":true},{"label":"ASTM C773 — Alumina Compressive Strength","url":"https://store.astm.org/c0773-88r22.html","verified":false}],"machinability":"Excellent","weldability":"Good","corrosion_resistance":"Excellent","meta":{"ceramic":true,"applications":"산업 베어링, 절삭공구 (저가), 분쇄 미디어","_r173_note_applied":true,"specs":[{"id":"ASTM C773","org":"ASTM"}]},"popularity":4,"density":3.72,"yield_strength":220,"uts":220,"elongation":null,"modulus":300,"hardness":1400,"thermal_conductivity":24,"fatigue_strength":77,"impact_strength":10,"manufacturer":"Reference data","process":"Sintered","source":"CoorsTek — Alumina (Al₂O₃, 96%)","aliases":["96%"],"families":["Ceramic","Oxide","Aluminum-based"],"fatigue_estimated":true,"electrical_conductivity":40,"melting_point":650,"machining_cost_factor":null,"ht_cost_factor":null,"price_condition_factor":1,"price_form_factor":1.5,"price_grade_premium":1,"price_per_cm3":0.0446,"min_wall_thickness":1.5,"surface_finish_typical":3.2,"tolerance_class":"IT12-13","rohs_compliant":true,"story":"Alumina (Al₂O₃) 의 공학 ceramic 사용은 1907년 미국 Carborundum Company (Acheson 의 SiC 회사와 동일 회사) 가 emery 의 대체로 fused alumina abrasive 를 출시한 게 시작입니다. 1937년 독일 Siemens 가 'Sintox' 라는 sintered alumina 를 commercial launch 했고, 1960년대 이후 전 세계 ceramic 산업의 표준 oxide 가 됐어요.\n\nAl₂O₃ 의 매력은 cost 효율 + 화학적 안정성 + 표준화 의 균형입니다. 가격 $5-15/kg 으로 ceramic 중에서 매우 저렴하면서 (zirconia 의 1/10) MOR (modulus of rupture) 300-450 MPa, hardness HRA 90+, melting point 2050°C, dielectric breakdown 14 kV/mm 의 거의 모든 ceramic 응용에 적합한 기본 spec 을 제공합니다. KIC 3-4 MPa·√m 으로 brittle 한 게 가장 큰 단점.\n\n응용: spark plug insulator (BMW NGK · Bosch 의 모든 spark plug 의 white center insulator), 산업 grinding wheel (sintered alumina abrasive), kiln furniture (도자기 굽는 furnace 의 setter), 정밀 cutting tool (turning insert 의 일부 grade, 특히 ceramic-coated carbide), wear-resistant component (pump impeller liner, sand-blast nozzle), 의료 dental crown + bridge 의 일부 (저-end grade), EV battery 의 separator coating (Al₂O₃-coated polymer separator), 그리고 semiconductor wafer chuck (high-purity alumina). 가장 광범위한 응용은 spark plug 인데, 전 세계 연간 200억 개의 spark plug 가 모두 alumina insulator 를 갖습니다.","story_refs":["Munro R G (1997) \"Evaluated Material Properties for a Sintered Alpha-Alumina\", J Am Ceram Soc 80","Dorre E & Hubner H (1984) Alumina: Processing, Properties, and Applications, Springer","Auerkari P (1996) Mechanical and Physical Properties of Engineering Alumina Ceramics, VTT"],"confidence_tier":"medium","industry_note":"Alumina (α-Al₂O₃, corundum) — most common engineering ceramic. Purity 96% (CoorsTek AD-96) vs 99.5% (AD-995) vs 99.9% (AD-998). 99.5%: ρ 3.96 / σf 260 / E 400 / KIC 4.5 / Tmax 1475°C / k 32 W/m·K. 96%: ρ 3.72 / σf 220 / E 300 / Tmax 1500°C — glass-phase 가 high-T 강도 손실 (creep). Mohs 9 (diamond/SiC 다음). Dielectric strength 16-20 kV/mm. Substrate (LED, IC), wear part (cutting tool, ball valve seat), spark plug insulator, refractory furnace liner, ballistic armor (sintered), 의료 임플란트 (hip head)."},{"id":"CER_002","name":"Zirconia (Y-TZP, 3 mol% Y₂O₃, CoorsTek DURA-Z / TZ-3Y-E)","category":"Ceramic","subcategory":"Oxide","tier":"reference","manufacturers":["Reference data"],"machines":[],"processes":["Sintered"],"heat_treatment":null,"ranges":{"density":{"min":6.05,"max":6.05,"typical":6.05,"n":1,"confidence":"handbook"},"yield_strength":{"min":1200,"max":1200,"typical":1200,"n":1,"confidence":"handbook"},"uts":{"min":1200,"max":1200,"typical":1200,"n":1,"confidence":"handbook"},"modulus":{"min":200,"max":200,"typical":200,"n":1,"confidence":"handbook"},"hardness":{"min":1300,"max":1300,"typical":1300,"n":1,"confidence":"handbook"},"thermal_conductivity":{"min":2.7,"max":2.7,"typical":2.7,"n":1,"confidence":"handbook"},"thermal_expansion":{"min":10.5,"max":10.5,"typical":10.5,"n":1,"confidence":"handbook"},"max_service_temp":{"min":1000,"max":1000,"typical":1000,"n":1,"confidence":"handbook"},"poisson_ratio":{"min":0.31,"max":0.31,"typical":0.31,"n":1,"confidence":"handbook"},"specific_heat":{"min":460,"max":460,"typical":460,"n":1,"confidence":"handbook"},"melting_point":{"min":2715,"max":2715,"typical":2715,"n":1,"confidence":"handbook"},"price_per_kg":{"min":95,"max":95,"typical":95,"n":1,"confidence":"handbook"},"electrical_conductivity":null,"fracture_toughness":{"min":10,"max":10,"typical":10,"n":1,"confidence":"handbook"},"fatigue_strength":{"min":540,"max":540,"typical":540,"n":0,"estimated":true,"confidence":"derived","provenance":"family:Fe-based σf≈0.45·UTS (Shigley/MMPDS family typical)"},"price_per_cm3":{"min":0.5747,"max":0.5747,"typical":0.5747,"n":0,"estimated":true,"confidence":"derived"}},"composition":{"Zr":"74.0","O":"26.0"},"sources":[{"label":"CoorsTek — Zirconia (Y-TZP, 3 mol% Y₂O₃, CoorsTek DURA-Z / TZ-3Y-E)","url":"https://www.coorstek.com/en/materials/technical-ceramics/zirconia/","verified":true},{"label":"Applications: 치과 임플란트, 정밀 가위·나이프, 산소 센서, 단열 코팅, 정밀 fiber-optic ferrule","url":null,"verified":false},{"label":"CoorsTek DURA-Z Zirconia datasheet","url":"https://www.coorstek.com/english/materials/ceramics/zirconia/","verified":true},{"label":"Tosoh TZ-3Y-E Y-TZP datasheet","url":"https://www.tosoh.com/our-products/advanced-materials/zirconia-powders","verified":true},{"label":"ASTM F1873 — Y-TZP Surgical Implants","url":"https://store.astm.org/f1873-21.html","verified":false}],"machinability":null,"weldability":null,"corrosion_resistance":"Excellent","meta":{"ceramic":true,"applications":"치과 임플란트, 정밀 가위·나이프, 산소 센서, 단열 코팅, 정밀 fiber-optic ferrule","limitations":"200-300°C 저온 열화 (LTD) 가능 — 수증기 노출 시 t→m 변환","industry_note":"CoorsTek 표준 grade: YTZP / TTZ / DURA-Z / ZDY / YZ-110 / TZ-3Y-E (Tosoh equivalent) / Cerastat. 3Y-TZP 의 metastable tetragonal 상이 stress 시 monoclinic 으로 변환 (transformation toughening) → KIC 10 달성 (Si3N4 와 동등).","_r173_note_applied":true,"specs":[{"id":"ASTM F1873","org":"ASTM"}]},"popularity":4,"density":6.05,"yield_strength":1200,"uts":1200,"elongation":null,"modulus":200,"hardness":1300,"thermal_conductivity":2.7,"fatigue_strength":540,"impact_strength":null,"manufacturer":"Reference data","process":"Sintered","source":"CoorsTek — Zirconia (Y-TZP, 3 mol% Y₂O₃, CoorsTek DURA-Z / TZ-3Y-E)","aliases":["3 mol% Y₂O₃","TZ-3Y-E"],"families":["Ceramic","Oxide"],"fatigue_estimated":true,"machining_cost_factor":null,"ht_cost_factor":null,"price_condition_factor":1.05,"price_form_factor":1.5,"price_grade_premium":1,"price_per_cm3":0.5747,"min_wall_thickness":1.5,"surface_finish_typical":3.2,"tolerance_class":"IT12-13","rohs_compliant":true,"story":"Zirconia (ZrO₂) 의 공학 ceramic 으로의 발견은 1972년 호주 CSIRO 의 Ronald Garvie 와 Patrick Nicholson 이 'Ceramic Steel' 이라는 별명을 붙인 PSZ (Partially Stabilized Zirconia) 개발이 시작입니다. 순수 ZrO₂ 는 1170°C 와 2370°C 에서 결정 구조가 monoclinic → tetragonal → cubic 으로 변하면서 부피가 ±4% 변해 가공한 부품이 다 깨졌어요. Garvie 가 Y₂O₃ 또는 MgO 또는 CaO 를 도핑하면 이 transformation 을 메탈처럼 'transformation toughening' 으로 활용할 수 있다는 걸 발견했습니다.\n\nZrO₂ 의 KIC 가 10-15 MPa·√m — 일반 alumina (3-4) 의 3-4 배입니다. 균열이 진행할 때 균열 끝의 응력장이 tetragonal → monoclinic 변태를 induce 해 부피가 4% 증가하면서 균열을 닫아버리는 메커니즘이에요. 'ceramic 의 강철' 이라는 별명이 여기서 나왔습니다.\n\n응용: dental crown (CAD/CAM 기반 zirconia crown 이 2010년대 이후 표준), 인공 hip femoral head (BIOLOX delta — ZTA, 알루미나-지르코니아 composite, hip 의 'ball'), TBC (thermal barrier coating) — jet engine turbine blade 표면의 YSZ coating (Y 7-8% stabilized zirconia) 이 blade 의 cooling 효율 + creep 수명을 결정적으로 늘립니다, 정밀 가공 ceramic tool (textile thread guide), 산소 sensor (자동차 lambda sensor 의 YSZ 전해질). 가격은 alumina ($10/kg) 의 5 배 ($50-100/kg) 이지만 hip implant + dental 시장에서 비용 정당화가 충분합니다.","story_refs":["Garvie R C, Hannink R H J, & Pascoe R T (1975) \"Ceramic Steel?\", Nature 258","Hannink R H J, Kelly P M, & Muddle B C (2000) \"Transformation Toughening in Zirconia-Containing Ceramics\", J Am Ceram Soc 83","Chevalier J (2006) \"What future for zirconia as a biomaterial?\", Biomaterials 27"],"confidence_tier":"medium","industry_note":"Zirconia 변종:\n  • Y-TZP (3 mol% Y₂O₃ stabilized tetragonal, Tosoh TZ-3Y-E): σf 1200 / E 200 / ρ 6.05 / KIC 8.0 / Tmax 1000°C (1100°C 이상 → over-aging, t→m transformation = LTD low-temperature degradation). Transformation toughening — 가장 toughest ceramic.\n  • Mg-PSZ (partially stabilized): σf 600 / Tmax 1400°C\n  • YSZ (8 mol% fully-stabilized cubic): σf 350 / ionic conductivity 우수 → solid electrolyte for SOFC (solid oxide fuel cell), oxygen sensor (lambda probe). Tmax 1500°C\n의료 임플란트 (dental crown — Y-TZP 가 99% 의치 시장), wear part, oxygen sensor (자동차 catalytic converter), thermal barrier coating (turbine blade)."},{"id":"CER_003","name":"Zirconia (Mg-PSZ, partially stabilized)","category":"Ceramic","subcategory":"Oxide","tier":"reference","manufacturers":["Reference data"],"machines":[],"processes":["Sintered"],"heat_treatment":null,"ranges":{"density":{"min":5.74,"max":5.74,"typical":5.74,"n":1,"confidence":"handbook"},"yield_strength":{"min":600,"max":600,"typical":600,"n":1,"confidence":"handbook"},"uts":{"min":600,"max":600,"typical":600,"n":1,"confidence":"handbook"},"modulus":{"min":200,"max":200,"typical":200,"n":1,"confidence":"handbook"},"hardness":{"min":1200,"max":1200,"typical":1200,"n":1,"confidence":"handbook"},"thermal_conductivity":{"min":2.5,"max":2.5,"typical":2.5,"n":1,"confidence":"handbook"},"thermal_expansion":{"min":9.8,"max":9.8,"typical":9.8,"n":1,"confidence":"handbook"},"max_service_temp":{"min":1400,"max":1400,"typical":1400,"n":1,"confidence":"handbook"},"poisson_ratio":null,"specific_heat":null,"melting_point":null,"price_per_kg":{"min":55,"max":55,"typical":55,"n":1,"confidence":"handbook"},"electrical_conductivity":null,"fracture_toughness":{"min":12,"max":12,"typical":12,"n":1,"confidence":"handbook"},"fatigue_strength":{"min":270,"max":270,"typical":270,"n":0,"estimated":true,"confidence":"derived","provenance":"family:Fe-based σf≈0.45·UTS (Shigley/MMPDS family typical)"},"price_per_cm3":{"min":0.3157,"max":0.3157,"typical":0.3157,"n":0,"estimated":true,"confidence":"derived"}},"composition":{"Zr":"74.0","O":"26.0"},"sources":[{"label":"CoorsTek — Zirconia (Mg-PSZ, partially stabilized)","url":"https://www.coorstek.com/en/materials/technical-ceramics/zirconia/","verified":true},{"label":"Applications: 고온 다이, 압출 다이, 와이어 다이","url":null,"verified":false},{"label":"CoorsTek DURA-Z Zirconia datasheet","url":"https://www.coorstek.com/english/materials/ceramics/zirconia/","verified":true},{"label":"Tosoh TZ-3Y-E Y-TZP datasheet","url":"https://www.tosoh.com/our-products/advanced-materials/zirconia-powders","verified":true},{"label":"ASTM F1873 — Y-TZP Surgical Implants","url":"https://store.astm.org/f1873-21.html","verified":false}],"machinability":null,"weldability":null,"corrosion_resistance":"Excellent","meta":{"ceramic":true,"applications":"고온 다이, 압출 다이, 와이어 다이","_r173_note_applied":true,"specs":[{"id":"ASTM F1873","org":"ASTM"}]},"popularity":4,"density":5.74,"yield_strength":600,"uts":600,"elongation":null,"modulus":200,"hardness":1200,"thermal_conductivity":2.5,"fatigue_strength":270,"impact_strength":null,"manufacturer":"Reference data","process":"Sintered","source":"CoorsTek — Zirconia (Mg-PSZ, partially stabilized)","aliases":[],"families":["Ceramic","Oxide"],"fatigue_estimated":true,"machining_cost_factor":null,"ht_cost_factor":null,"price_condition_factor":1,"price_form_factor":1.5,"price_grade_premium":1,"price_per_cm3":0.3157,"min_wall_thickness":1.5,"surface_finish_typical":3.2,"tolerance_class":"IT12-13","rohs_compliant":true,"story":"Zirconia (ZrO₂) 의 공학 ceramic 으로의 발견은 1972년 호주 CSIRO 의 Ronald Garvie 와 Patrick Nicholson 이 'Ceramic Steel' 이라는 별명을 붙인 PSZ (Partially Stabilized Zirconia) 개발이 시작입니다. 순수 ZrO₂ 는 1170°C 와 2370°C 에서 결정 구조가 monoclinic → tetragonal → cubic 으로 변하면서 부피가 ±4% 변해 가공한 부품이 다 깨졌어요. Garvie 가 Y₂O₃ 또는 MgO 또는 CaO 를 도핑하면 이 transformation 을 메탈처럼 'transformation toughening' 으로 활용할 수 있다는 걸 발견했습니다.\n\nZrO₂ 의 KIC 가 10-15 MPa·√m — 일반 alumina (3-4) 의 3-4 배입니다. 균열이 진행할 때 균열 끝의 응력장이 tetragonal → monoclinic 변태를 induce 해 부피가 4% 증가하면서 균열을 닫아버리는 메커니즘이에요. 'ceramic 의 강철' 이라는 별명이 여기서 나왔습니다.\n\n응용: dental crown (CAD/CAM 기반 zirconia crown 이 2010년대 이후 표준), 인공 hip femoral head (BIOLOX delta — ZTA, 알루미나-지르코니아 composite, hip 의 'ball'), TBC (thermal barrier coating) — jet engine turbine blade 표면의 YSZ coating (Y 7-8% stabilized zirconia) 이 blade 의 cooling 효율 + creep 수명을 결정적으로 늘립니다, 정밀 가공 ceramic tool (textile thread guide), 산소 sensor (자동차 lambda sensor 의 YSZ 전해질). 가격은 alumina ($10/kg) 의 5 배 ($50-100/kg) 이지만 hip implant + dental 시장에서 비용 정당화가 충분합니다.","story_refs":["Garvie R C, Hannink R H J, & Pascoe R T (1975) \"Ceramic Steel?\", Nature 258","Hannink R H J, Kelly P M, & Muddle B C (2000) \"Transformation Toughening in Zirconia-Containing Ceramics\", J Am Ceram Soc 83","Chevalier J (2006) \"What future for zirconia as a biomaterial?\", Biomaterials 27"],"confidence_tier":"medium","industry_note":"Zirconia 변종:\n  • Y-TZP (3 mol% Y₂O₃ stabilized tetragonal, Tosoh TZ-3Y-E): σf 1200 / E 200 / ρ 6.05 / KIC 8.0 / Tmax 1000°C (1100°C 이상 → over-aging, t→m transformation = LTD low-temperature degradation). Transformation toughening — 가장 toughest ceramic.\n  • Mg-PSZ (partially stabilized): σf 600 / Tmax 1400°C\n  • YSZ (8 mol% fully-stabilized cubic): σf 350 / ionic conductivity 우수 → solid electrolyte for SOFC (solid oxide fuel cell), oxygen sensor (lambda probe). Tmax 1500°C\n의료 임플란트 (dental crown — Y-TZP 가 99% 의치 시장), wear part, oxygen sensor (자동차 catalytic converter), thermal barrier coating (turbine blade)."},{"id":"CER_004","name":"Silicon Nitride (Si₃N₄, HIP'd)","category":"Ceramic","subcategory":"Nitride","tier":"reference","manufacturers":["Reference data"],"machines":[],"processes":["Sintered"],"heat_treatment":null,"ranges":{"density":{"min":3.21,"max":3.21,"typical":3.21,"n":1,"confidence":"handbook"},"yield_strength":{"min":900,"max":900,"typical":900,"n":1,"confidence":"handbook"},"uts":{"min":900,"max":900,"typical":900,"n":1,"confidence":"handbook"},"modulus":{"min":320,"max":320,"typical":320,"n":1,"confidence":"handbook"},"hardness":{"min":1500,"max":1500,"typical":1500,"n":1,"confidence":"handbook"},"thermal_conductivity":{"min":30,"max":30,"typical":30,"n":1,"confidence":"handbook"},"thermal_expansion":{"min":3.2,"max":3.2,"typical":3.2,"n":1,"confidence":"handbook"},"max_service_temp":{"min":1400,"max":1400,"typical":1400,"n":1,"confidence":"handbook"},"poisson_ratio":{"min":0.27,"max":0.27,"typical":0.27,"n":1,"confidence":"handbook"},"specific_heat":{"min":700,"max":700,"typical":700,"n":1,"confidence":"handbook"},"melting_point":{"min":1900,"max":1900,"typical":1900,"n":1,"confidence":"handbook"},"price_per_kg":{"min":180,"max":180,"typical":180,"n":1,"confidence":"handbook"},"electrical_conductivity":null,"fracture_toughness":{"min":7,"max":7,"typical":7,"n":1,"confidence":"handbook"},"fatigue_strength":{"min":405,"max":405,"typical":405,"n":0,"estimated":true,"confidence":"derived","provenance":"family:Fe-based σf≈0.45·UTS (Shigley/MMPDS family typical)"},"price_per_cm3":{"min":0.5778,"max":0.5778,"typical":0.5778,"n":0,"estimated":true,"confidence":"derived"}},"composition":{"Si":"60.1","N":"39.9"},"sources":[{"label":"CeramTec — Silicon Nitride (Si₃N₄, HIP'd)","url":"https://www.ceramtec-group.com/en/applications/automotive/","verified":true},{"label":"Applications: 베어링 볼 (롤링 베어링 hybrid), 절삭 인서트, 디젤 엔진 글로 플러그, 터빈 로터","url":null,"verified":false},{"label":"CoorsTek Silicon Nitride (SiNitride) datasheet","url":"https://www.coorstek.com/english/materials/ceramics/silicon-nitride/","verified":true},{"label":"Kyocera Silicon Nitride (SN-220C/235P) datasheet","url":"https://global.kyocera.com/prdct/fc/","verified":true}],"machinability":null,"weldability":null,"corrosion_resistance":"Excellent","meta":{"ceramic":true,"applications":"베어링 볼 (롤링 베어링 hybrid), 절삭 인서트, 디젤 엔진 글로 플러그, 터빈 로터","limitations":"고가, 가공 어려움 (다이아몬드 그라인딩 필수)","_r173_note_applied":true},"popularity":3.04,"density":3.21,"yield_strength":900,"uts":900,"elongation":null,"modulus":320,"hardness":1500,"thermal_conductivity":30,"fatigue_strength":405,"impact_strength":null,"manufacturer":"Reference data","process":"Sintered","source":"CeramTec — Silicon Nitride (Si₃N₄, HIP'd)","aliases":[],"families":["Ceramic","Nitride"],"fatigue_estimated":true,"machining_cost_factor":null,"ht_cost_factor":null,"price_condition_factor":1.6,"price_form_factor":1.5,"price_grade_premium":1,"price_per_cm3":0.5778,"min_wall_thickness":1.5,"surface_finish_typical":3.2,"tolerance_class":"IT12-13","rohs_compliant":true,"story":"1955년 영국 Cambridge 의 루카스 (Lucas) 와 조지프 럼스든 (Joseph Lumsden) 이 chemical vapor deposition (CVD) Si₃N₄ 박막을 처음 시연한 뒤, 1972년 Ford Motor Co. 의 앤서니 에반스 (Anthony Evans) 와 돈 비더호른 (Don Wiederhorn) 이 자동차 가스 터빈용 hot-pressed Si₃N₄ 부품을 시도했어요. 미국 DARPA 가 1976-1990년 'Ceramic Turbine Engine Demonstration' 프로젝트에 $200M 을 투입했죠. AlliedSignal, GTE, Norton 의 공동 연구로 1985년 NBD200 / SN282 hot isostatic pressed grade 가 표준화됐어요.\n\nT_max 1400°C, HV 1500, KIC 7 MPa√m, low density 3.2 g/cm³, low CTE 3.2 × 10⁻⁶/K — 모든 ceramic 중 thermal shock 저항 1위. 응용 — 디젤 엔진 glow plug (Bosch DuraSpeed, Beru), 자동차 turbocharger 의 hot-side bearing (NTN, Schaeffler), 항공 가스 터빈 nozzle (GE F414 의 일부 vane), CNC 공작기계 spindle bearing ball (CSC, NSK 의 hybrid bearing), 의료 hip-knee 임플란트 ball head (CeramTec Biolox Delta 의 일부 grade), 반도체 wafer chuck / lift pin (Lam Research, AMAT). Apple Mac Pro 의 일부 thermal interface 도 Si₃N₄ — 거의 모든 '고온 + 충격' 동시 응용의 표준입니다.","story_refs":["Lumsden J (1957) Trans Faraday Soc 53 \"The chemical vapour deposition of Si₃N₄\"","Riley F L (2000) \"Silicon nitride and related materials\", J Am Ceram Soc 83(2)","Petzow G & Herrmann M (2002) \"Silicon Nitride Ceramics\", Struct Bond 102","DARPA \"Ceramic Engine Demonstration Project Final Report\" (1990)"],"confidence_tier":"medium","industry_note":"Si₃N₄ (Silicon Nitride) — covalent ceramic. 변종:\n  • Sintered (SSN, pressureless): σf 600-800 / E 290 / KIC 6.5 / Tmax 1300°C\n  • HIP'd (Hot Isostatic Press): σf 800-1000 / E 310-320 / KIC 8 / Tmax 1400°C — 가장 high-Q\n  • Reaction-bonded (RBSN): σf 200-300 / E 200 / lower density\n  • Sintered Reaction-Bonded (SRBSN): σf 600-800\nρ 3.17-3.25 g/cc. CTE 3.2×10⁻⁶/K (가장 low CTE ceramic — thermal shock 우수, 1000°C ΔT 견딤). 사용: 자동차 turbocharger rotor (Nissan SR20DET), 자동차 valve insert (저 inertia), bearing ball (high-precision SKF/NSK), 의료 임플란트 (hip joint head), 절삭 공구 insert, gas turbine combustor."},{"id":"CER_005","name":"Silicon Nitride (Si₃N₄, sintered)","category":"Ceramic","subcategory":"Nitride","tier":"reference","manufacturers":["Reference data"],"machines":[],"processes":["Sintered"],"heat_treatment":null,"ranges":{"density":{"min":3.17,"max":3.17,"typical":3.17,"n":1,"confidence":"handbook"},"yield_strength":{"min":700,"max":700,"typical":700,"n":1,"confidence":"handbook"},"uts":{"min":700,"max":700,"typical":700,"n":1,"confidence":"handbook"},"modulus":{"min":290,"max":290,"typical":290,"n":1,"confidence":"handbook"},"hardness":{"min":1400,"max":1400,"typical":1400,"n":1,"confidence":"handbook"},"thermal_conductivity":{"min":25,"max":25,"typical":25,"n":1,"confidence":"handbook"},"thermal_expansion":{"min":3.3,"max":3.3,"typical":3.3,"n":1,"confidence":"handbook"},"max_service_temp":{"min":1300,"max":1300,"typical":1300,"n":1,"confidence":"handbook"},"poisson_ratio":null,"specific_heat":null,"melting_point":null,"price_per_kg":{"min":95,"max":95,"typical":95,"n":1,"confidence":"handbook"},"electrical_conductivity":null,"fracture_toughness":{"min":5.5,"max":5.5,"typical":5.5,"n":1,"confidence":"handbook"},"fatigue_strength":{"min":315,"max":315,"typical":315,"n":0,"estimated":true,"confidence":"derived","provenance":"family:Fe-based σf≈0.45·UTS (Shigley/MMPDS family typical)"},"price_per_cm3":{"min":0.3011,"max":0.3011,"typical":0.3011,"n":0,"estimated":true,"confidence":"derived"}},"composition":{"Si":"60.1","N":"39.9"},"sources":[{"label":"CeramTec — Silicon Nitride (Si₃N₄, sintered)","url":"https://www.ceramtec-group.com/en/applications/automotive/","verified":true},{"label":"Applications: 산업 베어링, 절삭공구 (Si3N4 인서트)","url":null,"verified":false},{"label":"CoorsTek Silicon Nitride (SiNitride) datasheet","url":"https://www.coorstek.com/english/materials/ceramics/silicon-nitride/","verified":true},{"label":"Kyocera Silicon Nitride (SN-220C/235P) datasheet","url":"https://global.kyocera.com/prdct/fc/","verified":true}],"machinability":null,"weldability":null,"corrosion_resistance":"Excellent","meta":{"ceramic":true,"applications":"산업 베어링, 절삭공구 (Si3N4 인서트)","_r173_note_applied":true},"popularity":3,"density":3.17,"yield_strength":700,"uts":700,"elongation":null,"modulus":290,"hardness":1400,"thermal_conductivity":25,"fatigue_strength":315,"impact_strength":null,"manufacturer":"Reference data","process":"Sintered","source":"CeramTec — Silicon Nitride (Si₃N₄, sintered)","aliases":[],"families":["Ceramic","Nitride"],"fatigue_estimated":true,"machining_cost_factor":null,"ht_cost_factor":null,"price_condition_factor":1.3,"price_form_factor":1.5,"price_grade_premium":1,"price_per_cm3":0.3011,"min_wall_thickness":1.5,"surface_finish_typical":3.2,"tolerance_class":"IT12-13","rohs_compliant":true,"confidence_tier":"medium","industry_note":"Si₃N₄ (Silicon Nitride) — covalent ceramic. 변종:\n  • Sintered (SSN, pressureless): σf 600-800 / E 290 / KIC 6.5 / Tmax 1300°C\n  • HIP'd (Hot Isostatic Press): σf 800-1000 / E 310-320 / KIC 8 / Tmax 1400°C — 가장 high-Q\n  • Reaction-bonded (RBSN): σf 200-300 / E 200 / lower density\n  • Sintered Reaction-Bonded (SRBSN): σf 600-800\nρ 3.17-3.25 g/cc. CTE 3.2×10⁻⁶/K (가장 low CTE ceramic — thermal shock 우수, 1000°C ΔT 견딤). 사용: 자동차 turbocharger rotor (Nissan SR20DET), 자동차 valve insert (저 inertia), bearing ball (high-precision SKF/NSK), 의료 임플란트 (hip joint head), 절삭 공구 insert, gas turbine combustor."},{"id":"CER_006","name":"Silicon Carbide (SiC, sintered)","category":"Ceramic","subcategory":"Carbide","tier":"reference","manufacturers":["Reference data"],"machines":[],"processes":["Sintered"],"heat_treatment":null,"ranges":{"density":{"min":3.13,"max":3.13,"typical":3.13,"n":1,"confidence":"handbook"},"yield_strength":{"min":400,"max":400,"typical":400,"n":1,"confidence":"handbook"},"uts":{"min":400,"max":400,"typical":400,"n":1,"confidence":"handbook"},"modulus":{"min":410,"max":410,"typical":410,"n":1,"confidence":"handbook"},"hardness":{"min":2500,"max":2500,"typical":2500,"n":1,"confidence":"handbook"},"thermal_conductivity":{"min":110,"max":110,"typical":110,"n":1,"confidence":"handbook"},"thermal_expansion":{"min":4,"max":4,"typical":4,"n":1,"confidence":"handbook"},"max_service_temp":{"min":1600,"max":1600,"typical":1600,"n":1,"confidence":"handbook"},"poisson_ratio":{"min":0.16,"max":0.16,"typical":0.16,"n":1,"confidence":"handbook"},"specific_heat":{"min":670,"max":670,"typical":670,"n":1,"confidence":"handbook"},"melting_point":{"min":2700,"max":2700,"typical":2700,"n":1,"confidence":"handbook"},"price_per_kg":{"min":75,"max":75,"typical":75,"n":1,"confidence":"handbook"},"electrical_conductivity":null,"fracture_toughness":{"min":4.5,"max":4.5,"typical":4.5,"n":1,"confidence":"handbook"},"fatigue_strength":{"min":180,"max":180,"typical":180,"n":0,"estimated":true,"confidence":"derived","provenance":"family:Fe-based σf≈0.45·UTS (Shigley/MMPDS family typical)"},"price_per_cm3":{"min":0.2347,"max":0.2347,"typical":0.2347,"n":0,"estimated":true,"confidence":"derived"}},"composition":{"Si":"70.0","C":"30.0"},"sources":[{"label":"CoorsTek — Silicon Carbide (SiC, sintered)","url":"https://www.coorstek.com/en/materials/technical-ceramics/silicon-carbide/","verified":true},{"label":"Applications: 기계적 씰, 베어링, 강화 코팅, 우주항공 거울 기재, 반도체 wafer chuck","url":null,"verified":false},{"label":"CoorsTek SiC (PureSiC sintered, RB-SiC) datasheet","url":"https://www.coorstek.com/english/materials/ceramics/silicon-carbide/","verified":true},{"label":"Saint-Gobain Hexoloy SiC datasheet","url":"https://www.ceramicsrefractories.saint-gobain.com/products/hexoloy-sic-products/sintered-sic","verified":true}],"machinability":null,"weldability":null,"corrosion_resistance":"Excellent","meta":{"ceramic":true,"applications":"기계적 씰, 베어링, 강화 코팅, 우주항공 거울 기재, 반도체 wafer chuck","limitations":"고가, KIC 낮음 (충격 취약)","_r173_note_applied":true},"popularity":4,"density":3.13,"yield_strength":400,"uts":400,"elongation":null,"modulus":410,"hardness":2500,"thermal_conductivity":110,"fatigue_strength":180,"impact_strength":null,"manufacturer":"Reference data","process":"Sintered","source":"CoorsTek — Silicon Carbide (SiC, sintered)","aliases":[],"families":["Ceramic","Carbide"],"fatigue_estimated":true,"machining_cost_factor":null,"ht_cost_factor":null,"price_condition_factor":1,"price_form_factor":1.5,"price_grade_premium":1,"price_per_cm3":0.2347,"min_wall_thickness":1.5,"surface_finish_typical":3.2,"tolerance_class":"IT12-13","rohs_compliant":true,"story":"Silicon Carbide (SiC) 는 1891년 미국 Acheson Edward Goodrich 가 우연한 발견으로 만든 인공 ceramic 입니다. 그는 carbon + clay 혼합물을 가열해 인공 다이아몬드를 만들려고 했지만 대신 짙은 청록색 결정이 형성됐어요. 그가 'Carborundum' 이라고 이름 붙이고 1893년 회사 (Carborundum Company) 를 설립해서 abrasive grain 으로 상품화한 게 SiC 산업의 시작입니다.\n\nSiC 는 covalent 결합 (Si-C) 이라 화학적 안정성 + 경도 (Mohs 9.5) + thermal stability (1600°C 까지) + thermal conductivity (90-120 W/m·K, ceramic 중 가장 높음) + low CTE (4-5 × 10⁻⁶/K) 의 ceramic 으로는 매우 독특한 조합을 갖습니다. 결정 구조는 α-SiC (6H, hexagonal) 와 β-SiC (3C, cubic) 가 있고, 4H-SiC 가 전자 응용에 표준입니다.\n\n응용은 ceramic + 전자 두 분야로 나뉩니다. Ceramic 응용은 grinding wheel (전 세계 abrasive 시장의 표준), kiln furniture (도자기 굽는 firing 의 setter), 군용 ceramic armor (HEAT-FRAG 위협 차단), semiconductor wafer carrier (정밀 가공된 reaction-bonded SiC), pump seal (해수 pump 의 mechanical seal), 그리고 brake disc (Porsche 911 GT3 의 PCCB 의 일부 — carbon/SiC composite). 전자 응용은 2010년대 이후 폭발 — SiC MOSFET (Tesla 의 Model 3 PowerTrain 의 inverter, 2017년 이후 표준), GaN-on-SiC RF amplifier (5G base station), SiC LED (blue LED 의 substrate 의 일부 grade). 'wide bandgap semiconductor' 의 압도적 후보로 떠올랐고, 2030년대까지 SiC 시장이 $20B 규모로 성장 예측됩니다.","story_refs":["Acheson E G (1893) US Patent 492,767 \"Production of Artificial Crystalline Carbonaceous Materials\"","Munro R G (1997) \"Material Properties of a Sintered alpha-SiC\", J Phys Chem Ref Data 26","Kimoto T (2014) Fundamentals of Silicon Carbide Technology, Wiley"],"confidence_tier":"medium","industry_note":"SiC (Silicon Carbide, carborundum). 변종: Sintered SiC (Hexoloy, σf 400 / E 410 / ρ 3.13 / Tmax 1600°C) / Reaction-Bonded (RB-SiC, σf 200 / E 380 / ρ 3.05 — Si melt-infiltrated graphite preform) / Chemical-Vapor-Deposited (CVD-SiC, σf 600 / Tmax 1500°C, semicon-grade). Mohs 9.5. Thermal conductivity 매우 우수 (120 W/m·K — Al 에 가까움). Bandgap 3.3 eV — SiC power semicon (Wolfspeed, ROHM, Cree). 화학공정 펌프 seal face (mechanical seal), 정밀 광학 mirror, 우주 telescope (Herschel SiC primary), 일본 신칸센 brake disc, 반도체 wafer carrier."},{"id":"CER_007","name":"Silicon Carbide (SiC, reaction-bonded)","category":"Ceramic","subcategory":"Carbide","tier":"reference","manufacturers":["Reference data"],"machines":[],"processes":["Sintered"],"heat_treatment":null,"ranges":{"density":{"min":3.05,"max":3.05,"typical":3.05,"n":1,"confidence":"handbook"},"yield_strength":{"min":200,"max":200,"typical":200,"n":1,"confidence":"handbook"},"uts":{"min":200,"max":200,"typical":200,"n":1,"confidence":"handbook"},"modulus":{"min":380,"max":380,"typical":380,"n":1,"confidence":"handbook"},"hardness":{"min":2200,"max":2200,"typical":2200,"n":1,"confidence":"handbook"},"thermal_conductivity":{"min":130,"max":130,"typical":130,"n":1,"confidence":"handbook"},"thermal_expansion":{"min":4.3,"max":4.3,"typical":4.3,"n":1,"confidence":"handbook"},"max_service_temp":{"min":1380,"max":1380,"typical":1380,"n":1,"confidence":"handbook"},"poisson_ratio":null,"specific_heat":null,"melting_point":null,"price_per_kg":{"min":35,"max":35,"typical":35,"n":1,"confidence":"handbook"},"electrical_conductivity":null,"fracture_toughness":{"min":4,"max":4,"typical":4,"n":1,"confidence":"handbook"},"fatigue_strength":{"min":90,"max":90,"typical":90,"n":0,"estimated":true,"confidence":"derived","provenance":"family:Fe-based σf≈0.45·UTS (Shigley/MMPDS family typical)"},"price_per_cm3":{"min":0.1067,"max":0.1067,"typical":0.1067,"n":0,"estimated":true,"confidence":"derived"}},"composition":{"Si":"70.0","C":"30.0"},"sources":[{"label":"CoorsTek — Silicon Carbide (SiC, reaction-bonded)","url":"https://www.coorstek.com/en/materials/technical-ceramics/silicon-carbide/","verified":true},{"label":"Applications: 내마모 라이너, 핸들링 부품 (저가 SiC)","url":null,"verified":false},{"label":"CoorsTek SiC (PureSiC sintered, RB-SiC) datasheet","url":"https://www.coorstek.com/english/materials/ceramics/silicon-carbide/","verified":true},{"label":"Saint-Gobain Hexoloy SiC datasheet","url":"https://www.ceramicsrefractories.saint-gobain.com/products/hexoloy-sic-products/sintered-sic","verified":true}],"machinability":null,"weldability":null,"corrosion_resistance":"Excellent","meta":{"ceramic":true,"applications":"내마모 라이너, 핸들링 부품 (저가 SiC)","_r173_note_applied":true},"popularity":4,"density":3.05,"yield_strength":200,"uts":200,"elongation":null,"modulus":380,"hardness":2200,"thermal_conductivity":130,"fatigue_strength":90,"impact_strength":null,"manufacturer":"Reference data","process":"Sintered","source":"CoorsTek — Silicon Carbide (SiC, reaction-bonded)","aliases":[],"families":["Ceramic","Carbide"],"fatigue_estimated":true,"machining_cost_factor":null,"ht_cost_factor":null,"price_condition_factor":1,"price_form_factor":1.5,"price_grade_premium":1,"price_per_cm3":0.1067,"min_wall_thickness":1.5,"surface_finish_typical":3.2,"tolerance_class":"IT12-13","rohs_compliant":true,"story":"Silicon Carbide (SiC) 는 1891년 미국 Acheson Edward Goodrich 가 우연한 발견으로 만든 인공 ceramic 입니다. 그는 carbon + clay 혼합물을 가열해 인공 다이아몬드를 만들려고 했지만 대신 짙은 청록색 결정이 형성됐어요. 그가 'Carborundum' 이라고 이름 붙이고 1893년 회사 (Carborundum Company) 를 설립해서 abrasive grain 으로 상품화한 게 SiC 산업의 시작입니다.\n\nSiC 는 covalent 결합 (Si-C) 이라 화학적 안정성 + 경도 (Mohs 9.5) + thermal stability (1600°C 까지) + thermal conductivity (90-120 W/m·K, ceramic 중 가장 높음) + low CTE (4-5 × 10⁻⁶/K) 의 ceramic 으로는 매우 독특한 조합을 갖습니다. 결정 구조는 α-SiC (6H, hexagonal) 와 β-SiC (3C, cubic) 가 있고, 4H-SiC 가 전자 응용에 표준입니다.\n\n응용은 ceramic + 전자 두 분야로 나뉩니다. Ceramic 응용은 grinding wheel (전 세계 abrasive 시장의 표준), kiln furniture (도자기 굽는 firing 의 setter), 군용 ceramic armor (HEAT-FRAG 위협 차단), semiconductor wafer carrier (정밀 가공된 reaction-bonded SiC), pump seal (해수 pump 의 mechanical seal), 그리고 brake disc (Porsche 911 GT3 의 PCCB 의 일부 — carbon/SiC composite). 전자 응용은 2010년대 이후 폭발 — SiC MOSFET (Tesla 의 Model 3 PowerTrain 의 inverter, 2017년 이후 표준), GaN-on-SiC RF amplifier (5G base station), SiC LED (blue LED 의 substrate 의 일부 grade). 'wide bandgap semiconductor' 의 압도적 후보로 떠올랐고, 2030년대까지 SiC 시장이 $20B 규모로 성장 예측됩니다.","story_refs":["Acheson E G (1893) US Patent 492,767 \"Production of Artificial Crystalline Carbonaceous Materials\"","Munro R G (1997) \"Material Properties of a Sintered alpha-SiC\", J Phys Chem Ref Data 26","Kimoto T (2014) Fundamentals of Silicon Carbide Technology, Wiley"],"confidence_tier":"medium","industry_note":"SiC (Silicon Carbide, carborundum). 변종: Sintered SiC (Hexoloy, σf 400 / E 410 / ρ 3.13 / Tmax 1600°C) / Reaction-Bonded (RB-SiC, σf 200 / E 380 / ρ 3.05 — Si melt-infiltrated graphite preform) / Chemical-Vapor-Deposited (CVD-SiC, σf 600 / Tmax 1500°C, semicon-grade). Mohs 9.5. Thermal conductivity 매우 우수 (120 W/m·K — Al 에 가까움). Bandgap 3.3 eV — SiC power semicon (Wolfspeed, ROHM, Cree). 화학공정 펌프 seal face (mechanical seal), 정밀 광학 mirror, 우주 telescope (Herschel SiC primary), 일본 신칸센 brake disc, 반도체 wafer carrier."},{"id":"CER_008","name":"Tungsten Carbide (WC-Co, 6%)","category":"Ceramic","subcategory":"Carbide","tier":"reference","manufacturers":["Reference data"],"machines":[],"processes":["Sintered"],"heat_treatment":null,"ranges":{"density":{"min":14.9,"max":14.9,"typical":14.9,"n":1,"confidence":"handbook"},"yield_strength":{"min":2200,"max":2200,"typical":2200,"n":1,"confidence":"handbook"},"uts":{"min":2200,"max":2200,"typical":2200,"n":1,"confidence":"handbook"},"modulus":{"min":630,"max":630,"typical":630,"n":1,"confidence":"handbook"},"hardness":{"min":1700,"max":1700,"typical":1700,"n":1,"confidence":"handbook"},"thermal_conductivity":{"min":80,"max":80,"typical":80,"n":1,"confidence":"handbook"},"thermal_expansion":{"min":4.5,"max":4.5,"typical":4.5,"n":0,"estimated":false,"confidence":"handbook","provenance":"alloy:tungsten"},
