Repository: slmhlight/GRANTA

# AM Materials Explorer

ANSYS Granta-style **additive-manufacturing (AM) materials database** — an interactive
web app for exploring metal & polymer materials through dynamic Ashby charts, advanced
filtering, **range-based property data**, and **cited manufacturer datasheets**.

> 적층제조(AM) 소재 데이터베이스 탐색기. 대화형 Ashby 차트, 고급 필터링, **물성 range 데이터**,
> **데이터시트 출처 추적**을 제공합니다.

## Features
- **Range-based properties** — every property is a `min · typical · max` aggregated from real data points (heat treatments × build direction × vendors), shown as smooth property envelopes on the Ashby chart and min–max sub-lines in the detail panel.
- **Interactive Ashby chart** (Plotly.js) — selectable X/Y axes, per-axis log toggles + limit sliders, convex-hull envelopes, compare-selection colouring, and a Display panel of visibility toggles (grid, legend, labels, opacity, dark theme, colour-by).
- **3-panel layout** — filter sidebar · data view (table / cards / Ashby) · detail & compare panel (per-property bars + click-to-sort).
- **Source traceability** — curated AM alloys link to verified manufacturer datasheets (EOS, Renishaw, GE Additive, 3D Systems, …); no fabricated citations.
- **CSV export** of filtered results.

## Tech stack
React 19 · Vite 7 · TypeScript · Tailwind CSS 4 · shadcn/ui · Plotly.js · wouter · pnpm 10

## Quick start
```bash
pnpm install
pnpm dev          # http://localhost:3000
```
Build the dataset from sources (optional — output is committed):
```bash
pnpm build:data   # data/material_db.json + enriched CSV → client/public/materials.json
```
Production build: `pnpm build` · Type-check: `pnpm check` · Tests: `pnpm test`

## Deploy (GitHub Pages)
The app is a pure static SPA and ships with a GitHub Actions workflow that builds and
publishes it to Pages on every push to `main`. One-time setup: **Settings → Pages →
Source = "GitHub Actions"**. Live URL: `https://slmhlight.github.io/GRANTA/`.
Full instructions: [`docs/DEPLOY_GITHUB_PAGES.md`](./docs/DEPLOY_GITHUB_PAGES.md).

## Data
**1,128 materials** across metals, polymers, ceramics & composites — curated AM alloys
(verified manufacturer datasheets), AM vendor data, condition-split generics, and standard
reference alloys with cross-standard designations (UNS/EN/DIN/JIS/GB/AMS). Each property is a
real `min · typical · max` range; fatigue limits are measured where available and otherwise
estimated from UTS (clearly flagged `est.`). Live counts and integrity metrics are emitted to
`client/public/build-meta.json` by `pnpm build:data`.

File: client/public/build-meta.json
{
  "buildDate": "2026-06-03",
  "buildTime": "2026-06-03T11:55:37.655Z",
  "totalAlloys": 1168,
  "byCategory": {
    "Metal": 979,
    "Polymer": 113,
    "Ceramic": 39,
    "Composite": 37
  },
  "anomalies": 324,
  "verifiedSrcMaterials": 667
}

File: client/public/materials.json (part 1 of 21)
[
  {
    "id": "C_0000",
    "name": "Stainless Steel 316L — As-built",
    "category": "Metal",
    "subcategory": "Stainless Steel",
    "tier": "curated",
    "manufacturers": [
      "GE Additive",
      "EOS",
      "Nikon SLM Solutions",
      "3D Systems",
      "BLT"
    ],
    "machines": [
      "M2 cusing",
      "M290",
      "M400-4",
      "SLM 280",
      "NXG XII 600",
      "M300-4",
      "M Line",
      "X Line 2000R",
      "DMP Flex 350",
      "ProX DMP 200",
      "EOS M 290",
      "BLT (any)"
    ],
    "processes": [
      "LPBF"
    ],
    "heat_treatment": "As-built",
    "ranges": {
      "density": {
        "min": 7.99,
        "max": 7.99,
        "typical": 7.99,
        "n": 1
      },
      "yield_strength": {
        "min": 450,
        "max": 645,
        "typical": 520,
        "n": 48
      },
      "uts": {
        "min": 550,
        "max": 760,
        "typical": 650,
        "n": 62
      },
      "elongation": {
        "min": 31,
        "max": 65,
        "typical": 40,
        "n": 78
      },
      "modulus": {
        "min": 190,
        "max": 190,
        "typical": 190,
        "n": 1
      },
      "hardness": {
        "min": 211,
        "max": 228,
        "typical": 220,
        "n": 9
      },
      "thermal_conductivity": {
        "min": 16.2,
        "max": 16.2,
        "typical": 16.2,
        "n": 1
      },
      "fatigue_strength": null,
      "impact_strength": null
    },
    "composition": {
      "Fe": "balance",
      "Cr": "16.0~18.0",
      "Ni": "10.0~14.0",
      "Mo": "2.0~3.0",
      "Mn": "≤2.0",
      "Si": "≤1.0",
      "C": "≤0.03",
      "P": "≤0.045",
      "S": "≤0.03"
    },
    "sources": [
      {
        "label": "Nikon SLM 316L MDS 2026-01.1",
        "url": "https://nikon-slm-solutions.com/wp-content/uploads/2026/01/MDS_316L_2026-01.1_EN.pdf",
        "verified": true
      },
      {
        "label": "EOS Stainless Steel",
        "url": "https://www.eos.info/en/3d-printing-materials/metals/stainless-steel",
        "verified": true
      },
      {
        "label": "GE  316L MDS",
        "url": "https://www.colibriumadditive.com/sites/default/files/M2SERIES5_316L_400W_CMDS_20241111_RevA.pdf",
        "verified": true
      },
      {
        "label": "3D Systems TDS - 3D Systems 316L",
        "url": "https://www.3dsystems.com/sites/default/files/2023-03/3d-systems-laserform-316L%28B%29-datasheet-usen-2023-03-07-a.pdf",
        "verified": true
      },
      {
        "label": "Trumpf TruPrint 1000 SS",
        "url": "https://www.trumpf.com/filestorage/TRUMPF_Master/Whitepaper/AM/TRUMPF-AM-Datasheet_Stainless-Steel_TruPrint_1000.pdf",
        "verified": true
      },
      {
        "label": "Farsoon 316L",
        "url": "https://www.farsoon-gl.com/jhwcl/fs-316l/",
        "verified": true
      },
      {
        "label": "Renishaw TDS - Renishaw Stainless Steel 316L",
        "url": "https://www.renishaw.com/en/material-and-safety-data-sheets-additive-manufacturing--17862",
        "verified": true
      },
      {
        "label": "EOS MDS summary — stainlesssteel 316l 4404",
        "url": "https://www.eos.info/metal-solutions/metal-materials/data-sheets/mds-eos-stainlesssteel-316l-4404",
        "verified": true
      },
      {
        "label": "EOS MDS summary — stainlesssteel 316l 4441",
        "url": "https://www.eos.info/metal-solutions/metal-materials/data-sheets/mds-eos-stainlesssteel-316l-4441",
        "verified": true
      },
      {
        "label": "Official EOS TDS",
        "url": "https://www.eos.info/metal-solutions/data-sheets/stainlesssteel/pds-eos-stainlesssteel-316l-4441-eos-m-290-20um",
        "verified": true
      },
      {
        "label": "Official EOS TDS",
        "url": "https://www.eos.info/metal-solutions/data-sheets/stainlesssteel/pds-eos-stainlesssteel-316l-4441-eos-m-400-4-40um",
        "verified": true
      },
      {
        "label": "Official EOS TDS",
        "url": "https://www.eos.info/metal-solutions/data-sheets/stainlesssteel/pds-eos-stainlesssteel-316l-4441-eos-m-290-40-80um",
        "verified": true
      },
      {
        "label": "Official EOS TDS",
        "url": "https://www.eos.info/metal-solutions/data-sheets/stainlesssteel/pds-eos-stainlesssteel-316l-4441-eos-m-400-4-40-80um",
        "verified": true
      },
      {
        "label": "EOS",
        "url": "https://www.eos.info/metal-solutions/data-sheets/stainlesssteel/pds-eos-stainlesssteel-316l-4441-eos-m-400-40-80um",
        "verified": true
      },
      {
        "label": "EOS",
        "url": "https://www.eos.info/metal-solutions/data-sheets/stainlesssteel/pds-eos-stainlesssteel-316l-4441-eos-m-300-4-40-80um",
        "verified": true
      },
      {
        "label": "GE Additive",
        "url": "https://www.colibriumadditive.com/sites/default/files/MLINE_316L_400W_CMDS_20241114_RevB.pdf",
        "verified": true
      },
      {
        "label": "GE Additive",
        "url": "https://www.colibriumadditive.com/sites/default/files/Xline_316L_1kW_CMDS_20241108_RevA.pdf",
        "verified": true
      },
      {
        "label": "3D Systems",
        "url": "https://www.3dsystems.com/sites/default/files/2023-12/3d-systems-laserform-316la-mds-letter-us-revc-web.pdf",
        "verified": true
      },
      {
        "label": "EOS",
        "url": "https://www.eos.info/metal-solutions/data-sheets/stainlesssteel/pds-eos-stainlesssteel-316l-4404-eos-m-290-40um",
        "verified": true
      },
      {
        "label": "BLT",
        "url": "https://www.xa-blt.com/en/powder/316l/",
        "verified": true
      }
    ],
    "machinability": "Fair",
    "weldability": "Excellent",
    "corrosion_resistance": "Excellent",
    "meta": {
      "applications": "Medical / Food / Marine / Chemical equipment",
      "magnetic": "non-magnetic",
      "melt_C": 1390,
      "cte": 16,
      "cp": 500,
      "poisson": 0.27,
      "vendor_count": 22,
      "anisotropy": true
    },
    "density": 7.99,
    "yield_strength": 520,
    "uts": 650,
    "elongation": 40,
    "modulus": 190,
    "hardness": 220,
    "thermal_conductivity": 16.2,
    "fatigue_strength": null,
    "impact_strength": null,
    "manufacturer": "GE Additive, EOS, Nikon SLM Solutions, 3D Systems, BLT",
    "process": "LPBF",
    "source": "Nikon SLM 316L MDS 2026-01.1",
    "aliases": [
      "UNS S31603",
      "EN 1.4404",
      "X2CrNiMo17-12-2",
      "JIS SUS316L",
      "KS STS316L"
    ],
    "families": [
      "Metal",
      "Stainless Steel",
      "Iron-based"
    ]
  },
  {
    "id": "C_0001",
    "name": "Stainless Steel 316L — Annealed",
    "category": "Metal",
    "subcategory": "Stainless Steel",
    "tier": "curated",
    "manufacturers": [
      "GE Additive",
      "EOS",
      "Nikon SLM Solutions",
      "3D Systems",
      "BLT"
    ],
    "machines": [
      "M2 cusing",
      "M290",
      "M400-4",
      "SLM 280",
      "NXG XII 600",
      "M300-4",
      "M Line",
      "X Line 2000R",
      "DMP Flex 350",
      "ProX DMP 200",
      "EOS M 290",
      "BLT (any)"
    ],
    "processes": [
      "LPBF"
    ],
    "heat_treatment": "Annealed",
    "ranges": {
      "density": {
        "min": 7.99,
        "max": 7.99,
        "typical": 7.99,
        "n": 1
      },
      "yield_strength": {
        "min": 350,
        "max": 470,
        "typical": 370,
        "n": 12
      },
      "uts": {
        "min": 550,
        "max": 720,
        "typical": 620,
        "n": 14
      },
      "elongation": {
        "min": 37,
        "max": 61,
        "typical": 49.5,
        "n": 18
      },
      "modulus": {
        "min": 190,
        "max": 190,
        "typical": 190,
        "n": 1
      },
      "hardness": {
        "min": 180,
        "max": 200,
        "typical": 180,
        "n": 4
      },
      "thermal_conductivity": {
        "min": 16.2,
        "max": 16.2,
        "typical": 16.2,
        "n": 1
      },
      "fatigue_strength": null,
      "impact_strength": null
    },
    "composition": {
      "Fe": "balance",
      "Cr": "16.0~18.0",
      "Ni": "10.0~14.0",
      "Mo": "2.0~3.0",
      "Mn": "≤2.0",
      "Si": "≤1.0",
      "C": "≤0.03",
      "P": "≤0.045",
      "S": "≤0.03"
    },
    "sources": [
      {
        "label": "Nikon SLM 316L MDS 2026-01.1",
        "url": "https://nikon-slm-solutions.com/wp-content/uploads/2026/01/MDS_316L_2026-01.1_EN.pdf",
        "verified": true
      },
      {
        "label": "EOS Stainless Steel",
        "url": "https://www.eos.info/en/3d-printing-materials/metals/stainless-steel",
        "verified": true
      },
      {
        "label": "GE  316L MDS",
        "url": "https://www.colibriumadditive.com/sites/default/files/M2SERIES5_316L_400W_CMDS_20241111_RevA.pdf",
        "verified": true
      },
      {
        "label": "3D Systems TDS - 3D Systems 316L",
        "url": "https://www.3dsystems.com/sites/default/files/2023-03/3d-systems-laserform-316L%28B%29-datasheet-usen-2023-03-07-a.pdf",
        "verified": true
      },
      {
        "label": "Trumpf TruPrint 1000 SS",
        "url": "https://www.trumpf.com/filestorage/TRUMPF_Master/Whitepaper/AM/TRUMPF-AM-Datasheet_Stainless-Steel_TruPrint_1000.pdf",
        "verified": true
      },
      {
        "label": "Farsoon 316L",
        "url": "https://www.farsoon-gl.com/jhwcl/fs-316l/",
        "verified": true
      },
      {
        "label": "Renishaw TDS - Renishaw Stainless Steel 316L",
        "url": "https://www.renishaw.com/en/material-and-safety-data-sheets-additive-manufacturing--17862",
        "verified": true
      },
      {
        "label": "EOS MDS summary — stainlesssteel 316l 4404",
        "url": "https://www.eos.info/metal-solutions/metal-materials/data-sheets/mds-eos-stainlesssteel-316l-4404",
        "verified": true
      },
      {
        "label": "EOS MDS summary — stainlesssteel 316l 4441",
        "url": "https://www.eos.info/metal-solutions/metal-materials/data-sheets/mds-eos-stainlesssteel-316l-4441",
        "verified": true
      },
      {
        "label": "Official EOS TDS",
        "url": "https://www.eos.info/metal-solutions/data-sheets/stainlesssteel/pds-eos-stainlesssteel-316l-4441-eos-m-290-20um",
        "verified": true
      },
      {
        "label": "Official EOS TDS",
        "url": "https://www.eos.info/metal-solutions/data-sheets/stainlesssteel/pds-eos-stainlesssteel-316l-4441-eos-m-400-4-40um",
        "verified": true
      },
      {
        "label": "Official EOS TDS",
        "url": "https://www.eos.info/metal-solutions/data-sheets/stainlesssteel/pds-eos-stainlesssteel-316l-4441-eos-m-290-40-80um",
        "verified": true
      },
      {
        "label": "Official EOS TDS",
        "url": "https://www.eos.info/metal-solutions/data-sheets/stainlesssteel/pds-eos-stainlesssteel-316l-4441-eos-m-400-4-40-80um",
        "verified": true
      },
      {
        "label": "EOS",
        "url": "https://www.eos.info/metal-solutions/data-sheets/stainlesssteel/pds-eos-stainlesssteel-316l-4441-eos-m-400-40-80um",
        "verified": true
      },
      {
        "label": "EOS",
        "url": "https://www.eos.info/metal-solutions/data-sheets/stainlesssteel/pds-eos-stainlesssteel-316l-4441-eos-m-300-4-40-80um",
        "verified": true
      },
      {
        "label": "GE Additive",
        "url": "https://www.colibriumadditive.com/sites/default/files/MLINE_316L_400W_CMDS_20241114_RevB.pdf",
        "verified": true
      },
      {
        "label": "GE Additive",
        "url": "https://www.colibriumadditive.com/sites/default/files/Xline_316L_1kW_CMDS_20241108_RevA.pdf",
        "verified": true
      },
      {
        "label": "3D Systems",
        "url": "https://www.3dsystems.com/sites/default/files/2023-12/3d-systems-laserform-316la-mds-letter-us-revc-web.pdf",
        "verified": true
      },
      {
        "label": "EOS",
        "url": "https://www.eos.info/metal-solutions/data-sheets/stainlesssteel/pds-eos-stainlesssteel-316l-4404-eos-m-290-40um",
        "verified": true
      },
      {
        "label": "BLT",
        "url": "https://www.xa-blt.com/en/powder/316l/",
        "verified": true
      }
    ],
    "machinability": "Fair",
    "weldability": "Excellent",
    "corrosion_resistance": "Excellent",
    "meta": {
      "applications": "Medical / Food / Marine / Chemical equipment",
      "magnetic": "non-magnetic",
      "melt_C": 1390,
      "cte": 16,
      "cp": 500,
      "poisson": 0.27,
      "vendor_count": 22,
      "anisotropy": true
    },
    "density": 7.99,
    "yield_strength": 370,
    "uts": 620,
    "elongation": 49.5,
    "modulus": 190,
    "hardness": 180,
    "thermal_conductivity": 16.2,
    "fatigue_strength": null,
    "impact_strength": null,
    "manufacturer": "GE Additive, EOS, Nikon SLM Solutions, 3D Systems, BLT",
    "process": "LPBF",
    "source": "Nikon SLM 316L MDS 2026-01.1",
    "aliases": [
      "UNS S31603",
      "EN 1.4404",
      "X2CrNiMo17-12-2",
      "JIS SUS316L",
      "KS STS316L"
    ],
    "families": [
      "Metal",
      "Stainless Steel",
      "Iron-based"
    ]
  },
  {
    "id": "C_0002",
    "name": "Stainless Steel 316L — Stress-relieved",
    "category": "Metal",
    "subcategory": "Stainless Steel",
    "tier": "curated",
    "manufacturers": [
      "GE Additive",
      "EOS",
      "Nikon SLM Solutions",
      "3D Systems",
      "BLT"
    ],
    "machines": [
      "M2 cusing",
      "M290",
      "M400-4",
      "SLM 280",
      "NXG XII 600",
      "M300-4",
      "M Line",
      "X Line 2000R",
      "DMP Flex 350",
      "ProX DMP 200",
      "EOS M 290",
      "BLT (any)"
    ],
    "processes": [
      "LPBF"
    ],
    "heat_treatment": "Stress-relieved",
    "ranges": {
      "density": {
        "min": 7.99,
        "max": 7.99,
        "typical": 7.99,
        "n": 1
      },
      "yield_strength": {
        "min": 385,
        "max": 610,
        "typical": 507.5,
        "n": 8
      },
      "uts": {
        "min": 600,
        "max": 790,
        "typical": 690,
        "n": 10
      },
      "elongation": {
        "min": 29,
        "max": 59.5,
        "typical": 42,
        "n": 12
      },
      "modulus": {
        "min": 190,
        "max": 190,
        "typical": 190,
        "n": 1
      },
      "hardness": {
        "min": 187,
        "max": 230,
        "typical": 208.5,
        "n": 3
      },
      "thermal_conductivity": {
        "min": 16.2,
        "max": 16.2,
        "typical": 16.2,
        "n": 1
      },
      "fatigue_strength": null,
      "impact_strength": null
    },
    "composition": {
      "Fe": "balance",
      "Cr": "16.0~18.0",
      "Ni": "10.0~14.0",
      "Mo": "2.0~3.0",
      "Mn": "≤2.0",
      "Si": "≤1.0",
      "C": "≤0.03",
      "P": "≤0.045",
      "S": "≤0.03"
    },
    "sources": [
      {
        "label": "Nikon SLM 316L MDS 2026-01.1",
        "url": "https://nikon-slm-solutions.com/wp-content/uploads/2026/01/MDS_316L_2026-01.1_EN.pdf",
        "verified": true
      },
      {
        "label": "EOS Stainless Steel",
        "url": "https://www.eos.info/en/3d-printing-materials/metals/stainless-steel",
        "verified": true
      },
      {
        "label": "GE  316L MDS",
        "url": "https://www.colibriumadditive.com/sites/default/files/M2SERIES5_316L_400W_CMDS_20241111_RevA.pdf",
        "verified": true
      },
      {
        "label": "3D Systems TDS - 3D Systems 316L",
        "url": "https://www.3dsystems.com/sites/default/files/2023-03/3d-systems-laserform-316L%28B%29-datasheet-usen-2023-03-07-a.pdf",
        "verified": true
      },
      {
        "label": "Trumpf TruPrint 1000 SS",
        "url": "https://www.trumpf.com/filestorage/TRUMPF_Master/Whitepaper/AM/TRUMPF-AM-Datasheet_Stainless-Steel_TruPrint_1000.pdf",
        "verified": true
      },
      {
        "label": "Farsoon 316L",
        "url": "https://www.farsoon-gl.com/jhwcl/fs-316l/",
        "verified": true
      },
      {
        "label": "Renishaw TDS - Renishaw Stainless Steel 316L",
        "url": "https://www.renishaw.com/en/material-and-safety-data-sheets-additive-manufacturing--17862",
        "verified": true
      },
      {
        "label": "EOS MDS summary — stainlesssteel 316l 4404",
        "url": "https://www.eos.info/metal-solutions/metal-materials/data-sheets/mds-eos-stainlesssteel-316l-4404",
        "verified": true
      },
      {
        "label": "EOS MDS summary — stainlesssteel 316l 4441",
        "url": "https://www.eos.info/metal-solutions/metal-materials/data-sheets/mds-eos-stainlesssteel-316l-4441",
        "verified": true
      },
      {
        "label": "Official EOS TDS",
        "url": "https://www.eos.info/metal-solutions/data-sheets/stainlesssteel/pds-eos-stainlesssteel-316l-4441-eos-m-290-20um",
        "verified": true
      },
      {
        "label": "Official EOS TDS",
        "url": "https://www.eos.info/metal-solutions/data-sheets/stainlesssteel/pds-eos-stainlesssteel-316l-4441-eos-m-400-4-40um",
        "verified": true
      },
      {
        "label": "Official EOS TDS",
        "url": "https://www.eos.info/metal-solutions/data-sheets/stainlesssteel/pds-eos-stainlesssteel-316l-4441-eos-m-290-40-80um",
        "verified": true
      },
      {
        "label": "Official EOS TDS",
        "url": "https://www.eos.info/metal-solutions/data-sheets/stainlesssteel/pds-eos-stainlesssteel-316l-4441-eos-m-400-4-40-80um",
        "verified": true
      },
      {
        "label": "EOS",
        "url": "https://www.eos.info/metal-solutions/data-sheets/stainlesssteel/pds-eos-stainlesssteel-316l-4441-eos-m-400-40-80um",
        "verified": true
      },
      {
        "label": "EOS",
        "url": "https://www.eos.info/metal-solutions/data-sheets/stainlesssteel/pds-eos-stainlesssteel-316l-4441-eos-m-300-4-40-80um",
        "verified": true
      },
      {
        "label": "GE Additive",
        "url": "https://www.colibriumadditive.com/sites/default/files/MLINE_316L_400W_CMDS_20241114_RevB.pdf",
        "verified": true
      },
      {
        "label": "GE Additive",
        "url": "https://www.colibriumadditive.com/sites/default/files/Xline_316L_1kW_CMDS_20241108_RevA.pdf",
        "verified": true
      },
      {
        "label": "3D Systems",
        "url": "https://www.3dsystems.com/sites/default/files/2023-12/3d-systems-laserform-316la-mds-letter-us-revc-web.pdf",
        "verified": true
      },
      {
        "label": "EOS",
        "url": "https://www.eos.info/metal-solutions/data-sheets/stainlesssteel/pds-eos-stainlesssteel-316l-4404-eos-m-290-40um",
        "verified": true
      },
      {
        "label": "BLT",
        "url": "https://www.xa-blt.com/en/powder/316l/",
        "verified": true
      }
    ],
    "machinability": "Fair",
    "weldability": "Excellent",
    "corrosion_resistance": "Excellent",
    "meta": {
      "applications": "Medical / Food / Marine / Chemical equipment",
      "magnetic": "non-magnetic",
      "melt_C": 1390,
      "cte": 16,
      "cp": 500,
      "poisson": 0.27,
      "vendor_count": 22,
      "anisotropy": true
    },
    "density": 7.99,
    "yield_strength": 507.5,
    "uts": 690,
    "elongation": 42,
    "modulus": 190,
    "hardness": 208.5,
    "thermal_conductivity": 16.2,
    "fatigue_strength": null,
    "impact_strength": null,
    "manufacturer": "GE Additive, EOS, Nikon SLM Solutions, 3D Systems, BLT",
    "process": "LPBF",
    "source": "Nikon SLM 316L MDS 2026-01.1",
    "aliases": [
      "UNS S31603",
      "EN 1.4404",
      "X2CrNiMo17-12-2",
      "JIS SUS316L",
      "KS STS316L"
    ],
    "families": [
      "Metal",
      "Stainless Steel",
      "Iron-based"
    ]
  },
  {
    "id": "C_0003",
    "name": "H13 — As-built",
    "category": "Metal",
    "subcategory": "Tool Steel",
    "tier": "curated",
    "manufacturers": [
      "EOS",
      "GE Additive",
      "Nikon SLM Solutions"
    ],
    "machines": [
      "M290",
      "M2 Series 5",
      "SLM 280 PREC",
      "SLM 280 PRIM (Argon)",
      "SLM 280 PRIM (Nitrogen)",
      "SLM 280 PROD"
    ],
    "processes": [
      "LPBF"
    ],
    "heat_treatment": "As-built",
    "ranges": {
      "density": {
        "min": 7.8,
        "max": 7.8,
        "typical": 7.8,
        "n": 1
      },
      "yield_strength": {
        "min": 775,
        "max": 1490,
        "typical": 990,
        "n": 22
      },
      "uts": {
        "min": 1125,
        "max": 2025,
        "typical": 1815,
        "n": 30
      },
      "elongation": {
        "min": 1,
        "max": 9.5,
        "typical": 7,
        "n": 32
      },
      "modulus": {
        "min": 200,
        "max": 200,
        "typical": 200,
        "n": 1
      },
      "hardness": {
        "min": 549,
        "max": 570,
        "typical": 555,
        "n": 6
      },
      "thermal_conductivity": {
        "min": 28.6,
        "max": 28.6,
        "typical": 28.6,
        "n": 1
      },
      "fatigue_strength": null,
      "impact_strength": null
    },
    "composition": {
      "Fe": "balance",
      "Cr": "4.75~5.50",
      "Mo": "1.10~1.75",
      "V": "0.80~1.20",
      "Si": "0.80~1.20",
      "C": "0.32~0.45"
    },
    "sources": [
      {
        "label": "Nikon SLM H13 MDS 2026-02",
        "url": "https://nikon-slm-solutions.com/wp-content/uploads/2024/07/MDS_H13_2026-02.1_EN.pdf",
        "verified": true
      },
      {
        "label": "EOS Tool Steels",
        "url": "https://www.eos.info/metal-solutions/metal-materials/tool-steel",
        "verified": true
      },
      {
        "label": "GE Additive M2 cusing H13 TDS",
        "url": "https://www.colibriumadditive.com/sites/default/files/M2SERIES5_H13_400W_CMDS_20241111_RevA.pdf",
        "verified": true
      },
      {
        "label": "EOS MDS summary — toolsteel h13",
        "url": "https://www.eos.info/metal-solutions/metal-materials/data-sheets/mds-eos-toolsteel-h13",
        "verified": true
      },
      {
        "label": "EOS",
        "url": "https://www.eos.info/metal-solutions/data-sheets/toolsteel/pds-eos-toolsteel-h13-eos-m-290-40um",
        "verified": true
      }
    ],
    "machinability": "Fair",
    "weldability": "Fair",
    "corrosion_resistance": "Moderate",
    "meta": {
      "applications": "Hot-work dies / Injection molds / Extrusion dies",
      "magnetic": "ferromagnetic",
      "melt_C": 1454,
      "cte": 11.5,
      "cp": 460,
      "poisson": 0.3,
      "vendor_count": 10,
      "anisotropy": true
    },
    "density": 7.8,
    "yield_strength": 990,
    "uts": 1815,
    "elongation": 7,
    "modulus": 200,
    "hardness": 555,
    "thermal_conductivity": 28.6,
    "fatigue_strength": null,
    "impact_strength": null,
    "manufacturer": "EOS, GE Additive, Nikon SLM Solutions",
    "process": "LPBF",
    "source": "Nikon SLM H13 MDS 2026-02",
    "aliases": [
      "DIN 1.2344",
      "X40CrMoV5-1",
      "JIS SKD61",
      "KS STD61",
      "AISI H13"
    ],
    "families": [
      "Metal",
      "Tool Steel",
      "Iron-based"
    ]
  },
  {
    "id": "C_0004",
    "name": "H13 — Heat-Treated",
    "category": "Metal",
    "subcategory": "Tool Steel",
    "tier": "curated",
    "manufacturers": [
      "EOS",
      "GE Additive",
      "Nikon SLM Solutions"
    ],
    "machines": [
      "M290",
      "M2 Series 5",
      "SLM 280 PREC",
      "SLM 280 PRIM (Argon)",
      "SLM 280 PRIM (Nitrogen)",
      "SLM 280 PROD"
    ],
    "processes": [
      "LPBF"
    ],
    "heat_treatment": "Heat-Treated",
    "ranges": {
      "density": {
        "min": 7.8,
        "max": 7.8,
        "typical": 7.8,
        "n": 1
      },
      "yield_strength": {
        "min": 1380,
        "max": 1540,
        "typical": 1485,
        "n": 14
      },
      "uts": {
        "min": 1725,
        "max": 1890,
        "typical": 1840,
        "n": 20
      },
      "elongation": {
        "min": 1,
        "max": 11.5,
        "typical": 9,
        "n": 22
      },
      "modulus": {
        "min": 200,
        "max": 200,
        "typical": 200,
        "n": 1
      },
      "hardness": {
        "min": 555,
        "max": 570,
        "typical": 560,
        "n": 4
      },
      "thermal_conductivity": {
        "min": 28.6,
        "max": 28.6,
        "typical": 28.6,
        "n": 1
      },
      "fatigue_strength": null,
      "impact_strength": null
    },
    "composition": {
      "Fe": "balance",
      "Cr": "4.75~5.50",
      "Mo": "1.10~1.75",
      "V": "0.80~1.20",
      "Si": "0.80~1.20",
      "C": "0.32~0.45"
    },
    "sources": [
      {
        "label": "Nikon SLM H13 MDS 2026-02",
        "url": "https://nikon-slm-solutions.com/wp-content/uploads/2024/07/MDS_H13_2026-02.1_EN.pdf",
        "verified": true
      },
      {
        "label": "EOS Tool Steels",
        "url": "https://www.eos.info/metal-solutions/metal-materials/tool-steel",
        "verified": true
      },
      {
        "label": "GE Additive M2 cusing H13 TDS",
        "url": "https://www.colibriumadditive.com/sites/default/files/M2SERIES5_H13_400W_CMDS_20241111_RevA.pdf",
        "verified": true
      },
      {
        "label": "EOS MDS summary — toolsteel h13",
        "url": "https://www.eos.info/metal-solutions/metal-materials/data-sheets/mds-eos-toolsteel-h13",
        "verified": true
      },
      {
        "label": "EOS",
        "url": "https://www.eos.info/metal-solutions/data-sheets/toolsteel/pds-eos-toolsteel-h13-eos-m-290-40um",
        "verified": true
      }
    ],
    "machinability": "Fair",
    "weldability": "Fair",
    "corrosion_resistance": "Moderate",
    "meta": {
      "applications": "Hot-work dies / Injection molds / Extrusion dies",
      "magnetic": "ferromagnetic",
      "melt_C": 1454,
      "cte": 11.5,
      "cp": 460,
      "poisson": 0.3,
      "vendor_count": 10,
      "anisotropy": true
    },
    "density": 7.8,
    "yield_strength": 1485,
    "uts": 1840,
    "elongation": 9,
    "modulus": 200,
    "hardness": 560,
    "thermal_conductivity": 28.6,
    "fatigue_strength": null,
    "impact_strength": null,
    "manufacturer": "EOS, GE Additive, Nikon SLM Solutions",
    "process": "LPBF",
    "source": "Nikon SLM H13 MDS 2026-02",
    "aliases": [
      "DIN 1.2344",
      "X40CrMoV5-1",
      "JIS SKD61",
      "KS STD61",
      "AISI H13"
    ],
    "families": [
      "Metal",
      "Tool Steel",
      "Iron-based"
    ]
  },
  {
    "id": "C_0005",
    "name": "H13 — Aged",
    "category": "Metal",
    "subcategory": "Tool Steel",
    "tier": "curated",
    "manufacturers": [
      "EOS",
      "GE Additive",
      "Nikon SLM Solutions"
    ],
    "machines": [
      "M290",
      "M2 Series 5",
      "SLM 280 PREC",
      "SLM 280 PRIM (Argon)",
      "SLM 280 PRIM (Nitrogen)",
      "SLM 280 PROD"
    ],
    "processes": [
      "LPBF"
    ],
    "heat_treatment": "Aged",
    "ranges": {
      "density": {
        "min": 7.8,
        "max": 7.8,
        "typical": 7.8,
        "n": 1
      },
      "yield_strength": {
        "min": 295,
        "max": 295,
        "typical": 295,
        "n": 1
      },
      "uts": {
        "min": 315,
        "max": 315,
        "typical": 315,
        "n": 1
      },
      "elongation": {
        "min": 16,
        "max": 16,
        "typical": 16,
        "n": 2
      },
      "modulus": {
        "min": 200,
        "max": 200,
        "typical": 200,
        "n": 1
      },
      "hardness": {
        "min": 97,
        "max": 97,
        "typical": 97,
        "n": 1
      },
      "thermal_conductivity": {
        "min": 28.6,
        "max": 28.6,
        "typical": 28.6,
        "n": 1
      },
      "fatigue_strength": null,
      "impact_strength": null
    },
    "composition": {
      "Fe": "balance",
      "Cr": "4.75~5.50",
      "Mo": "1.10~1.75",
      "V": "0.80~1.20",
      "Si": "0.80~1.20",
      "C": "0.32~0.45"
    },
    "sources": [
      {
        "label": "Nikon SLM H13 MDS 2026-02",
        "url": "https://nikon-slm-solutions.com/wp-content/uploads/2024/07/MDS_H13_2026-02.1_EN.pdf",
        "verified": true
      },
      {
        "label": "EOS Tool Steels",
        "url": "https://www.eos.info/metal-solutions/metal-materials/tool-steel",
        "verified": true
      },
      {
        "label": "GE Additive M2 cusing H13 TDS",
        "url": "https://www.colibriumadditive.com/sites/default/files/M2SERIES5_H13_400W_CMDS_20241111_RevA.pdf",
        "verified": true
      },
      {
        "label": "EOS MDS summary — toolsteel h13",
        "url": "https://www.eos.info/metal-solutions/metal-materials/data-sheets/mds-eos-toolsteel-h13",
        "verified": true
      },
      {
        "label": "EOS",
        "url": "https://www.eos.info/metal-solutions/data-sheets/toolsteel/pds-eos-toolsteel-h13-eos-m-290-40um",
        "verified": true
      }
    ],
    "machinability": "Fair",
    "weldability": "Fair",
    "corrosion_resistance": "Moderate",
    "meta": {
      "applications": "Hot-work dies / Injection molds / Extrusion dies",
      "magnetic": "ferromagnetic",
      "melt_C": 1454,
      "cte": 11.5,
      "cp": 460,
      "poisson": 0.3,
      "vendor_count": 10,
      "anisotropy": true
    },
    "density": 7.8,
    "yield_strength": 295,
    "uts": 315,
    "elongation": 16,
    "modulus": 200,
    "hardness": 97,
    "thermal_conductivity": 28.6,
    "fatigue_strength": null,
    "impact_strength": null,
    "manufacturer": "EOS, GE Additive, Nikon SLM Solutions",
    "process": "LPBF",
    "source": "Nikon SLM H13 MDS 2026-02",
    "aliases": [
      "DIN 1.2344",
      "X40CrMoV5-1",
      "JIS SKD61",
      "KS STD61",
      "AISI H13"
    ],
    "families": [
      "Metal",
      "Tool Steel",
      "Iron-based"
    ]
  },
  {
    "id": "C_0006",
    "name": "Ti6Al4V (Gr5, Gr23) — As-built",
    "category": "Metal",
    "subcategory": "Titanium",
    "tier": "curated",
    "manufacturers": [
      "3D Systems",
      "GE Additive",
      "EOS",
      "Nikon SLM Solutions",
      "BLT",
      "Velo3D"
    ],
    "machines": [
      "DMP Flex 100",
      "DMP Flex 350",
      "M2 cusing",
      "M290",
      "M400-4",
      "M300-4",
      "M290-3",
      "M290-6",
      "M400-3",
      "M4 Onyx",
      "M290-4",
      "M290-8",
      "M2 Series 5",
      "M Line",
      "X Line 2000R",
      "SLM 500 PROD",
      "SLM 280 PREC",
      "SLM 280 PRIM",
      "SLM 280 PROD",
      "SLM 500 PREC",
      "SLM 500 PRIM",
      "NXG XII 600 PRIM",
      "NXG XII 600 PROD",
      "NXG XII 600 PROD+",
      "BLT (any)",
      "Sapphire (500W)",
      "M2 Series 5 (400W coarse)",
      "M2 Series 5 (1kW)"
    ],
    "processes": [
      "LPBF"
    ],
    "heat_treatment": "As-built",
    "ranges": {
      "density": {
        "min": 4.43,
        "max": 4.43,
        "typical": 4.43,
        "n": 1
      },
      "yield_strength": {
        "min": 945,
        "max": 1225,
        "typical": 1095,
        "n": 90
      },
      "uts": {
        "min": 1035,
        "max": 1460,
        "typical": 1230,
        "n": 112
      },
      "elongation": {
        "min": 1,
        "max": 15,
        "typical": 8,
        "n": 144
      },
      "modulus": {
        "min": 114,
        "max": 114,
        "typical": 114,
        "n": 1
      },
      "hardness": {
        "min": 330,
        "max": 380,
        "typical": 357,
        "n": 20
      },
      "thermal_conductivity": {
        "min": 6.7,
        "max": 6.7,
        "typical": 6.7,
        "n": 1
      },
      "fatigue_strength": null,
      "impact_strength": null
    },
    "composition": {
      "Ti": "balance",
      "Al": "5.5~6.75",
      "V": "3.5~4.5",
      "O": "≤0.20",
      "Fe": "≤0.40",
      "C": "≤0.08",
      "N": "≤0.05",
      "H": "≤0.015"
    },
    "sources": [
      {
        "label": "Nikon SLM Ti6Al4V Gr23",
        "url": "https://nikon-slm-solutions.com/wp-content/uploads/2025/11/mds5137.pdf",
        "verified": true
      },
      {
        "label": "EOS Titanium",
        "url": "https://www.eos.info/metal-solutions/metal-materials/titanium",
        "verified": true
      },
      {
        "label": "Renishaw RenAM 500 Ti6Al4V Gr23 MDS",
        "url": "https://www.renishaw.com/resourcecentre/download/data-sheet-renam-500-series-titanium-ti6al4v-grade-23-material-data-sheet--139237",
        "verified": true
      },
      {
        "label": "3D Systems TDS - 3D Systems Ti6Al4V",
        "url": "https://www.3dsystems.com/materials/laserform-ti-gr-23",
        "verified": true
      },
      {
        "label": "Farsoon TDS - Farsoon Titanium Ti6Al4V",
        "url": "https://www.farsoon-gl.com/jhwcl/fs-ti6al4v/",
        "verified": true
      },
      {
        "label": "GE Additive TDS - GE Additive Titanium Ti6Al4V (EBM)",
        "url": "https://www.colibriumadditive.com/sites/default/files/M2SERIES5_Ti64_400W_CMDS_20241018_RevA.pdf",
        "verified": true
      },
      {
        "label": "EOS MDS summary — titanium ti64",
        "url": "https://www.eos.info/metal-solutions/metal-materials/data-sheets/mds-eos-titanium-ti64",
        "verified": true
      },
      {
        "label": "EOS MDS summary — titanium ti64 grade 23",
        "url": "https://www.eos.info/metal-solutions/metal-materials/data-sheets/mds-eos-titanium-ti64-grade-23",
        "verified": true
      },
      {
        "label": "EOS MDS summary — titanium ti64 grade 5",
        "url": "https://www.eos.info/metal-solutions/metal-materials/data-sheets/mds-eos-titanium-ti64-grade-5",
        "verified": true
      },
      {
        "label": "EOS MDS summary — titanium ti64eli",
        "url": "https://www.eos.info/metal-solutions/metal-materials/data-sheets/mds-eos-titanium-ti64eli",
        "verified": true
      },
      {
        "label": "3D Systems",
        "url": "https://www.3dsystems.com/sites/default/files/2022-11/3d-systems-laserform-ti-gr23%28a%29-datasheet-usen-2022-11-08-a-print.pdf",
        "verified": true
      },
      {
        "label": "EOS",
        "url": "https://www.eos.info/metal-solutions/data-sheets/titanium/pds-eos-titanium-ti64-grade23-eos-m-290-40um",
        "verified": true
      },
      {
        "label": "EOS",
        "url": "https://www.eos.info/metal-solutions/data-sheets/titanium/pds-eos-titanium-ti64-grade23-eos-m-290-80um",
        "verified": true
      },
      {
        "label": "EOS",
        "url": "https://www.eos.info/metal-solutions/data-sheets/titanium/pds-eos-titanium-ti64-grade23-eos-m-400-4-80um",
        "verified": true
      },
      {
        "label": "EOS",
        "url": "https://www.eos.info/metal-solutions/data-sheets/titanium/pds-eos-titanium-ti64-eos-m-290-30um",
        "verified": true
      },
      {
        "label": "EOS",
        "url": "https://www.eos.info/metal-solutions/data-sheets/titanium/pds-eos-titanium-ti64-eos-m-290-60um",
        "verified": true
      },
      {
        "label": "EOS",
        "url": "https://www.eos.info/metal-solutions/data-sheets/titanium/pds-eos-titanium-ti64-eos-m-400-30um",
        "verified": true
      },
      {
        "label": "EOS",
        "url": "https://www.eos.info/metal-solutions/data-sheets/titanium/pds-eos-titanium-ti64-eos-m-400-4-60um",
        "verified": true
      },
      {
        "label": "EOS",
        "url": "https://www.eos.info/metal-solutions/data-sheets/titanium/pds-eos-titanium-ti64-eos-m-300-4-60um",
        "verified": true
      },
      {
        "label": "EOS",
        "url": "https://www.eos.info/metal-solutions/data-sheets/titanium/pds-eos-titanium-ti64-eos-m4-onyx-60um",
        "verified": true
      },
      {
        "label": "EOS",
        "url": "https://www.eos.info/metal-solutions/data-sheets/titanium/pds-eos-titanium-ti64-grade23-eos-m-300-4-40um",
        "verified": true
      },
      {
        "label": "EOS",
        "url": "https://www.eos.info/metal-solutions/data-sheets/titanium/pds-eos-titanium-ti64-grade5-eos-m-290-40um",
        "verified": true
      },
      {
        "label": "EOS",
        "url": "https://www.eos.info/metal-solutions/data-sheets/titanium/pds-eos-titanium-ti64-grade5-eos-m-290-80um",
        "verified": true
      },
      {
        "label": "EOS",
        "url": "https://www.eos.info/metal-solutions/data-sheets/titanium/pds-eos-titanium-ti64-grade5-eos-m-400-4-80um",
        "verified": true
      },
      {
        "label": "EOS",
        "url": "https://www.eos.info/metal-solutions/data-sheets/titanium/pds-eos-titanium-ti64-grade5-eos-m-300-4-40um",
        "verified": true
      },
      {
        "label": "EOS",
        "url": "https://www.eos.info/metal-solutions/data-sheets/titanium/pds-eos-titanium-ti64eli-eos-m-290-30um",
        "verified": true
      },
      {
        "label": "EOS",
        "url": "https://www.eos.info/metal-solutions/data-sheets/titanium/pds-eos-titanium-ti64eli-eos-m-400-30um",
        "verified": true
      },
      {
        "label": "GE Additive",
        "url": "https://www.colibriumadditive.com/sites/default/files/M2SERIES5_Ti64-gr5_400W_CMDS_20241030.pdf",
        "verified": true
      },
      {
        "label": "GE Additive",
        "url": "https://www.colibriumadditive.com/sites/default/files/M%20Line_Ti64_400W_CMDS_20250127_RevB.pdf",
        "verified": true
      },
      {
        "label": "GE Additive",
        "url": "https://www.colibriumadditive.com/sites/default/files/Xline_TI64_1kW_CMDS_20240712_RevA.pdf",
        "verified": true
      },
      {
        "label": "3D Systems",
        "url": "https://www.3dsystems.com/sites/default/files/2020-08/3d-systems-laserform-ti-gr5%28a%29-datasheet-usen-2020-07-24-a-print.pdf",
        "verified": true
      },
      {
        "label": "Nikon SLM Solutions",
        "url": "https://nikon-slm-solutions.com/wp-content/uploads/2024/07/MDS_Ti6Al4V-G23_45_106_2025-12.1_EN.pdf",
        "verified": true
      },
      {
        "label": "BLT",
        "url": "https://www.xa-blt.com/en/powder/ti-6al-4v-grade23/",
        "verified": true
      },
      {
        "label": "Velo3D",
        "url": "https://velo3d.com/material-data-sheets/",
        "verified": true
      },
      {
        "label": "GE Additive",
        "url": "https://www.colibriumadditive.com/sites/default/files/M2SERIES5_COARSE_Ti64_400W_CMDS_20241112_RevA.pdf",
        "verified": true
      },
      {
        "label": "GE Additive",
        "url": "https://www.colibriumadditive.com/sites/default/files/M2SERIES5_TI64_1kW_CMDS_20240712_RevA.pdf",
        "verified": true
      }
    ],
    "machinability": "Poor",
    "weldability": "Good",
    "corrosion_resistance": "Excellent",
    "meta": {
      "applications": "Aerospace / Medical implants / Motorsports",
      "magnetic": "non-magnetic",
      "melt_C": 1660,
      "cte": 9,
      "cp": 560,
      "poisson": 0.34,
      "vendor_count": 57,
      "anisotropy": true
    },
    "density": 4.43,
    "yield_strength": 1095,
    "uts": 1230,
    "elongation": 8,
    "modulus": 114,
    "hardness": 357,
    "thermal_conductivity": 6.7,
    "fatigue_strength": null,
    "impact_strength": null,
    "manufacturer": "3D Systems, GE Additive, EOS, Nikon SLM Solutions, BLT, Velo3D",
    "process": "LPBF",
    "source": "Nikon SLM Ti6Al4V Gr23",
    "aliases": [
      "Gr5",
      "Gr23",
      "UNS R56400",
      "ASTM Grade 5",
      "DIN 3.7165",
      "Gr23 ELI (R56407)"
    ],
    "families": [
      "Metal",
      "Titanium",
      "Titanium-based"
    ]
  },
  {
    "id": "C_0007",
    "name": "Ti6Al4V (Gr5, Gr23) — Annealed",
    "category": "Metal",
    "subcategory": "Titanium",
    "tier": "curated",
    "manufacturers": [
      "3D Systems",
      "GE Additive",
      "EOS",
      "Nikon SLM Solutions",
      "BLT",
      "Velo3D"
    ],
    "machines": [
      "DMP Flex 100",
      "DMP Flex 350",
      "M2 cusing",
      "M290",
