Repository: slmhlight/GRANTA

# AM Materials Explorer

ANSYS Granta-style **additive-manufacturing (AM) materials database** — an interactive
web app for exploring metal & polymer materials through dynamic Ashby charts, advanced
filtering, **range-based property data**, and **cited manufacturer datasheets**.

> 적층제조(AM) 소재 데이터베이스 탐색기. 대화형 Ashby 차트, 고급 필터링, **물성 range 데이터**,
> **데이터시트 출처 추적**을 제공합니다.

## Features
- **Range-based properties** — every property is a `min · typical · max` aggregated from real data points (heat treatments × build direction × vendors), shown as smooth property envelopes on the Ashby chart and min–max sub-lines in the detail panel.

File: client/public/property-stats.json
{
  "yield_strength": {
    "n": 1245,
    "min": 0.4,
    "max": 3700,
    "p10": 75,
    "median": 372.3,
    "p90": 1200
  },
  "uts": {
    "n": 1240,
    "min": 0.4,
    "max": 3700,
    "p10": 100,
    "median": 555.5,
    "p90": 1393.8
  },
  "modulus": {
    "n": 1247,
    "min": 0,
    "max": 1050,
    "p10": 9.8,
    "median": 193,
    "p90": 210
  },
  "density": {
    "n": 1247,
    "min": 0.03,
    "max": 21,
    "p10": 1.42,
    "median": 7.85,
    "p90": 8.75
  },
  "hardness": {
    "n": 1081,
    "min": 5,
    "max": 10000,
    "p10": 82.45,
    "median": 200,
    "p90": 488
  },
  "elongation": {
    "n": 1206,
    "min": 0.25,
    "max": 700,
    "p10": 4.8,
    "median": 18,
    "p90": 42
  },
  "thermal_conductivity": {
    "n": 1244,
    "min": 0.02,
    "max": 2200,
    "p10": 0.35,
    "median": 25,
    "p90": 189
  },
  "electrical_conductivity": {
    "n": 1032,
    "min": 0.9,
    "max": 101,
    "p10": 1.3,
    "median": 6.5,
    "p90": 40
  },
  "max_service_temp": {
    "n": 1219,
    "min": 50,
    "max": 3000,
    "p10": 120,
    "median": 450,
    "p90": 1000
  },
  "fatigue_strength": {
    "n": 1118,
    "min": 0.23,
    "max": 1350,
    "p10": 72.7,
    "median": 249.5,
    "p90": 589
  },
  "impact_strength": {
    "n": 1036,
    "min": 2,
    "max": 403,
    "p10": 10,
    "median": 35,
    "p90": 115
  },
  "price_per_kg": {
    "n": 1217,
    "min": 0.8,
    "max": 8000,
    "p10": 1.5,
    "median": 7,
    "p90": 85
  },
  "thermal_expansion": {
    "n": 1209,
    "min": 0.1,
    "max": 220,
    "p10": 8.6,
    "median": 12.4,
    "p90": 35.6
  },
  "poisson_ratio": {
    "n": 1164,
    "min": 0.16,
    "max": 0.4,
    "p10": 0.29,
    "median": 0.3,
    "p90": 0.4
  },
  "specific_heat": {
    "n": 1164,
    "min": 135,
    "max": 1500,
    "p10": 397,
    "median": 480,
    "p90": 1500
  },
  "melting_point": {
    "n": 1062,
    "min": 164.5,
    "max": 3900,
    "p10": 650,
    "median": 1427,
    "p90": 1650
  },
  "popularity": {
    "n": 1247,
    "min": 1,
    "max": 5,
    "p10": 1.57,
    "median": 3.27,
    "p90": 4.42
  },
  "fracture_toughness": {
    "n": 1069,
    "min": 0.05,
    "max": 250,
    "p10": 24,
    "median": 65,
    "p90": 120
  },
  "total_cost_estimate": {
    "n": 1109,
    "min": 0.8,
    "max": 4176,
    "p10": 1.55,
    "median": 8.48,
    "p90": 185.38
  },
  "min_wall_thickness": {
    "n": 335,
    "min": 0.4,
    "max": 2.5,
    "p10": 0.4,
    "median": 0.8,
    "p90": 2.5
  },
  "surface_finish_typical": {
    "n": 335,
    "min": 1.6,
    "max": 50,
    "p10": 1.6,
    "median": 12,
    "p90": 12.5
  },
  "machining_cost_factor": {
    "n": 1174,
    "min": 0.5,
    "max": 2.6,
    "p10": 0.7,
    "median": 1,
    "p90": 2
  },
  "ht_cost_factor": {
    "n": 1174,
    "min": 1,
    "max": 1.75,
    "p10": 1,
    "median": 1.1,
    "p90": 1.4
  }
}

File: client/public/materials.json (part 2 of 21)
[
      "M400-4",
      "M300-4",
      "M290-3",
      "M290-6",
      "M400-3",
      "M4 Onyx",
      "M290-4",
      "M290-8",
      "M2 Series 5",
      "M Line",
      "X Line 2000R",
      "SLM 500 PROD",
      "SLM 280 PREC",
      "SLM 280 PRIM",
      "SLM 280 PROD",
      "SLM 500 PREC",
      "SLM 500 PRIM",
      "NXG XII 600 PRIM",
      "NXG XII 600 PROD",
      "NXG XII 600 PROD+",
      "BLT (any)",
      "Sapphire (500W)",
      "M2 Series 5 (400W coarse)",
      "M2 Series 5 (1kW)"
    ],
    "processes": [
      "LPBF"
    ],
    "heat_treatment": "Annealed",
    "ranges": {
      "density": {
        "min": 4.43,
        "max": 4.43,
        "typical": 4.43,
        "n": 1
      },
      "yield_strength": {
        "min": 800,
        "max": 1050,
        "typical": 1015,
        "n": 29
      },
      "uts": {
        "min": 990,
        "max": 1120,
        "typical": 1085,
        "n": 41
      },
      "elongation": {
        "min": 7,
        "max": 18,
        "typical": 15,
        "n": 49
      },
      "modulus": {
        "min": 114,
        "max": 114,
        "typical": 114,
        "n": 1
      },
      "hardness": {
        "min": 316,
        "max": 362,
        "typical": 362,
        "n": 2
      },
      "thermal_conductivity": {
        "min": 6.7,
        "max": 6.7,
        "typical": 6.7,
        "n": 1
      },
      "fatigue_strength": null,
      "impact_strength": null
    },
    "composition": {
      "Ti": "balance",
      "Al": "5.5~6.75",
      "V": "3.5~4.5",
      "O": "≤0.20",
      "Fe": "≤0.40",
      "C": "≤0.08",
      "N": "≤0.05",
      "H": "≤0.015"
    },
    "sources": [
      {
        "label": "Nikon SLM Ti6Al4V Gr23",
        "url": "https://nikon-slm-solutions.com/wp-content/uploads/2025/11/mds5137.pdf",
        "verified": true
      },
      {
        "label": "EOS Titanium",
        "url": "https://www.eos.info/metal-solutions/metal-materials/titanium",
        "verified": true
      },
      {
        "label": "Renishaw RenAM 500 Ti6Al4V Gr23 MDS",
        "url": "https://www.renishaw.com/resourcecentre/download/data-sheet-renam-500-series-titanium-ti6al4v-grade-23-material-data-sheet--139237",
        "verified": true
      },
      {
        "label": "3D Systems TDS - 3D Systems Ti6Al4V",
        "url": "https://www.3dsystems.com/materials/laserform-ti-gr-23",
        "verified": true
      },
      {
        "label": "Farsoon TDS - Farsoon Titanium Ti6Al4V",
        "url": "https://www.farsoon-gl.com/jhwcl/fs-ti6al4v/",
        "verified": true
      },
      {
        "label": "GE Additive TDS - GE Additive Titanium Ti6Al4V (EBM)",
        "url": "https://www.colibriumadditive.com/sites/default/files/M2SERIES5_Ti64_400W_CMDS_20241018_RevA.pdf",
        "verified": true
      },
      {
        "label": "EOS MDS summary — titanium ti64",
        "url": "https://www.eos.info/metal-solutions/metal-materials/data-sheets/mds-eos-titanium-ti64",
        "verified": true
      },
      {
        "label": "EOS MDS summary — titanium ti64 grade 23",
        "url": "https://www.eos.info/metal-solutions/metal-materials/data-sheets/mds-eos-titanium-ti64-grade-23",
        "verified": true
      },
      {
        "label": "EOS MDS summary — titanium ti64 grade 5",
        "url": "https://www.eos.info/metal-solutions/metal-materials/data-sheets/mds-eos-titanium-ti64-grade-5",
        "verified": true
      },
      {
        "label": "EOS MDS summary — titanium ti64eli",
        "url": "https://www.eos.info/metal-solutions/metal-materials/data-sheets/mds-eos-titanium-ti64eli",
        "verified": true
      },
      {
        "label": "3D Systems",
        "url": "https://www.3dsystems.com/sites/default/files/2022-11/3d-systems-laserform-ti-gr23%28a%29-datasheet-usen-2022-11-08-a-print.pdf",
        "verified": true
      },
      {
        "label": "EOS",
        "url": "https://www.eos.info/metal-solutions/data-sheets/titanium/pds-eos-titanium-ti64-grade23-eos-m-290-40um",
        "verified": true
      },
      {
        "label": "EOS",
        "url": "https://www.eos.info/metal-solutions/data-sheets/titanium/pds-eos-titanium-ti64-grade23-eos-m-290-80um",
        "verified": true
      },
      {
        "label": "EOS",
        "url": "https://www.eos.info/metal-solutions/data-sheets/titanium/pds-eos-titanium-ti64-grade23-eos-m-400-4-80um",
        "verified": true
      },
      {
        "label": "EOS",
        "url": "https://www.eos.info/metal-solutions/data-sheets/titanium/pds-eos-titanium-ti64-eos-m-290-30um",
        "verified": true
      },
      {
        "label": "EOS",
        "url": "https://www.eos.info/metal-solutions/data-sheets/titanium/pds-eos-titanium-ti64-eos-m-290-60um",
        "verified": true
      },
      {
        "label": "EOS",
        "url": "https://www.eos.info/metal-solutions/data-sheets/titanium/pds-eos-titanium-ti64-eos-m-400-30um",
        "verified": true
      },
      {
        "label": "EOS",
        "url": "https://www.eos.info/metal-solutions/data-sheets/titanium/pds-eos-titanium-ti64-eos-m-400-4-60um",
        "verified": true
      },
      {
        "label": "EOS",
        "url": "https://www.eos.info/metal-solutions/data-sheets/titanium/pds-eos-titanium-ti64-eos-m-300-4-60um",
        "verified": true
      },
      {
        "label": "EOS",
        "url": "https://www.eos.info/metal-solutions/data-sheets/titanium/pds-eos-titanium-ti64-eos-m4-onyx-60um",
        "verified": true
      },
      {
        "label": "EOS",
        "url": "https://www.eos.info/metal-solutions/data-sheets/titanium/pds-eos-titanium-ti64-grade23-eos-m-300-4-40um",
        "verified": true
      },
      {
        "label": "EOS",
        "url": "https://www.eos.info/metal-solutions/data-sheets/titanium/pds-eos-titanium-ti64-grade5-eos-m-290-40um",
        "verified": true
      },
      {
        "label": "EOS",
        "url": "https://www.eos.info/metal-solutions/data-sheets/titanium/pds-eos-titanium-ti64-grade5-eos-m-290-80um",
        "verified": true
      },
      {
        "label": "EOS",
        "url": "https://www.eos.info/metal-solutions/data-sheets/titanium/pds-eos-titanium-ti64-grade5-eos-m-400-4-80um",
        "verified": true
      },
      {
        "label": "EOS",
        "url": "https://www.eos.info/metal-solutions/data-sheets/titanium/pds-eos-titanium-ti64-grade5-eos-m-300-4-40um",
        "verified": true
      },
      {
        "label": "EOS",
        "url": "https://www.eos.info/metal-solutions/data-sheets/titanium/pds-eos-titanium-ti64eli-eos-m-290-30um",
        "verified": true
      },
      {
        "label": "EOS",
        "url": "https://www.eos.info/metal-solutions/data-sheets/titanium/pds-eos-titanium-ti64eli-eos-m-400-30um",
        "verified": true
      },
      {
        "label": "GE Additive",
        "url": "https://www.colibriumadditive.com/sites/default/files/M2SERIES5_Ti64-gr5_400W_CMDS_20241030.pdf",
        "verified": true
      },
      {
        "label": "GE Additive",
        "url": "https://www.colibriumadditive.com/sites/default/files/M%20Line_Ti64_400W_CMDS_20250127_RevB.pdf",
        "verified": true
      },
      {
        "label": "GE Additive",
        "url": "https://www.colibriumadditive.com/sites/default/files/Xline_TI64_1kW_CMDS_20240712_RevA.pdf",
        "verified": true
      },
      {
        "label": "3D Systems",
        "url": "https://www.3dsystems.com/sites/default/files/2020-08/3d-systems-laserform-ti-gr5%28a%29-datasheet-usen-2020-07-24-a-print.pdf",
        "verified": true
      },
      {
        "label": "Nikon SLM Solutions",
        "url": "https://nikon-slm-solutions.com/wp-content/uploads/2024/07/MDS_Ti6Al4V-G23_45_106_2025-12.1_EN.pdf",
        "verified": true
      },
      {
        "label": "BLT",
        "url": "https://www.xa-blt.com/en/powder/ti-6al-4v-grade23/",
        "verified": true
      },
      {
        "label": "Velo3D",
        "url": "https://velo3d.com/material-data-sheets/",
        "verified": true
      },
      {
        "label": "GE Additive",
        "url": "https://www.colibriumadditive.com/sites/default/files/M2SERIES5_COARSE_Ti64_400W_CMDS_20241112_RevA.pdf",
        "verified": true
      },
      {
        "label": "GE Additive",
        "url": "https://www.colibriumadditive.com/sites/default/files/M2SERIES5_TI64_1kW_CMDS_20240712_RevA.pdf",
        "verified": true
      }
    ],
    "machinability": "Poor",
    "weldability": "Good",
    "corrosion_resistance": "Excellent",
    "meta": {
      "applications": "Aerospace / Medical implants / Motorsports",
      "magnetic": "non-magnetic",
      "melt_C": 1660,
      "cte": 9,
      "cp": 560,
      "poisson": 0.34,
      "vendor_count": 57,
      "anisotropy": true
    },
    "density": 4.43,
    "yield_strength": 1015,
    "uts": 1085,
    "elongation": 15,
    "modulus": 114,
    "hardness": 362,
    "thermal_conductivity": 6.7,
    "fatigue_strength": null,
    "impact_strength": null,
    "manufacturer": "3D Systems, GE Additive, EOS, Nikon SLM Solutions, BLT, Velo3D",
    "process": "LPBF",
    "source": "Nikon SLM Ti6Al4V Gr23",
    "aliases": [
      "Gr5",
      "Gr23",
      "UNS R56400",
      "ASTM Grade 5",
      "DIN 3.7165",
      "Gr23 ELI (R56407)"
    ],
    "families": [
      "Metal",
      "Titanium",
      "Titanium-based"
    ]
  },
  {
    "id": "C_0008",
    "name": "Ti6Al4V (Gr5, Gr23) — HIP",
    "category": "Metal",
    "subcategory": "Titanium",
    "tier": "curated",
    "manufacturers": [
      "3D Systems",
      "GE Additive",
      "EOS",
      "Nikon SLM Solutions",
      "BLT",
      "Velo3D"
    ],
    "machines": [
      "DMP Flex 100",
      "DMP Flex 350",
      "M2 cusing",
      "M290",
      "M400-4",
      "M300-4",
      "M290-3",
      "M290-6",
      "M400-3",
      "M4 Onyx",
      "M290-4",
      "M290-8",
      "M2 Series 5",
      "M Line",
      "X Line 2000R",
      "SLM 500 PROD",
      "SLM 280 PREC",
      "SLM 280 PRIM",
      "SLM 280 PROD",
      "SLM 500 PREC",
      "SLM 500 PRIM",
      "NXG XII 600 PRIM",
      "NXG XII 600 PROD",
      "NXG XII 600 PROD+",
      "BLT (any)",
      "Sapphire (500W)",
      "M2 Series 5 (400W coarse)",
      "M2 Series 5 (1kW)"
    ],
    "processes": [
      "LPBF"
    ],
    "heat_treatment": "HIP",
    "ranges": {
      "density": {
        "min": 4.43,
        "max": 4.43,
        "typical": 4.43,
        "n": 1
      },
      "yield_strength": {
        "min": 805,
        "max": 950,
        "typical": 890,
        "n": 13
      },
      "uts": {
        "min": 925,
        "max": 1020,
        "typical": 1000,
        "n": 15
      },
      "elongation": {
        "min": 13,
        "max": 21,
        "typical": 16,
        "n": 19
      },
      "modulus": {
        "min": 114,
        "max": 114,
        "typical": 114,
        "n": 1
      },
      "hardness": {
        "min": 305,
        "max": 305,
        "typical": 305,
        "n": 1
      },
      "thermal_conductivity": {
        "min": 6.7,
        "max": 6.7,
        "typical": 6.7,
        "n": 1
      },
      "fatigue_strength": null,
      "impact_strength": null
    },
    "composition": {
      "Ti": "balance",
      "Al": "5.5~6.75",
      "V": "3.5~4.5",
      "O": "≤0.20",
      "Fe": "≤0.40",
      "C": "≤0.08",
      "N": "≤0.05",
      "H": "≤0.015"
    },
    "sources": [
      {
        "label": "Nikon SLM Ti6Al4V Gr23",
        "url": "https://nikon-slm-solutions.com/wp-content/uploads/2025/11/mds5137.pdf",
        "verified": true
      },
      {
        "label": "EOS Titanium",
        "url": "https://www.eos.info/metal-solutions/metal-materials/titanium",
        "verified": true
      },
      {
        "label": "Renishaw RenAM 500 Ti6Al4V Gr23 MDS",
        "url": "https://www.renishaw.com/resourcecentre/download/data-sheet-renam-500-series-titanium-ti6al4v-grade-23-material-data-sheet--139237",
        "verified": true
      },
      {
        "label": "3D Systems TDS - 3D Systems Ti6Al4V",
        "url": "https://www.3dsystems.com/materials/laserform-ti-gr-23",
        "verified": true
      },
      {
        "label": "Farsoon TDS - Farsoon Titanium Ti6Al4V",
        "url": "https://www.farsoon-gl.com/jhwcl/fs-ti6al4v/",
        "verified": true
      },
      {
        "label": "GE Additive TDS - GE Additive Titanium Ti6Al4V (EBM)",
        "url": "https://www.colibriumadditive.com/sites/default/files/M2SERIES5_Ti64_400W_CMDS_20241018_RevA.pdf",
        "verified": true
      },
      {
        "label": "EOS MDS summary — titanium ti64",
        "url": "https://www.eos.info/metal-solutions/metal-materials/data-sheets/mds-eos-titanium-ti64",
        "verified": true
      },
      {
        "label": "EOS MDS summary — titanium ti64 grade 23",
        "url": "https://www.eos.info/metal-solutions/metal-materials/data-sheets/mds-eos-titanium-ti64-grade-23",
        "verified": true
      },
      {
        "label": "EOS MDS summary — titanium ti64 grade 5",
        "url": "https://www.eos.info/metal-solutions/metal-materials/data-sheets/mds-eos-titanium-ti64-grade-5",
        "verified": true
      },
      {
        "label": "EOS MDS summary — titanium ti64eli",
        "url": "https://www.eos.info/metal-solutions/metal-materials/data-sheets/mds-eos-titanium-ti64eli",
        "verified": true
      },
      {
        "label": "3D Systems",
        "url": "https://www.3dsystems.com/sites/default/files/2022-11/3d-systems-laserform-ti-gr23%28a%29-datasheet-usen-2022-11-08-a-print.pdf",
        "verified": true
      },
      {
        "label": "EOS",
        "url": "https://www.eos.info/metal-solutions/data-sheets/titanium/pds-eos-titanium-ti64-grade23-eos-m-290-40um",
        "verified": true
      },
      {
        "label": "EOS",
        "url": "https://www.eos.info/metal-solutions/data-sheets/titanium/pds-eos-titanium-ti64-grade23-eos-m-290-80um",
        "verified": true
      },
      {
        "label": "EOS",
        "url": "https://www.eos.info/metal-solutions/data-sheets/titanium/pds-eos-titanium-ti64-grade23-eos-m-400-4-80um",
        "verified": true
      },
      {
        "label": "EOS",
        "url": "https://www.eos.info/metal-solutions/data-sheets/titanium/pds-eos-titanium-ti64-eos-m-290-30um",
        "verified": true
      },
      {
        "label": "EOS",
        "url": "https://www.eos.info/metal-solutions/data-sheets/titanium/pds-eos-titanium-ti64-eos-m-290-60um",
        "verified": true
      },
      {
        "label": "EOS",
        "url": "https://www.eos.info/metal-solutions/data-sheets/titanium/pds-eos-titanium-ti64-eos-m-400-30um",
        "verified": true
      },
      {
        "label": "EOS",
        "url": "https://www.eos.info/metal-solutions/data-sheets/titanium/pds-eos-titanium-ti64-eos-m-400-4-60um",
        "verified": true
      },
      {
        "label": "EOS",
        "url": "https://www.eos.info/metal-solutions/data-sheets/titanium/pds-eos-titanium-ti64-eos-m-300-4-60um",
        "verified": true
      },
      {
        "label": "EOS",
        "url": "https://www.eos.info/metal-solutions/data-sheets/titanium/pds-eos-titanium-ti64-eos-m4-onyx-60um",
        "verified": true
      },
      {
        "label": "EOS",
        "url": "https://www.eos.info/metal-solutions/data-sheets/titanium/pds-eos-titanium-ti64-grade23-eos-m-300-4-40um",
        "verified": true
      },
      {
        "label": "EOS",
        "url": "https://www.eos.info/metal-solutions/data-sheets/titanium/pds-eos-titanium-ti64-grade5-eos-m-290-40um",
        "verified": true
      },
      {
        "label": "EOS",
        "url": "https://www.eos.info/metal-solutions/data-sheets/titanium/pds-eos-titanium-ti64-grade5-eos-m-290-80um",
        "verified": true
      },
      {
        "label": "EOS",
        "url": "https://www.eos.info/metal-solutions/data-sheets/titanium/pds-eos-titanium-ti64-grade5-eos-m-400-4-80um",
        "verified": true
      },
      {
        "label": "EOS",
        "url": "https://www.eos.info/metal-solutions/data-sheets/titanium/pds-eos-titanium-ti64-grade5-eos-m-300-4-40um",
        "verified": true
      },
      {
        "label": "EOS",
        "url": "https://www.eos.info/metal-solutions/data-sheets/titanium/pds-eos-titanium-ti64eli-eos-m-290-30um",
        "verified": true
      },
      {
        "label": "EOS",
        "url": "https://www.eos.info/metal-solutions/data-sheets/titanium/pds-eos-titanium-ti64eli-eos-m-400-30um",
        "verified": true
      },
      {
        "label": "GE Additive",
        "url": "https://www.colibriumadditive.com/sites/default/files/M2SERIES5_Ti64-gr5_400W_CMDS_20241030.pdf",
        "verified": true
      },
      {
        "label": "GE Additive",
        "url": "https://www.colibriumadditive.com/sites/default/files/M%20Line_Ti64_400W_CMDS_20250127_RevB.pdf",
        "verified": true
      },
      {
        "label": "GE Additive",
        "url": "https://www.colibriumadditive.com/sites/default/files/Xline_TI64_1kW_CMDS_20240712_RevA.pdf",
        "verified": true
      },
      {
        "label": "3D Systems",
        "url": "https://www.3dsystems.com/sites/default/files/2020-08/3d-systems-laserform-ti-gr5%28a%29-datasheet-usen-2020-07-24-a-print.pdf",
        "verified": true
      },
      {
        "label": "Nikon SLM Solutions",
        "url": "https://nikon-slm-solutions.com/wp-content/uploads/2024/07/MDS_Ti6Al4V-G23_45_106_2025-12.1_EN.pdf",
        "verified": true
      },
      {
        "label": "BLT",
        "url": "https://www.xa-blt.com/en/powder/ti-6al-4v-grade23/",
        "verified": true
      },
      {
        "label": "Velo3D",
        "url": "https://velo3d.com/material-data-sheets/",
        "verified": true
      },
      {
        "label": "GE Additive",
        "url": "https://www.colibriumadditive.com/sites/default/files/M2SERIES5_COARSE_Ti64_400W_CMDS_20241112_RevA.pdf",
        "verified": true
      },
      {
        "label": "GE Additive",
        "url": "https://www.colibriumadditive.com/sites/default/files/M2SERIES5_TI64_1kW_CMDS_20240712_RevA.pdf",
        "verified": true
      }
    ],
    "machinability": "Poor",
    "weldability": "Good",
    "corrosion_resistance": "Excellent",
    "meta": {
      "applications": "Aerospace / Medical implants / Motorsports",
      "magnetic": "non-magnetic",
      "melt_C": 1660,
      "cte": 9,
      "cp": 560,
      "poisson": 0.34,
      "vendor_count": 57,
      "anisotropy": true
    },
    "density": 4.43,
    "yield_strength": 890,
    "uts": 1000,
    "elongation": 16,
    "modulus": 114,
    "hardness": 305,
    "thermal_conductivity": 6.7,
    "fatigue_strength": null,
    "impact_strength": null,
    "manufacturer": "3D Systems, GE Additive, EOS, Nikon SLM Solutions, BLT, Velo3D",
    "process": "LPBF",
    "source": "Nikon SLM Ti6Al4V Gr23",
    "aliases": [
      "Gr5",
      "Gr23",
      "UNS R56400",
      "ASTM Grade 5",
      "DIN 3.7165",
      "Gr23 ELI (R56407)"
    ],
    "families": [
      "Metal",
      "Titanium",
      "Titanium-based"
    ]
  },
  {
    "id": "C_0009",
    "name": "Ti6Al4V (Gr5, Gr23) — Stress-relieved",
    "category": "Metal",
    "subcategory": "Titanium",
    "tier": "curated",
    "manufacturers": [
      "3D Systems",
      "GE Additive",
      "EOS",
      "Nikon SLM Solutions",
      "BLT",
      "Velo3D"
    ],
    "machines": [
      "DMP Flex 100",
      "DMP Flex 350",
      "M2 cusing",
      "M290",
      "M400-4",
      "M300-4",
      "M290-3",
      "M290-6",
      "M400-3",
      "M4 Onyx",
      "M290-4",
      "M290-8",
      "M2 Series 5",
      "M Line",
      "X Line 2000R",
      "SLM 500 PROD",
      "SLM 280 PREC",
      "SLM 280 PRIM",
      "SLM 280 PROD",
      "SLM 500 PREC",
      "SLM 500 PRIM",
      "NXG XII 600 PRIM",
      "NXG XII 600 PROD",
      "NXG XII 600 PROD+",
      "BLT (any)",
      "Sapphire (500W)",
      "M2 Series 5 (400W coarse)",
      "M2 Series 5 (1kW)"
    ],
    "processes": [
      "LPBF"
    ],
    "heat_treatment": "Stress-relieved",
    "ranges": {
      "density": {
        "min": 4.43,
        "max": 4.43,
        "typical": 4.43,
        "n": 1
      },
      "yield_strength": {
        "min": 915,
        "max": 980,
        "typical": 945,
        "n": 12
      },
      "uts": {
        "min": 1005,
        "max": 1075,
        "typical": 1035,
        "n": 14
      },
      "elongation": {
        "min": 12,
        "max": 18,
        "typical": 15.5,
        "n": 18
      },
      "modulus": {
        "min": 114,
        "max": 114,
        "typical": 114,
        "n": 1
      },
      "hardness": {
        "min": 334,
        "max": 345,
        "typical": 342,
        "n": 4
      },
      "thermal_conductivity": {
        "min": 6.7,
        "max": 6.7,
        "typical": 6.7,
        "n": 1
      },
      "fatigue_strength": null,
      "impact_strength": null
    },
    "composition": {
      "Ti": "balance",
      "Al": "5.5~6.75",
      "V": "3.5~4.5",
      "O": "≤0.20",
      "Fe": "≤0.40",
      "C": "≤0.08",
      "N": "≤0.05",
      "H": "≤0.015"
    },
    "sources": [
      {
        "label": "Nikon SLM Ti6Al4V Gr23",
        "url": "https://nikon-slm-solutions.com/wp-content/uploads/2025/11/mds5137.pdf",
        "verified": true
      },
      {
        "label": "EOS Titanium",
        "url": "https://www.eos.info/metal-solutions/metal-materials/titanium",
        "verified": true
      },
      {
        "label": "Renishaw RenAM 500 Ti6Al4V Gr23 MDS",
        "url": "https://www.renishaw.com/resourcecentre/download/data-sheet-renam-500-series-titanium-ti6al4v-grade-23-material-data-sheet--139237",
        "verified": true
      },
      {
        "label": "3D Systems TDS - 3D Systems Ti6Al4V",
        "url": "https://www.3dsystems.com/materials/laserform-ti-gr-23",
        "verified": true
      },
      {
        "label": "Farsoon TDS - Farsoon Titanium Ti6Al4V",
        "url": "https://www.farsoon-gl.com/jhwcl/fs-ti6al4v/",
        "verified": true
      },
      {
        "label": "GE Additive TDS - GE Additive Titanium Ti6Al4V (EBM)",
        "url": "https://www.colibriumadditive.com/sites/default/files/M2SERIES5_Ti64_400W_CMDS_20241018_RevA.pdf",
        "verified": true
      },
      {
        "label": "EOS MDS summary — titanium ti64",
        "url": "https://www.eos.info/metal-solutions/metal-materials/data-sheets/mds-eos-titanium-ti64",
        "verified": true
      },
      {
        "label": "EOS MDS summary — titanium ti64 grade 23",
        "url": "https://www.eos.info/metal-solutions/metal-materials/data-sheets/mds-eos-titanium-ti64-grade-23",
        "verified": true
      },
      {
        "label": "EOS MDS summary — titanium ti64 grade 5",
        "url": "https://www.eos.info/metal-solutions/metal-materials/data-sheets/mds-eos-titanium-ti64-grade-5",
        "verified": true
      },
      {
        "label": "EOS MDS summary — titanium ti64eli",
        "url": "https://www.eos.info/metal-solutions/metal-materials/data-sheets/mds-eos-titanium-ti64eli",
        "verified": true
      },
      {
        "label": "3D Systems",
        "url": "https://www.3dsystems.com/sites/default/files/2022-11/3d-systems-laserform-ti-gr23%28a%29-datasheet-usen-2022-11-08-a-print.pdf",
        "verified": true
      },
      {
        "label": "EOS",
        "url": "https://www.eos.info/metal-solutions/data-sheets/titanium/pds-eos-titanium-ti64-grade23-eos-m-290-40um",
        "verified": true
      },
      {
        "label": "EOS",
        "url": "https://www.eos.info/metal-solutions/data-sheets/titanium/pds-eos-titanium-ti64-grade23-eos-m-290-80um",
        "verified": true
      },
      {
        "label": "EOS",
        "url": "https://www.eos.info/metal-solutions/data-sheets/titanium/pds-eos-titanium-ti64-grade23-eos-m-400-4-80um",
        "verified": true
      },
      {
        "label": "EOS",
        "url": "https://www.eos.info/metal-solutions/data-sheets/titanium/pds-eos-titanium-ti64-eos-m-290-30um",
        "verified": true
      },
      {
        "label": "EOS",
        "url": "https://www.eos.info/metal-solutions/data-sheets/titanium/pds-eos-titanium-ti64-eos-m-290-60um",
        "verified": true
      },
      {
        "label": "EOS",
        "url": "https://www.eos.info/metal-solutions/data-sheets/titanium/pds-eos-titanium-ti64-eos-m-400-30um",
        "verified": true
      },
      {
        "label": "EOS",
        "url": "https://www.eos.info/metal-solutions/data-sheets/titanium/pds-eos-titanium-ti64-eos-m-400-4-60um",
        "verified": true
      },
      {
        "label": "EOS",
        "url": "https://www.eos.info/metal-solutions/data-sheets/titanium/pds-eos-titanium-ti64-eos-m-300-4-60um",
        "verified": true
      },
      {
        "label": "EOS",
        "url": "https://www.eos.info/metal-solutions/data-sheets/titanium/pds-eos-titanium-ti64-eos-m4-onyx-60um",
        "verified": true
      },
      {
        "label": "EOS",
        "url": "https://www.eos.info/metal-solutions/data-sheets/titanium/pds-eos-titanium-ti64-grade23-eos-m-300-4-40um",
        "verified": true
      },
      {
        "label": "EOS",
        "url": "https://www.eos.info/metal-solutions/data-sheets/titanium/pds-eos-titanium-ti64-grade5-eos-m-290-40um",
        "verified": true
      },
      {
        "label": "EOS",
        "url": "https://www.eos.info/metal-solutions/data-sheets/titanium/pds-eos-titanium-ti64-grade5-eos-m-290-80um",
        "verified": true
      },
      {
        "label": "EOS",
        "url": "https://www.eos.info/metal-solutions/data-sheets/titanium/pds-eos-titanium-ti64-grade5-eos-m-400-4-80um",
        "verified": true
      },
      {
        "label": "EOS",
        "url": "https://www.eos.info/metal-solutions/data-sheets/titanium/pds-eos-titanium-ti64-grade5-eos-m-300-4-40um",
        "verified": true
      },
      {
        "label": "EOS",
        "url": "https://www.eos.info/metal-solutions/data-sheets/titanium/pds-eos-titanium-ti64eli-eos-m-290-30um",
        "verified": true
      },
      {
        "label": "EOS",
        "url": "https://www.eos.info/metal-solutions/data-sheets/titanium/pds-eos-titanium-ti64eli-eos-m-400-30um",
        "verified": true
      },
      {
        "label": "GE Additive",
        "url": "https://www.colibriumadditive.com/sites/default/files/M2SERIES5_Ti64-gr5_400W_CMDS_20241030.pdf",
        "verified": true
      },
      {
        "label": "GE Additive",
        "url": "https://www.colibriumadditive.com/sites/default/files/M%20Line_Ti64_400W_CMDS_20250127_RevB.pdf",
        "verified": true
      },
      {
        "label": "GE Additive",
        "url": "https://www.colibriumadditive.com/sites/default/files/Xline_TI64_1kW_CMDS_20240712_RevA.pdf",
        "verified": true
      },
      {
        "label": "3D Systems",
        "url": "https://www.3dsystems.com/sites/default/files/2020-08/3d-systems-laserform-ti-gr5%28a%29-datasheet-usen-2020-07-24-a-print.pdf",
        "verified": true
      },
      {
        "label": "Nikon SLM Solutions",
        "url": "https://nikon-slm-solutions.com/wp-content/uploads/2024/07/MDS_Ti6Al4V-G23_45_106_2025-12.1_EN.pdf",
        "verified": true
      },
      {
        "label": "BLT",
        "url": "https://www.xa-blt.com/en/powder/ti-6al-4v-grade23/",
        "verified": true
      },
      {
        "label": "Velo3D",
        "url": "https://velo3d.com/material-data-sheets/",
        "verified": true
      },
      {
        "label": "GE Additive",
        "url": "https://www.colibriumadditive.com/sites/default/files/M2SERIES5_COARSE_Ti64_400W_CMDS_20241112_RevA.pdf",
        "verified": true
      },
      {
        "label": "GE Additive",
        "url": "https://www.colibriumadditive.com/sites/default/files/M2SERIES5_TI64_1kW_CMDS_20240712_RevA.pdf",
        "verified": true
      }
    ],
    "machinability": "Poor",
    "weldability": "Good",
    "corrosion_resistance": "Excellent",
    "meta": {
      "applications": "Aerospace / Medical implants / Motorsports",
      "magnetic": "non-magnetic",
      "melt_C": 1660,
      "cte": 9,
      "cp": 560,
      "poisson": 0.34,
      "vendor_count": 57,
      "anisotropy": true
    },
    "density": 4.43,
    "yield_strength": 945,
    "uts": 1035,
    "elongation": 15.5,
    "modulus": 114,
    "hardness": 342,
    "thermal_conductivity": 6.7,
    "fatigue_strength": null,
    "impact_strength": null,
    "manufacturer": "3D Systems, GE Additive, EOS, Nikon SLM Solutions, BLT, Velo3D",
    "process": "LPBF",
    "source": "Nikon SLM Ti6Al4V Gr23",
    "aliases": [
      "Gr5",
      "Gr23",
      "UNS R56400",
      "ASTM Grade 5",
      "DIN 3.7165",
      "Gr23 ELI (R56407)"
    ],
    "families": [
      "Metal",
      "Titanium",
      "Titanium-based"
    ]
  },
  {
    "id": "C_0010",
    "name": "Ti6Al4V (Gr5, Gr23) — Heat-Treated",
    "category": "Metal",
    "subcategory": "Titanium",
    "tier": "curated",
    "manufacturers": [
      "3D Systems",
      "GE Additive",
      "EOS",
      "Nikon SLM Solutions",
      "BLT",
      "Velo3D"
    ],
    "machines": [
      "DMP Flex 100",
      "DMP Flex 350",
      "M2 cusing",
      "M290",
      "M400-4",
      "M300-4",
      "M290-3",
      "M290-6",
      "M400-3",
      "M4 Onyx",
      "M290-4",
      "M290-8",
      "M2 Series 5",
      "M Line",
      "X Line 2000R",
      "SLM 500 PROD",
      "SLM 280 PREC",
      "SLM 280 PRIM",
      "SLM 280 PROD",
      "SLM 500 PREC",
      "SLM 500 PRIM",
      "NXG XII 600 PRIM",
      "NXG XII 600 PROD",
      "NXG XII 600 PROD+",
      "BLT (any)",
      "Sapphire (500W)",
      "M2 Series 5 (400W coarse)",
      "M2 Series 5 (1kW)"
    ],
    "processes": [
      "LPBF"
    ],
    "heat_treatment": "Heat-Treated",
    "ranges": {
      "density": {
        "min": 4.43,
        "max": 4.43,
        "typical": 4.43,
        "n": 1
      },
      "yield_strength": {
        "min": 940,
        "max": 1085,
        "typical": 1010,
        "n": 10
      },
      "uts": {
        "min": 1050,
        "max": 1240,
        "typical": 1090,
        "n": 10
      },
      "elongation": {
        "min": 14,
        "max": 15,
        "typical": 15,
        "n": 14
      },
      "modulus": {
        "min": 114,
        "max": 114,
        "typical": 114,
        "n": 1
      },
      "hardness": {
        "min": 365,
        "max": 365,
        "typical": 365,
        "n": 1
      },
      "thermal_conductivity": {
        "min": 6.7,
        "max": 6.7,
        "typical": 6.7,
        "n": 1
      },
      "fatigue_strength": null,
      "impact_strength": null
    },
    "composition": {
      "Ti": "balance",
      "Al": "5.5~6.75",
      "V": "3.5~4.5",
      "O": "≤0.20",
      "Fe": "≤0.40",
      "C": "≤0.08",
      "N": "≤0.05",
      "H": "≤0.015"
    },
    "sources": [
      {
        "label": "Nikon SLM Ti6Al4V Gr23",
        "url": "https://nikon-slm-solutions.com/wp-content/uploads/2025/11/mds5137.pdf",
        "verified": true
      },
      {
        "label": "EOS Titanium",
        "url": "https://www.eos.info/metal-solutions/metal-materials/titanium",
        "verified": true
      },
      {
        "label": "Renishaw RenAM 500 Ti6Al4V Gr23 MDS",
        "url": "https://www.renishaw.com/resourcecentre/download/data-sheet-renam-500-series-titanium-ti6al4v-grade-23-material-data-sheet--139237",
        "verified": true
      },
      {
        "label": "3D Systems TDS - 3D Systems Ti6Al4V",
        "url": "https://www.3dsystems.com/materials/laserform-ti-gr-23",
        "verified": true
      },
      {
        "label": "Farsoon TDS - Farsoon Titanium Ti6Al4V",
        "url": "https://www.farsoon-gl.com/jhwcl/fs-ti6al4v/",
        "verified": true
      },
      {
        "label": "GE Additive TDS - GE Additive Titanium Ti6Al4V (EBM)",
        "url": "https://www.colibriumadditive.com/sites/default/files/M2SERIES5_Ti64_400W_CMDS_20241018_RevA.pdf",
        "verified": true
      },
      {
        "label": "EOS MDS summary — titanium ti64",
        "url": "https://www.eos.info/metal-solutions/metal-materials/data-sheets/mds-eos-titanium-ti64",
        "verified": true
      },
      {
        "label": "EOS MDS summary — titanium ti64 grade 23",
        "url": "https://www.eos.info/metal-solutions/metal-materials/data-sheets/mds-eos-titanium-ti64-grade-23",
        "verified": true
      },
      {
        "label": "EOS MDS summary — titanium ti64 grade 5",
        "url": "https://www.eos.info/metal-solutions/metal-materials/data-sheets/mds-eos-titanium-ti64-grade-5",
        "verified": true
      },
      {
        "label": "EOS MDS summary — titanium ti64eli",
        "url": "https://www.eos.info/metal-solutions/metal-materials/data-sheets/mds-eos-titanium-ti64eli",
        "verified": true
      },
      {
        "label": "3D Systems",
        "url": "https://www.3dsystems.com/sites/default/files/2022-11/3d-systems-laserform-ti-gr23%28a%29-datasheet-usen-2022-11-08-a-print.pdf",
        "verified": true
      },
      {
        "label": "EOS",
        "url": "https://www.eos.info/metal-solutions/data-sheets/titanium/pds-eos-titanium-ti64-grade23-eos-m-290-40um",
        "verified": true
      },
      {
        "label": "EOS",
        "url": "https://www.eos.info/metal-solutions/data-sheets/titanium/pds-eos-titanium-ti64-grade23-eos-m-290-80um",
        "verified": true
      },
      {
        "label": "EOS",
        "url": "https://www.eos.info/metal-solutions/data-sheets/titanium/pds-eos-titanium-ti64-grade23-eos-m-400-4-80um",
        "verified": true
      },
      {
        "label": "EOS",
        "url": "https://www.eos.info/metal-solutions/data-sheets/titanium/pds-eos-titanium-ti64-eos-m-290-30um",
        "verified": true
      },
      {
        "label": "EOS",
        "url": "https://www.eos.info/metal-solutions/data-sheets/titanium/pds-eos-titanium-ti64-eos-m-290-60um",
        "verified": true
      },
      {
        "label": "EOS",
        "url": "https://www.eos.info/metal-solutions/data-sheets/titanium/pds-eos-titanium-ti64-eos-m-400-30um",
        "verified": true
      },
      {
        "label": "EOS",
        "url": "https://www.eos.info/metal-solutions/data-sheets/titanium/pds-eos-titanium-ti64-eos-m-400-4-60um",
        "verified": true
      },
      {
        "label": "EOS",
        "url": "https://www.eos.info/metal-solutions/data-sheets/titanium/pds-eos-titanium-ti64-eos-m-300-4-60um",
        "verified": true
      },
      {
        "label": "EOS",
        "url": "https://www.eos.info/metal-solutions/data-sheets/titanium/pds-eos-titanium-ti64-eos-m4-onyx-60um",
        "verified": true
      },
      {
        "label": "EOS",
        "url": "https://www.eos.info/metal-solutions/data-sheets/titanium/pds-eos-titanium-ti64-grade23-eos-m-300-4-40um",
        "verified": true
      },
      {
        "label": "EOS",
        "url": "https://www.eos.info/metal-solutions/data-sheets/titanium/pds-eos-titanium-ti64-grade5-eos-m-290-40um",
        "verified": true
      },
      {
        "label": "EOS",
        "url": "https://www.eos.info/metal-solutions/data-sheets/titanium/pds-eos-titanium-ti64-grade5-eos-m-290-80um",
        "verified": true
      },
      {
        "label": "EOS",
        "url": "https://www.eos.info/metal-solutions/data-sheets/titanium/pds-eos-titanium-ti64-grade5-eos-m-400-4-80um",
        "verified": true
      },
      {
        "label": "EOS",
        "url": "https://www.eos.info/metal-solutions/data-sheets/titanium/pds-eos-titanium-ti64-grade5-eos-m-300-4-40um",
        "verified": true
      },
      {
        "label": "EOS",
        "url": "https://www.eos.info/metal-solutions/data-sheets/titanium/pds-eos-titanium-ti64eli-eos-m-290-30um",
        "verified": true
      },
      {
        "label": "EOS",
        "url": "https://www.eos.info/metal-solutions/data-sheets/titanium/pds-eos-titanium-ti64eli-eos-m-400-30um",
        "verified": true
      },
      {
        "label": "GE Additive",
        "url": "https://www.colibriumadditive.com/sites/default/files/M2SERIES5_Ti64-gr5_400W_CMDS_20241030.pdf",
        "verified": true
      },
      {
        "label": "GE Additive",
        "url": "https://www.colibriumadditive.com/sites/default/files/M%20Line_Ti64_400W_CMDS_20250127_RevB.pdf",
        "verified": true
      },
      {
        "label": "GE Additive",
        "url": "https://www.colibriumadditive.com/sites/default/files/Xline_TI64_1kW_CMDS_20240712_RevA.pdf",
        "verified": true
      },
      {
        "label": "3D Systems",
        "url": "https://www.3dsystems.com/sites/default/files/2020-08/3d-systems-laserform-ti-gr5%28a%29-datasheet-usen-2020-07-24-a-print.pdf",
        "verified": true
      },
      {
        "label": "Nikon SLM Solutions",
        "url": "https://nikon-slm-solutions.com/wp-content/uploads/2024/07/MDS_Ti6Al4V-G23_45_106_2025-12.1_EN.pdf",
        "verified": true
      },
      {
        "label": "BLT",
        "url": "https://www.xa-blt.com/en/powder/ti-6al-4v-grade23/",
        "verified": true
      },
      {
        "label": "Velo3D",
        "url": "https://velo3d.com/material-data-sheets/",
        "verified": true
      },
      {
        "label": "GE Additive",
        "url": "https://www.colibriumadditive.com/sites/default/files/M2SERIES5_COARSE_Ti64_400W_CMDS_20241112_RevA.pdf",
        "verified": true
      },
      {
        "label": "GE Additive",
        "url": "https://www.colibriumadditive.com/sites/default/files/M2SERIES5_TI64_1kW_CMDS_20240712_RevA.pdf",
        "verified": true
      }
    ],
    "machinability": "Poor",
    "weldability": "Good",
    "corrosion_resistance": "Excellent",
    "meta": {
      "applications": "Aerospace / Medical implants / Motorsports",
      "magnetic": "non-magnetic",
      "melt_C": 1660,
      "cte": 9,
      "cp": 560,
      "poisson": 0.34,
      "vendor_count": 57,
      "anisotropy": true
    },
    "density": 4.43,
    "yield_strength": 1010,
    "uts": 1090,
    "elongation": 15,
    "modulus": 114,
    "hardness": 365,
    "thermal_conductivity": 6.7,
    "fatigue_strength": null,
    "impact_strength": null,
    "manufacturer": "3D Systems, GE Additive, EOS, Nikon SLM Solutions, BLT, Velo3D",
    "process": "LPBF",
    "source": "Nikon SLM Ti6Al4V Gr23",
    "aliases": [
      "Gr5",
      "Gr23",
      "UNS R56400",
      "ASTM Grade 5",
      "DIN 3.7165",
      "Gr23 ELI (R56407)"
    ],
    "families": [
      "Metal",
      "Titanium",
      "Titanium-based"
    ]
  },
  {
    "id": "C_0011",
    "name": "Ti CP Gr2 — As-built",
    "category": "Metal",
    "subcategory": "Titanium",
    "tier": "curated",
    "manufacturers": [
      "3D Systems",
      "GE Additive",
      "EOS"
    ],
    "machines": [
      "ProX DMP 320",
      "M2 cusing",
      "M290",
      "DMP Flex 350",
      "M2 Series 5"
    ],
    "processes": [
      "LPBF"
    ],
    "heat_treatment": "As-built",
    "ranges": {
      "density": {
        "min": 4.51,
        "max": 4.51,
        "typical": 4.51,
        "n": 1
      },
      "yield_strength": {
        "min": 350,
        "max": 1145,
        "typical": 560,
        "n": 12
      },
      "uts": {
        "min": 470,
        "max": 1295,
        "typical": 660,
        "n": 14
      },
      "elongation": {
        "min": 8,
        "max": 35,
        "typical": 24,
        "n": 18
      },
      "modulus": {
        "min": 105,
        "max": 105,
        "typical": 105,
        "n": 1
      },
      "hardness": {
        "min": 234,
        "max": 353,
        "typical": 234,
        "n": 3
      },
      "thermal_conductivity": {
        "min": 16.4,
        "max": 16.4,
        "typical": 16.4,
        "n": 1
      },
      "fatigue_strength": null,
      "impact_strength": null
    },
    "composition": {
      "Ti": "balance",
