Repository: slmhlight/GRANTA

# AM Materials Explorer

ANSYS Granta-style **additive-manufacturing (AM) materials database** — an interactive
web app for exploring metal & polymer materials through dynamic Ashby charts, advanced
filtering, **range-based property data**, and **cited manufacturer datasheets**.

> 적층제조(AM) 소재 데이터베이스 탐색기. 대화형 Ashby 차트, 고급 필터링, **물성 range 데이터**,
> **데이터시트 출처 추적**을 제공합니다.

## Features
- **Range-based properties** — every property is a `min · typical · max` aggregated from real data points (heat treatments × build direction × vendors), shown as smooth property envelopes on the Ashby chart and min–max sub-lines in the detail panel.
- **Interactive Ashby chart** (Plotly.js) — selectable X/Y axes, per-axis log toggles + limit sliders, convex-hull envelopes, compare-selection colouring, and a Display panel of visibility toggles (grid, legend, labels, opacity, dark theme, colour-by).
- **3-panel layout** — filter sidebar · data view (table / cards / Ashby) · detail & compare panel (per-property bars + click-to-sort).
- **Source traceability** — curated AM alloys link to verified manufacturer datasheets (EOS, Renishaw, GE Additive, 3D Systems, …); no fabricated citations.
- **CSV export** of filtered results.

## Tech stack
React 19 · Vite 7 · TypeScript · Tailwind CSS 4 · shadcn/ui · Plotly.js · wouter · pnpm 10

## Quick start
```bash
pnpm install
pnpm dev          # http://localhost:3000
```
Build the dataset from sources (optional — output is committed):
```bash
pnpm build:data   # data/material_db.json + enriched CSV → client/public/materials.json
```
Production build: `pnpm build` · Type-check: `pnpm check` · Tests: `pnpm test`

## Deploy (GitHub Pages)
The app is a pure static SPA and ships with a GitHub Actions workflow that builds and
publishes it to Pages on every push to `main`. One-time setup: **Settings → Pages →
Source = "GitHub Actions"**. Live URL: `https://slmhlight.github.io/GRANTA/`.
Full instructions: [`docs/DEPLOY_GITHUB_PAGES.md`](./docs/DEPLOY_GITHUB_PAGES.md).

## Data
**1,128 materials** across metals, polymers, ceramics & composites — curated AM alloys
(verified manufacturer datasheets), AM vendor data, condition-split generics, and standard
reference alloys with cross-standard designations (UNS/EN/DIN/JIS/GB/AMS). Each property is a
real `min · typical · max` range; fatigue limits are measured where available and otherwise
estimated from UTS (clearly flagged `est.`). Live counts and integrity metrics are emitted to
`client/public/build-meta.json` by `pnpm build:data`.

File: data/corrections/aliases.json
{
 "_note": "R226d 대응합금 — cross-standard 지역명(JIS/KS) 보강 → 검색·식별성. 누적 gap 해소: die-cast Al(ADC)·Carbon Steel(S_C/SM_C)·Aluminum(JIS A)·Copper(JIS C 4자리)·Tool Steel(SKD/STD·SKH)·Inconel(NCF). 한국 사용자 위해 KS 병기(SM45C·STD11 등). AlSi10Mg≈ADC-3(Al-Si-Mg)·A380≈ADC-10(Al-Si-Cu). 1018/1080/1095·P20·M50 등 깨끗한 JIS 대응 없는 것은 제외. structural steel 은 표준간 근사 대응(다른 규격·유사 grade)이라 '≈' 마커 명기 — A36≈SS400/Q235·A572Gr50≈SM490/S355/Q345·A992≈SN490/S355·A516Gr70≈SGV480/SB480·A588GrA≈SMA490W/S355J2W. A588 은 σy 250(A36 오기)→345 교정 후 weathering cross-ref 추가(ranges MET-0459). | A3 Ni(2026-09-22): Nickel 200 ← CP-Nickel (Ni 200) 중복 entry 제거분의 검색성 승계 · Allvac 718Plus ← 'Inconel 718Plus' 오칭 entry 제거분 승계(ATI 상표).",
 "aliasesByBase": {
  "ZK60": [
   "ZK60A",
   "UNS M16600",
   "M16600"
  ],
  "Maraging C350": [
   "Maraging 350",
   "18Ni-350",
   "VascoMax 350"
  ],
  "SGCC": [
   "DX51D+Z",
   "DX51D",
   "EN 10346 DX51D"
  ],
  "A380": [
   "ADC-10"
  ],
  "Al12Si": [
   "ADC-1"
  ],
  "AlSi10Mg": [
   "ADC-3",
   "A360"
  ],
  "A356": [
   "AC4C"
  ],
  "A319": [
   "AC2B (JIS ≈)"
  ],
  "AISI 1010": [
   "S10C",
   "SM10C"
  ],
  "AISI 1015": [
   "S15C",
   "SM15C"
  ],
  "AISI 1020": [
   "S20C",
   "SM20C"
  ],
  "AISI 1025": [
   "S25C",
   "SM25C"
  ],
  "AISI 1030": [
   "S30C",
   "SM30C"
  ],
  "AISI 1040": [
   "S40C",
   "SM40C"
  ],
  "AISI 1045": [
   "S45C",
   "SM45C"
  ],
  "AISI 1050": [
   "S50C",
   "SM50C"
  ],
  "AISI 1144": [
   "SUM43"
  ],
  "12L14": [
   "SUM24L"
  ],
  "AA 6061": [
   "A6061"
  ],
  "AA 6063": [
   "A6063"
  ],
  "AA 6082": [
   "A6082"
  ],
  "AA 6101": [
   "A6101"
  ],
  "AA 7050": [
   "A7050"
  ],
  "AA 7075": [
   "A7075"
  ],
  "AA 5052": [
   "A5052"
  ],
  "AA 5083": [
   "A5083"
  ],
  "AA 5086": [
   "A5086"
  ],
  "AA 5454": [
   "A5454"
  ],
  "AA 2011": [
   "A2011"
  ],
  "AA 2014": [
   "A2014"
  ],
  "AA 2017": [
   "A2017"
  ],
  "AA 2024": [
   "A2024"
  ],
  "AA 2219": [
   "A2219"
  ],
  "AA 3003": [
   "A3003"
  ],
  "AA 3004": [
   "A3004"
  ],
  "AA 1050": [
   "A1050"
  ],
  "AA 1100": [
   "A1100"
  ],
  "AA 1200": [
   "A1200"
  ],
  "C10200": [
   "C1020",
   "OFHC",
   "OFHC copper"
  ],
  "C11000": [
   "C1100"
  ],
  "C12000": [
   "C1201"
  ],
  "C12200": [
   "C1220"
  ],
  "C17200": [
   "C1720"
  ],
  "C21000": [
   "C2100"
  ],
  "C22000": [
   "C2200"
  ],
  "C23000": [
   "C2300"
  ],
  "C26000": [
   "C2600"
  ],
  "C26800": [
   "C2680"
  ],
  "C28000": [
   "C2800"
  ],
  "C36000": [
   "C3600"
  ],
  "C44300": [
   "C4430"
  ],
  "C51900": [
   "C5191"
  ],
  "C75200": [
   "C7521"
  ],
  "C27000": [
   "C2700"
  ],
  "D2": [
   "SKD11",
   "STD11"
  ],
  "D2 Tool Steel": [
   "SKD11",
   "STD11",
   "K110 (Böhler ≈)"
  ],
  "D3 tool steel": [
   "SKD1",
   "STD1"
  ],
  "A2 tool steel": [
   "SKD12",
   "STD12"
  ],
  "O1": [
   "SKS3",
   "STS3"
  ],
  "O1 tool steel": [
   "SKS3",
   "STS3"
  ],
  "H11": [
   "SKD6",
   "STD6"
  ],
  "H13": [
   "SKD61",
   "STD61"
  ],
  "H13 Tool Steel": [
   "SKD61",
   "STD61"
  ],
  "Tool Steel H13": [
   "SKD61",
   "STD61"
  ],
  "AISI H21": [
   "SKD5",
   "STD5"
  ],
  "M4 tool steel": [
   "SKH54"
  ],
  "M42 HSS": [
   "SKH59"
  ],
  "Inconel 600": [
   "NCF600"
  ],
  "Inconel 601": [
   "NCF601"
  ],
  "Inconel 625": [
   "NCF625",
   "IN625"
  ],
  "Inconel 718": [
   "NCF718",
   "IN718"
  ],
  "Inconel X-750": [
   "NCF750"
  ],
  "Incoloy 800H": [
   "NCF800",
   "Incoloy 800 (≈)"
  ],
  "Incoloy 825": [
   "NCF825"
  ],
  "Monel 400": [
   "NW4400",
   "Monell"
  ],
  "Nickel 200": [
   "NW2200",
   "Ni 200",
   "CP Nickel",
   "CP-Nickel (Ni 200)",
   "ASTM B160"
  ],
  "ASTM A36": [
   "SS400 (JIS/KS ≈)",
   "Q235 (GB ≈)",
   "S235JR (EN ≈)",
   "S235 (≈)"
  ],
  "ASTM A572 Grade 50": [
   "SM490 (JIS/KS ≈)",
   "S355 (EN ≈)",
   "Q345 (GB ≈)"
  ],
  "A992": [
   "SN490 (JIS/KS ≈)",
   "S355 (EN ≈)"
  ],
  "A516 Grade 70": [
   "SGV480 (JIS ≈)",
   "SB480 (KS ≈)"
  ],
  "ASTM A588 Grade A": [
   "SMA490W (JIS ≈)",
   "S355J2W (EN ≈)"
  ],
  "2205 Duplex Stainless": [
   "UNS S32205",
   "UNS S31803",
   "1.4462",
   "SAF 2205"
  ],
  "Superduplex 2507": [
   "1.4410",
   "SAF 2507"
  ],
  "15-7 PH": [
   "PH 15-7 Mo",
   "PH15-7Mo",
   "XM-12"
  ],
  "PH13-8 Mo": [
   "XM-13"
  ],
  "Super 304H": [
   "UNS S30432"
  ],
  "Inconel 740H": [
   "Inconel 740 (≈)"
  ],
  "Nimonic 80A": [
   "Nimonic 80"
  ],
  "CMSX-4": [
   "CMSX"
  ],
  "AA 2618": [
   "RR58 (Hiduminium)",
   "RR58"
  ],
  "Nickel-Aluminium Bronze C63000": [
   "C6300 (JIS ≈)"
  ],
  "Allvac 718Plus": [
   "ATI 718Plus",
   "Inconel 718Plus",
   "718Plus",
   "UNS N07818"
  ]
 }
}

File: data/corrections/classification.json
{
 "_note": "Ti subcategory 재분류 (R226b) — 빌드 분류 깨져 33 Ti 합금 전부 'Pure / CP Grades'에 떨어졌던 것을 ASM 미세조직 분류(CP·α/near-α·α+β·β)로 교정. CP 10종은 유지. 'Titanium - α+β'는 build-materials anomaly 정규식이 이미 기대하던 명칭. H6 E15e — 듀플렉스 3 base(2304·Superduplex·Zeron 100)가 Austenitic 오분류 → Duplex 교정 (UNS S32304/S32750/S32760 는 ASTM A240 듀플렉스 등급; mach/insight/corr 연쇄 파생도 자동 치유). | A3 Ni(2026-09-22): Nickel 200 조성 — 제거된 중복 entry(MET-0501)가 갖고 있던 ASTM B160/Special Metals Nickel 200 bulletin Table 1 한계 조성을 잔존 entry 로 승계(기존 'Ni 99~99.9' 단일 원소 표기 대체).",
 "subcategoryByBase": {
  "2304 lean duplex": "Stainless Steel - Duplex",
  "Superduplex Stainless": "Stainless Steel - Duplex",
  "Zeron 100": "Stainless Steel - Duplex",
  "Beta-21S": "Titanium - β",
  "Beta-C (Ti-3Al-8V-6Cr-4Mo-4Zr)": "Titanium - β",
  "Ti-10V-2Fe-3Al": "Titanium - β",
  "Ti-13V-11Cr-3Al (B120-VCA, 1st-gen β-titanium)": "Titanium - β",
  "Ti-15-3-3-3 (β-Ti)": "Titanium - β",
  "Ti-15V-3Cr-3Al-3Sn": "Titanium - β",
  "Ti-5553 (Ti-5Al-5V-5Mo-3Cr)": "Titanium - β",
  "TA15 (Ti-6.5Al-1Mo-1V-2Zr)": "Titanium - α / near-α",
  "Ti Grade 12": "Titanium - α / near-α",
  "Ti-5-2-5": "Titanium - α / near-α",
  "Ti-6Al-2Sn-4Zr-2Mo": "Titanium - α / near-α",
  "Ti-6Al-2Sn-4Zr-2Mo (Ti-6242)": "Titanium - α / near-α",
  "Ti-8-1-1": "Titanium - α / near-α",
  "Ti6242 (Ti-6Al-2Sn-4Zr-2Mo)": "Titanium - α / near-α",
  "Ti Grade 23": "Titanium - α+β",
  "Ti Grade 9 (Ti-3Al-2.5V)": "Titanium - α+β",
  "Ti-6-2-4-6": "Titanium - α+β",
  "Ti-6Al-2Mo-2Nb-2Zr-2Sn-1.5Cr (BLT)": "Titanium - α+β",
  "Ti-6Al-4V (AM)": "Titanium - α+β",
  "Ti-6Al-4V (Gr5)": "Titanium - α+β",
  "Ti-6Al-4V (Grade 5)": "Titanium - α+β",
  "Ti-6Al-4V Grade 23 ELI (UNS R56401)": "Titanium - α+β",
  "Ti-6Al-7Nb": "Titanium - α+β",
  "Ti-6Al-4V Cast (Grade C-5, ASTM B367)": "Titanium - α+β"
 },
 "compositionByBase": {
  "Ti-5-2-5": {
   "Ti": "balance",
   "Al": "4~6",
   "Sn": "2~3"
  },
  "Ti-6-2-4-6": {
   "Ti": "balance",
   "Al": "5.5~6.5",
   "Sn": "1.75~2.25",
   "Zr": "3.5~4.5",
   "Mo": "5.5~6.5"
  },
  "Ti-8-1-1": {
   "Ti": "balance",
   "Al": "7.35~8.35",
   "Mo": "0.75~1.25",
   "V": "0.75~1.25"
  },
  "AA 6101": {
   "Al": "balance",
   "Mg": "0.35~0.8",
   "Si": "0.30~0.7",
   "Fe": "≤0.50"
  },
  "AA 7050": {
   "Al": "balance",
   "Zn": "5.7~6.7",
   "Mg": "1.9~2.6",
   "Cu": "2.0~2.6",
   "Zr": "0.08~0.15"
  },
  "AISI 4150": {
   "Fe": "balance",
   "C": "0.48~0.53",
   "Cr": "0.80~1.10",
   "Mo": "0.15~0.25",
   "Mn": "0.75~1.00",
   "Si": "0.15~0.35"
  },
  "Ti Grade 1": {
   "Ti": "balance",
   "O": "≤0.18",
   "Fe": "≤0.20",
   "C": "≤0.08",
   "N": "≤0.03",
   "H": "≤0.015"
  },
  "Ti Grade 2": {
   "Ti": "balance",
   "O": "≤0.25",
   "Fe": "≤0.30",
   "C": "≤0.08",
   "N": "≤0.03",
   "H": "≤0.015"
  },
  "Ti Grade 3": {
   "Ti": "balance",
   "O": "≤0.35",
   "Fe": "≤0.30",
   "C": "≤0.08",
   "N": "≤0.03",
   "H": "≤0.015"
  },
  "Ti Grade 4": {
   "Ti": "balance",
   "O": "≤0.40",
   "Fe": "≤0.50",
   "C": "≤0.08",
   "N": "≤0.03",
   "H": "≤0.015"
  },
  "Nickel 200": {
   "Ni": "≥99.0",
   "Cu": "≤0.25",
   "Fe": "≤0.40",
   "Mn": "≤0.35",
   "C": "≤0.15",
   "Si": "≤0.35",
   "S": "≤0.01"
  }
 }
}

File: data/corrections/notes.json
{
 "_note": "H6 W3-9 (G1-1) — industry_note 백필. 산업 노트는 조건이 아니라 **합금 단위** 정보라 base 키. 각 항목 {t: 본문, src: 근거} 필수. build-registry 4c 가 적용하며, 상류 datasheet 노트가 이미 있으면 덮지 않는다(더 구체적인 경우가 많음). 원본은 entry _corrections.industry_note 에 보존.",
 "industryNoteByBase": {
  "PET": {
   "t": "음료 병·필름·섬유의 주력 수지. 같은 PET 라도 비정질(투명 병)과 결정성(엔지니어링 PET·유리섬유 강화)이 성질이 크게 다르다. 흡습 상태로 사출하면 가수분해로 분자량이 떨어지므로 건조가 공정의 전제.",
   "src": "ASTM D7611 (PET 식별) · 제조사 가공 가이드"
  },
  "PEI": {
   "t": "ULTEM 계열 — 항공기 인테리어(FST 규격)·의료 멸균 기구·반도체 웨이퍼 핸들링. 비정질이라 투명한 호박색이고, 고온 가수분해 저항이 좋아 반복 오토클레이브를 견딘다.",
   "src": "SABIC ULTEM 제품 카탈로그 · FAR 25.853 (FST)"
  },
  "ASA": {
   "t": "ABS 의 옥외용 대체재 — 자동차 외장 트림·루프랙·옥외 가전 하우징. 고무상을 ASA 로 바꿔 자외선 아래 황변·취화가 ABS 보다 훨씬 느리다.",
   "src": "ISO 19062 (ASA) · 제조사 옥외 내후 데이터"
  },
  "Copper (Pure, C11000)": {
   "t": "ETP 동(전기용 터프피치) — 전선·부스바·배관·지붕재의 기본재이자 도전율 100% IACS 의 기준 자체. 산소를 머금고 있어 수소 함유 환원 분위기 가열에서 취화하므로, 브레이징·수소로 열처리에는 무산소동을 쓴다.",
   "src": "ASTM B152 / B187 · KS D 5201"
  },
  "Copper-Cr-Zr alloy C18100 (CuCr1Zr, h.c. copper)": {
   "t": "저항용접 팁·연속주조 몰드·로켓 엔진 연소실 라이너 — \"전기를 잘 통하면서 뜨거워도 무르지 않아야 하는\" 자리의 표준. 석출경화로 순동 대비 강도를 크게 올리면서 도전율을 높게 유지한다.",
   "src": "ASTM B224 / C18150 · RWMA Class 2 관행"
  },
  "AISI 321": {
   "t": "Ti 안정화 오스테나이트 — 배기 매니폴드·항공 배관·팽창 조인트. Ti 가 Cr 보다 먼저 탄화물을 만들어 425~815°C 구간의 예민화를 막으므로, 용접 후 용체화가 불가능한 부재에 쓴다.",
   "src": "ASTM A240 / A312 · ASM Handbook Vol.1"
  },
  "AISI 347": {
   "t": "Nb 안정화 오스테나이트 — 발전 보일러 과열기·재열기 배관. 321 과 목적은 같고 고온 크리프가 조금 더 낫다. 후열처리 없이 용접부를 그대로 고온에 쓰는 자리의 표준.",
   "src": "ASTM A240 / A213 · ASME BPVC II-A"
  },
  "304L": {
   "t": "저탄소 304 — 용접 구조가 기본 용도다. 탄소를 0.03% 이하로 낮춰 용접 HAZ 예민화를 늦추므로, 용접 후 용체화가 어려운 탱크·배관에 쓴다. 강도는 304 보다 조금 낮다.",
   "src": "ASTM A240 · ASM Handbook Vol.13"
  },
  "AISI 305 (low-Ni austenitic stainless)": {
   "t": "Ni 를 높여 가공경화율을 낮춘 오스테나이트 — 냉간 헤딩·딥드로잉·리벳처럼 크게 변형시키는 성형 전용. 304 로는 중간 어닐링이 필요한 형상을 한 번에 뽑는다.",
   "src": "ASTM A240 · ASM Handbook Vol.14 (Forming)"
  },
  "Stainless 316Ti": {
   "t": "Ti 안정화 316 — 316 의 내식성에 321 의 예민화 저항을 더한 조합. 화학 플랜트 고온 배관·팽창 조인트에서 용접부를 후열처리 없이 쓰는 자리.",
   "src": "EN 10088 (1.4571) · ASTM A240"
  },
  "317L": {
   "t": "316L 보다 Mo 를 더 넣은 등급 — 제지 표백 설비·황산/인산 취급 배관·배연탈황 설비. 316L 로 부족한 염화물·환원성 산 구간을 노린다.",
   "src": "ASTM A240 (S31703) · IMOA Mo 함유 SS 가이드"
  },
  "Nitronic 50": {
   "t": "고질소 오스테나이트(XM-19) — 해양 펌프 축·밸브 스템·해수 배관. 316 의 약 2배 항복강도에 비자성·내식을 함께 가져 축류 부품에서 두께를 줄인다.",
   "src": "ASTM A276 (S20910) · 제조사(Electralloy) 카탈로그"
  },
  "Nitronic 60": {
   "t": "갈링(소착) 저항이 스테인리스 중 최상급(S21800) — 밸브 시트·부싱·파스너처럼 금속끼리 미끄러지며 눌러붙는 자리. 경화 처리 없이 그 성질이 나온다는 것이 채택 이유다.",
   "src": "ASTM A276 (S21800) · 제조사 갈링 시험 자료"
  },
  "253 MA": {
   "t": "희토류(Ce) 첨가 내산화 오스테나이트 — 공업로 부품·소각로 내부·열처리 지그. 1100°C 대 반복 가열에서 스케일 박리가 적다.",
   "src": "ASTM A240 (S30815) · Outokumpu 고온재 가이드"
  },
  "309S": {
   "t": "내열 오스테나이트(23Cr-13Ni) — 로 부품·버너·이종금속 용접의 완충층 용가재로도 널리 쓰인다. S 는 저탄소 등급.",
   "src": "ASTM A240 (S30908) · AWS A5.4 (309 용가재)"
  },
  "310S": {
   "t": "25Cr-20Ni 내열 오스테나이트 — 로 머플·소각 설비·고온 덕트. 309 보다 한 단계 위 온도대를 담당하지만 σ상 취화 때문에 장기 중간온도 노출은 피한다.",
   "src": "ASTM A240 (S31008) · ASM Handbook Vol.1"
  },
  "347H": {
   "t": "347 의 고탄소(H) 등급 — 탄소를 일부러 남겨 고온 크리프 강도를 올린 보일러·재열기용. 상온 인성보다 장기 고온 강도가 선정 기준이다.",
   "src": "ASTM A213 / A240 (S34709) · ASME BPVC"
  },
  "316H": {
   "t": "316 의 고탄소(H) 등급 — 발전·석유화학의 고온 배관/용기. 크리프 허용응력이 316L 보다 높아 두께를 줄일 수 있다.",
   "src": "ASTM A240 (S31609) · ASME BPVC II-D"
  },
  "316LN": {
   "t": "저탄소 + 질소 강화 316 — 극저온(LNG·초전도 자석 구조)과 원자력 기기. 저탄소로 예민화를 막고 질소로 강도를 벌어 두께를 줄인다.",
   "src": "ASTM A240 (S31653) · ITER/원자력 기기 규격 관행"
  },
  "Stainless Steel 17-4PH (CR-PH)": {
   "t": "석출경화 스테인리스의 표준 — 밸브·펌프 축·항공 피팅·금형. 용체화 상태로 가공한 뒤 시효 한 번(H900~H1150)으로 강도-인성을 고르는 방식이 채택 이유다.",
   "src": "ASTM A564 (S17400) · AMS 5643"
  },
  "Stainless Steel 420 (martensitic)": {
   "t": "경화되는 스테인리스 — 칼날·수술기구·플라스틱 금형(STAVAX 계). 담금질+저온 뜨임 상태가 경도와 내식성 모두 가장 좋고, 중간 온도 뜨임은 둘 다 떨어뜨린다.",
   "src": "ASTM A276 (S42000) · Uddeholm STAVAX 데이터시트"
  },
  "AISI 440C": {
   "t": "스테인리스 중 최고 경도 — 베어링·볼·칼날·노즐. 탄소 1% 급이라 열처리 후 HRC 58-60 을 내지만 내식성은 304 급에 못 미치고 용접은 사실상 하지 않는다.",
   "src": "ASTM A276 (S44004) · ASM Handbook Vol.1"
  },
  "AISI 440A (low-C martensitic)": {
   "t": "440 계열 중 탄소가 가장 낮은 등급 — 보급형 칼날·의료 기구. 440C 보다 무르지만 내식성과 인성이 낫고 성형·가공이 쉽다.",
   "src": "ASTM A276 (S44002)"
  },
  "AISI 1025": {
   "t": "저탄소 구조·기계 부품 — 축·핀·볼트 소재. 열처리 없이 쓰거나 침탄해서 쓰는 자리이며, 용접성이 좋아 구조 용접 부재로도 흔하다.",
   "src": "ASTM A29 / SAE J403 · ASM Handbook Vol.1"
  },
  "AISI 1095": {
   "t": "고탄소 스프링·날붙이 강 — 판스프링·톱날·칼. 담금질로 HRC 60 대를 내지만 경화능이 얕아 두꺼운 단면은 속까지 굳지 않는다.",
   "src": "ASTM A684 / SAE J403 · ASM Handbook Vol.1"
  },
  "S55C (JIS medium-carbon 0.55%)": {
   "t": "JIS/KS 기계구조용 중탄소강 — 축·기어·롤러. 고주파 표면경화로 표면만 굳혀 쓰는 용도가 많다.",
   "src": "KS D 3752 / JIS G 4051"
  },
  "S35C (JIS medium-carbon 0.35%)": {
   "t": "JIS/KS 기계구조용 중탄소강 — 볼트·레버·브래킷. 55C 보다 무르고 용접·성형이 쉬워 조질 없이 쓰는 부재에 흔하다.",
   "src": "KS D 3752 / JIS G 4051"
  },
  "12L14 (free-machining)": {
   "t": "납 첨가 쾌삭강 — 자동선반 대량 부품(니플·부싱·커넥터). 절삭성은 최상급이지만 납·황 개재물 때문에 용접과 도금이 까다롭고, 강도가 필요한 자리에는 쓰지 않는다.",
   "src": "ASTM A108 / SAE J403 (12L14)"
  },
  "AISI 4150": {
   "t": "4140 보다 탄소를 올린 Cr-Mo 조질강 — 대형 축·드릴 칼라·금형 홀더. 같은 계열에서 경도를 더 요구할 때 고른다.",
   "src": "ASTM A29 / SAE J404"
  },
  "AA 6101": {
   "t": "버스바 전용 6xxx — 도전율을 최우선으로 조성을 맞춘 압출재. 구조용 6061 과 겉모습은 같지만 목적이 전기이며, 접속부 산화막 처리가 시공의 핵심이다.",
   "src": "ASTM B317 / KS D 6759 · Aluminum Association"
  },
  "AA 2011": {
   "t": "쾌삭 알루미늄 — 자동선반 정밀 부품(피팅·커넥터·계측기 부품). Pb·Bi 개재물로 칩이 잘 끊기지만 내식성이 낮아 양극산화·도장이 전제.",
   "src": "ASTM B211 · Aluminum Association Teal Sheets"
  },
  "AA 2017": {
   "t": "두랄루민 원형 — 리벳·구조 부재의 고전적 재료. 2024 로 대체된 자리가 많지만 리벳용으로는 여전히 쓰인다.",
   "src": "ASTM B211 · Aluminum Association"
  },
  "AA 2025": {
   "t": "단조용 2xxx — 프로펠러 블레이드 등 단조 항공 부품에 쓰이던 등급. 현재는 특수 용도에 한정된다.",
   "src": "Aluminum Association Teal Sheets"
  },
  "AA 5086": {
   "t": "해양용 5xxx — 선체 외판·갑판·해양 구조물. 용접 후에도 강도가 유지되고(비열처리) 해수 내식성이 좋아 조선에서 표준. 다만 Mg 가 많아 65°C 이상 장기 노출은 박리부식 위험이 있어 H116/H321 안정화 조질을 지정한다.",
   "src": "ASTM B928 (해양용 고Mg) · ASTM G66/G67"
  },
  "Ti-6Al-4V (AM)": {
   "t": "적층제조에서 가장 많이 쓰이는 합금 — 항공 브래킷·의료 임플란트·모터스포츠 부품. as-built 조직이 단조재와 달라(침상 α′) 응력제거·HIP·어닐 조합으로 물성을 맞춘다.",
   "src": "ASTM F3001 / F2924 · ASTM F3301"
  },
  "Ti-6-2-4-6": {
   "t": "고강도 α+β 티타늄 — 항공 엔진 압축기 디스크·블레이드. Ti-6Al-4V 보다 강도와 사용온도가 높지만 가공·성형이 더 어렵다.",
   "src": "AMS 4981 · ASM Handbook Vol.2"
  },
  "CoCr (CoCrMo)": {
   "t": "인공 고관절·무릎 관절과 치과 보철의 표준 금속 — 내마모와 생체적합성을 함께 요구하는 자리. 같은 조성이 가스터빈 부품에도 쓰인다.",
   "src": "ASTM F75 (주조) / F1537 (단조) · ISO 5832-12"
  },
  "H13": {
   "t": "열간 공구강의 대표 — 다이캐스팅 금형·압출 다이·단조 금형. 열피로(heat checking)에 견디는 것이 핵심이라 경도보다 인성과 적열경도로 고른다.",
   "src": "ASTM A681 (H13) · NADCA #207 다이캐스팅 금형 규격"
  },
  "Maraging Steel (1.2709/MS1/M300/M789)": {
   "t": "적층제조 금형·공구의 주력 — 등각 냉각 채널을 넣은 다이캐스팅/사출 인서트. 저온 시효(약 490°C)만으로 굳어 변형이 작다는 점이 AM 과 잘 맞는다.",
   "src": "DIN 1.2709 · EOS MaragingSteel MS1 데이터시트"
  },
  "SUP10 (JIS Cr-V spring steel)": {
   "t": "Cr-V 스프링강 — 밸브 스프링·고응력 코일 스프링. SUP9 보다 소착·피로 저항이 좋아 반복 응력이 큰 자리에 쓴다.",
   "src": "KS D 3701 / JIS G 4801"
  },
  "AISI 302 (general-purpose austenitic stainless, higher-C 304)": {
   "t": "304 보다 탄소를 조금 높인 초기 18-8 강 — 스프링·와이어폼처럼 냉간가공으로 강도를 얻는 부재. 지금은 대부분 304 로 대체됐지만 스프링 등급으로는 남아 있다.",
   "src": "ASTM A313 (스테인리스 스프링 와이어) · ASTM A240"
  },
  "AISI 309 (heat-resistant austenitic stainless)": {
   "t": "23Cr-13Ni 내열강 — 로 부품·버너와 함께, 탄소강↔스테인리스 이종 용접의 완충층 용가재로 널리 쓰인다. 희석돼도 오스테나이트를 유지하는 조성이라 그 역할이 가능하다.",
   "src": "ASTM A240 (S30900) · AWS A5.4 (309)"
  },
  "AISI 317 (Mo-bearing austenitic stainless)": {
   "t": "316 보다 Mo 를 더 넣은 등급 — 제지 표백·황산/인산 설비. 실무에서는 저탄소인 317L 이 표준이고 317 은 그 원형이다.",
   "src": "ASTM A240 (S31700)"
  },
  "AISI 304LN": {
   "t": "저탄소 + 질소 강화 304 — 용접 예민화를 막으면서 질소로 강도를 벌어 두께를 줄인다. 극저온 기기·원자력 구조에서 쓰인다.",
   "src": "ASTM A240 (S30453)"
  },
  "904L (N08904)": {
   "t": "고Ni·고Mo 슈퍼오스테나이트 — 황산·인산 설비와 해수 열교환기. 316L 이 버티지 못하는 환원성 산 구간을 노리며, Cu 첨가가 황산 저항의 핵심이다.",
   "src": "ASTM B625 / A240 (N08904) · Outokumpu 904L 데이터시트"
  },
  "AL-6XN": {
   "t": "6% Mo 슈퍼오스테나이트 — 해수 냉각·배연탈황·제약 설비. 용접 시 **모재와 같은 조성 용가재로는 안 되고** Ni 기 과합금(625 계)을 써야 하는 것이 실무의 핵심.",
   "src": "ASTM B688 (N08367) · ATI AL-6XN 데이터시트"
  },
  "CF8M (cast 316, ASTM A351)": {
   "t": "316 의 주조판 — 밸브 바디·펌프 케이싱의 표준. 주조라 소량의 페라이트가 남아 고온 균열에 유리하지만, 장기 고온에서는 그 페라이트가 σ상으로 바뀔 수 있다.",
   "src": "ASTM A351 (CF8M) · ASM Handbook Vol.1"
  },
  "CF8 (cast 304, ASTM A351)": {
   "t": "304 의 주조판 — 밸브·펌프·피팅. CF8M 과의 차이는 Mo 유무이며, 염화물이 있으면 CF8M 으로 간다.",
   "src": "ASTM A351 (CF8)"
  },
  "AISI 1144 (Stressproof)": {
   "t": "재황화 중탄소강을 냉간인발+응력제거한 봉재 — 열처리 없이 조질강 수준 강도를 내면서 절삭성이 좋아 축·핀에 흔하다. 다만 황 개재물 때문에 용접에는 적합하지 않다.",
   "src": "ASTM A311 (Stress-relieved cold-drawn) · SAE J403"
  },
  "AISI 4135 / SCM435 (JIS Cr-Mo)": {
   "t": "4140 보다 탄소를 낮춘 Cr-Mo — 용접이 필요한 조질 부재(자전거 프레임·롤케이지·항공 튜브)에 쓴다. 4130 과 4140 사이의 절충.",
   "src": "SAE J404 / JIS G 4105 (SCM435)"
  },
  "AISI 4145": {
   "t": "4140 과 4150 사이 탄소 — 유정 드릴 칼라·대형 축. API 규격 드릴 스트링 부재로 널리 쓰인다.",
   "src": "SAE J404 · API Spec 7-1"
  },
  "AISI 5140": {
   "t": "Cr 조질강 — 기어·축·볼트. 4140 보다 싸고 Mo 가 없어 경화능이 낮으므로 단면이 두꺼우면 중심부 경도가 떨어진다.",
   "src": "SAE J404 / JIS G 4104 (SCr440 상당)"
  },
  "18CrNiMo7-6 (DIN case-hardening gear steel)": {
   "t": "대형 기어의 침탄용 표준강 — 풍력 증속기·산업용 감속기. Ni-Cr-Mo 로 심부 인성과 경화능을 함께 확보해 대형 단면에서도 속까지 성질이 나온다.",
   "src": "DIN EN 10084 (1.6587) · ISO 6336 기어 설계 관행"
  },
  "20MnCr5 (DIN case-hardening)": {
   "t": "중소형 기어·샤프트의 침탄용 표준강 — 자동차 변속기 기어의 유럽 표준. 18CrNiMo7-6 보다 싸고 얇은 단면에 적합하다.",
   "src": "DIN EN 10084 (1.7147)"
  },
  "31CrMoV9 (nitriding standard)": {
   "t": "질화 전용 조질강 — Al 대신 V 를 넣어 질화층 경도(1000 HV 급)와 심부 인성을 함께 얻는다. 압출 스크루·크랭크샤프트·정밀 축.",
   "src": "DIN EN 10085 (1.8519)"
  },
  "D6AC (Ultra-High Strength Low-Alloy)": {
   "t": "미사일 모터 케이스·항공 랜딩기어에 쓰인 초고강도 저합금강 — 1960년대 F-111 날개 피벗 사고 이후 파괴인성과 비파괴검사 기준이 크게 강화된 계기가 된 재료이기도 하다.",
   "src": "AMS 6431 · ASM Handbook Vol.1"
  },
  "HY-80": {
   "t": "잠수함 압력선체용 조질강 — 항복 80 ksi 급에 저온 인성과 용접성을 함께 요구한다. 용접 절차 인정(WPQ)이 재료 선정만큼 중요한 부재.",
   "src": "MIL-S-16216 · NAVSEA 용접 규격"
  },
  "C63020 (Cu-Al-Fe-Ni nickel-iron-aluminum bronze, wrought)": {
   "t": "니켈 알루미늄 청동의 압출·단조판 — 해양 펌프 축·밸브 스핀들·중하중 부시. 해수 내식과 높은 강도를 함께 갖고, 비발화성이라 방폭 공구에도 쓰인다.",
   "src": "ASTM B150 (C63020) · 해군 해수 계통 관행"
  },
  "Silicon Bronze C65500": {
   "t": "동합금 중 가장 용접하기 좋은 등급 — 해양 파스너·용접 구조물·건축 장식. Si 가 탈산제로 작용해 기공이 적고 유동이 좋다.",
   "src": "ASTM B98 (C65500) · AWS A5.7 (ERCuSi-A)"
  },
  "Ti Grade 7": {
   "t": "CP Ti 에 팔라듐을 소량 넣어 환원성 산 저항을 크게 올린 등급 — 황산·염산 설비의 열교환기·반응기. Ti 가 녹는 조건에서 Pd 가 부동태를 유지시킨다.",
   "src": "ASTM B265 (Grade 7) · ASM Handbook Vol.13B"
  },
  "Inconel 706": {
   "t": "718 의 가공성 개선판 — 대형 가스터빈 디스크용으로 개발됐다. Nb 를 줄여 편석이 덜하고 대형 단조가 쉬운 대신 사용 온도가 조금 낮다.",
   "src": "AMS 5701/5702 · Special Metals INCONEL 706 자료"
  }
 }
}

File: data/corrections/remove.json
{
 "_note": "중복·합성 조건 제거 (R226b, 사용자 승인). bases: generic 4130/4140/4340 은 reference(올바른 조성·실제 Q+T 템퍼값)의 열등 복제 / Tantalum (Pure) 은 curated MET-0662 와 동일값 중복. heatTreatments: mill-annealed(astm default)=annealed 정확중복 / as-cast/forged=wrought 합금엔 distinct 실데이터 없음(웹확인: forged≈HT, cast=별개합금 CF8/CF8M). base 의 마지막 실조건 entry 는 안전상 보존.",
 "remove": {
  "bases": [
   "AISI 4130",
   "AISI 4140",
   "AISI 4340",
   "Tantalum (Pure)"
  ],
  "heatTreatments": [
   "mill-annealed (astm default)",
   "as-cast / forged"
  ],
  "_ids_note": "R226d — 특정 stable_id 제거. MET-0111(AA 2024-T351 Annealed)·MET-0113(AA 2024-T351 T81)는 'AA 2024' 그룹과 중복(동일 σy/UTS) — 고유 T351(MET-0112)만 보존. | H6 W2-2 — MET-0779(AISI 405 Strain-hardened)·MET-0792(AISI 434 Strain-hardened): 페라이트계 스테인리스의 합성 냉간가공 조건(base×1.227 배율). 405 는 비경화 설계라 템퍼 압연 제품형이 부재하고 434 도 검증 가능한 템퍼값 없음 — annealed 교정 후 사실상 중복. | H6 W2-4(a) — MET-0766(Zeron 100): MET-0769(ZERON 100 UNS S32760 solution annealed)와 동일 합금·동일값(σy 550/552·UTS 750/752·El 25). MET-0769 가 조성(Cu·Si·C·P·S 포함)·별칭 6종·ASTM A240/A276/A789/A790 F55 인용에서 우위 → 후자 보존. | **A17 (2026-09-11, 사용자 승인)** — 합성 Strain-hardened 11 entry: MET-0051(AISI 6150)·MET-0803(AISI 440C)·MET-0871/0877/0882/0886/0890/0895(Ti Gr 1·2·23·3·4·7)·MET-0908(Ti-5-2-5)·MET-0914(Ti-6-2-4-6)·MET-0937(Ti-8-1-1). **σy·UTS·HV 가 같은 base 의 Annealed entry 와 완전 동일**하고, 10 건은 연신율까지 같아 라벨만 다른 복제였다(6150 만 연신율 23→13.39 로 배율 적용). 발견 경로: A16 조성 분류 교정 중 AISI 6150 의 조성이 6150 이 아닌 것(Cr·V 없음, C 0.3/Fe 98.5 — 합성 generic 행)을 보고 같은 패턴을 전수 조사 → Strain-hardened 50 중 11. **제거 전 검증(사용자 지시 '검증 후 선별')**: 11 건 전부 인용 가능한 변형경화 대표값이 없음. CP Ti(Gr 1·2·3·4·7·23) — ASTM B348 은 봉재를 **소둔 상태**로 규정하고 'cold drawn' 은 치수·표면 등급이지 강도 조건이 아니다. Ti-5-2-5(all-α)·Ti-8-1-1·Ti-6-2-4-6(near-α/α-β) — 소둔·이중소둔·STA 만, 냉간가공 봉재 제품형 부재. AISI 440C — ASTM A276 에 'annealed and cold drawn' 조건은 **실재하나** 규정값은 경도 **상한**(285 HB vs 소둔 269 HB)뿐이고 인장·항복 대표값이 없다. AISI 6150 — 냉간마무리 합금강 봉재 규격 ASTM A331 은 **2004 폐지**였고 등급별 기계적 성질을 규정한 적이 없다; 공개 데이터시트(AZoM·MakeItFrom)는 소둔·불림·Q+T 만 수록. → 값을 지어내지 않는 한 교정 불가(원칙: 미검증 근사는 미수록). H6 W2-2 의 MET-0779·MET-0792(AISI 405·434) 와 동일한 처리. | H6 W2-5(A3 Cu re-verify) — MET-0365: Bronze C95400 — Cast: MET-0411(C95400 Aluminum Bronze)와 동일 합금·동일 UTS 515/El 12/HV 170. MET-0411 은 (σy 205·UTS 515)가 ASTM B148 M01 최소값 세트로 내부 정합하나 MET-0365 의 σy 240 은 근거 없는 편차 → MET-0411 보존. MET-0413: Commercial Bronze C22000: MET-0388~0391 의 4템퍼 사다리(Annealed·1/4H·1/2H·H)와 중복. 단독 entry 라 템퍼 정보가 없고 어닐드 동일값인데 HV 만 100(사다리는 60)으로 불일치 → 사다리 보존. MET-0444: OFHC Copper C10100: MET-0450(O60)·MET-0451(H04) 2템퍼 쌍과 중복. 단독 entry 는 템퍼 미상 → 사다리 보존. MET-0374: C11000 — As-supplied: MET-0414(Copper (Pure, C11000) — Wrought, Annealed)와 동일 합금·동일 σy 70/UTS 220. 어닐드 ETP 동의 연신율은 45%(CDA)인데 이 entry 는 35% → 정확한 MET-0414 보존. | **A3 Al 족보 re-verify (2026-09-20, 2026Q4 로테이션)** — 판정 대장 docs/audits/al-reverify-2026Q4.md. (a) 합성 조건 중 인용 가능한 템퍼가 없는 5건: MET-0098(AA 2011 Annealed — 2011 은 T3/T8 로만 공급, O 대표값 부재: MakeItFrom 404·검색 0) · MET-0115(AA 2025 Annealed)·MET-0116(AA 2025 Strain-hardened — 2025 는 단조 T6 단일 템퍼, O/냉간가공 대표값 부재) · MET-0194(AA 6101 Annealed — 도체 합금은 H111/T6 계열만) · MET-0198(AA 6262 Annealed — 쾌삭 봉재 T6/T9 만, MakeItFrom 404). D10 이 MET-0115·MET-0198 에 준 경도 비례교정은 entry 제거로 소멸(값을 지어내지 않는 쪽이 원칙에 맞다). (b) 중복 base: MET-0203/0204/0205(합성 'AA 7050' 3조건)는 'AA 7050-T7451 (aerospace thick plate)' base(Kaiser 7050 plate datasheet 판독, T7451 525/470·T74)와 중복 — 후자 보존. MET-0145/0146/0147('AA 5454' 무조건·Annealed 220/90·H32 250/200)은 'AA 5454 (marine)' 4템퍼 사다리(Granta 출처, O 237/87·H32 270/200·H34 305/240·H111)와 중복이고 값이 대표값(O 240~250/100~117 · H32 275/205)에서 더 멀다 — 사다리 보존. MET-0189('AA 6063 (Al-Mg-Si)' 245/215/12/73, 템퍼 미상)는 'AA 6063 — T6'(240/215/12/73)와 동일값 — 사다리 보존. (c) MET-0185('AA 6061 — T73' 270/240/13/88): 6061 에 T73 템퍼는 등록돼 있지 않고(T73 은 7xxx 과시효 템퍼) 값도 6061 의 어떤 템퍼(T4 240/145 · T6 310/275)와도 맞지 않는다 — 인용 불가. | **A3 Al 잔여 ⑤ (2026-09-20 2차)** — MET-0206(AA 7050 — Annealed 235/90/13/60): 인용된 Kaiser 7050 데이터시트를 다시 판독하니 typical 표는 T7451·T7651 두 행뿐이고 O 템퍼는 없다(MakeItFrom 404 · 검색 0 — 7075-O 값을 닮은 미상값). MET-0200(단독 'AA 6463' 245/215/20/80, 템퍼 미상): 'AA 6463 (architectural extrusion) — T6' 와 같은 템퍼(T6)의 중복 — 후자를 대표값으로 교정하고 사다리 보존(연신율 20·HB 80 은 6463-T6 typical(11~12 / 74)과 어긋난 값). | **A3 Ti 족보 re-verify (2026-09-21, 2027Q1 로테이션 앞당김)** — 판정 대장 docs/audits/ti-reverify-2027Q1.md. (a) 소둔 형제와 σy·UTS·El·HV 가 **완전 동일**한 합성 'Aged / solution-treated' 3건(A17 이 Strain-hardened 만 걷어내 남은 것): MET-0904(Ti-5-2-5 — all-α, 시효 응답 없음) · MET-0933(Ti-8-1-1 — near-α, 시효 아티팩트) · MET-0891(Ti Grade 7 — CP, 열처리 불가). (b) 중복 base: MET-0903('Ti-15V-3Cr-3Al-3Sn' 단독 1000/1100 = 'Ti-15-3-3-3 (β-Ti)' 사다리의 구 480°C 값) · MET-0878/0879(generic 'Ti Grade 23' 2조건 = 'Ti-6Al-4V Grade 23 ELI (UNS R56401)' base 와 중복, 후자는 F136·AMS 4930 인용) · MET-0872('Ti Grade 11' 170/240 = B265 최소값, 'Titanium Grade 11 (Ti-0.2Pd)' base 로 통합) · MET-0866/0867('Ti CP Gr3 (ASTM B265 Grade 3)' — Annealed 380/450 은 generic 'Ti Grade 3' 와 같은 최소값 중복, 'Cold-worked + Stress-relieved' 460/520 은 A17 판정대로 CP Ti 냉간가공 대표값 인용 불가(출처 'MatWeb 2' 자리표시자)) · MET-0925('Ti-6Al-4V (Gr5) — Wrought, Annealed' 880/950 = 'Ti-6Al-4V (Grade 5) — Mill annealed' 와 동일값, 후자 사다리가 4조건·고온곡선 by_id 보유) · MET-0919('Ti-6Al-2Sn-4Zr-2Mo (Ti-6242) — Wrought, Aged' = 같은 합금 사다리 STA 와 중복 base). | **A3 Ni 족보 re-verify (2026-09-22, docs/audits/ni-reverify-2027Q2.md)** — 31 entry. (a) AM 조건 오염·중복: MET-0599(Monel K-500 Aged LPBF — points 535/755·475/705 가 EOS MDS 'As manufactured' 행 그대로, as-built MET-0600 과 동일값; 시효값은 Heat-Treated MET-0601 이 보유) · MET-0499(CP-Nickel Heat-Treated LPBF — EOS NiCP MDS 의 열처리는 580°C 응력제거 1종뿐, Stress-relieved MET-0500 과 6 points 동일) · MET-0588(Inconel X-750 LPBF am_vendor — 값 815/1230/20 이 wrought 시효재 MET-0585 복제, 출처 'EOS' 는 URL 없음·EOS 에 X-750 제품 없음; 이전 회차는 라벨만 aged 로 고쳤고 이번에 출처 부재를 확인) · MET-0527(Haynes 282 Aged LPBF — points 729/1010 = EOS as-manufactured 값에 타 연신율, 어느 벤더에도 '시효 단독' 상태 없음) · MET-0533(Haynes 282 Solution Age LPBF — Heat-Treated 와 같은 조건, 단일 point 743/1158/34.5 출처 추적 불가(Velo3D 페이지에 수치 없음)) · MET-0516(Hastelloy X Heat-Treated LPBF — 610/740/38: σy/UTS 0.82 는 용체화 X(0.4~0.45, 3D Systems HIP+SA ≈300/800/53)와 모순, X 의 열처리 = 용체화 = Annealed MET-0514). (b) 시험온도를 조건으로 오기: MET-0530/0531/0532(Haynes 282 'tested at 704/760/871°C' — Haynes 시트 고온 인장 행; RT 조건 아님, 고온 데이터는 elevated_temp 축) · MET-0593(MAR-M 247 'As-cast + Sustained 800°C') · MET-0614(Udimet 720Li 'S+S+A + tested 700°C'). (c) 데이터시트에 없는 조건(무출처 값): MET-0517(Hastelloy X Solution+Aged 760°C/16h — Haynes 시효 데이터는 1000h 부터: 450/945/23) · MET-0519(Hastelloy X Stress relieved 650°C) · MET-0559(Inconel 625 Stress-relieved 650°C/24h — 625 는 650°C 노출 시 γ″ 로 오히려 경화, Table 6: 2000h → 872/1213/30) · MET-0581(Inconel 783 Solution annealed — σy 800 > 시효재 779 물리 역전) · MET-0578(Inconel 740H Solution treated 1135°C) · MET-0512(Hastelloy N Aged 704°C/100h — Haynes 는 816°C/128h 한 행만) · MET-0524/0525/0526(Haynes 230 LPBF As-built·HIP+solution+age·Stress-relieved — 출처 도메인 additive.oerlikon.com 소멸(NXDOMAIN), 고용체 합금에 'age' 조건 불가, 용체화 후 σy 480 > as-built 380 역전; Haynes 는 AM 230 값 미공개 — 검증 소스 확보 시 재추가). (d) generic 합성 조건: MET-0542/0543/0546(Inconel 100 Aged·Annealed·Strain-hardened (Cast) — 주조 γ′ 합금에 850/1010/9 동일값 4중 복제, As-cast MET-0545 만 보존) · MET-0590(Inconel X-750 Strain-hardened 470/950 — 냉간가공 X-750(No.1/spring temper 선재)은 UTS 1069~1517 MPa, AMS 5698/5699) · MET-0510(Hastelloy C-276 Strain-hardened 690/950 — C-276 은 ASTM B574/B575 용체화 공급 전용, 냉간가공 datasheet 없음). (e) 중복 entry: MET-0572(Inconel 718 AMS 5662 STA spec 1100/1280/12 — MET-0568 과 같은 조건, 규격 하한(1034/1276)도 typical(1196/1400)도 아닌 값) · MET-0536(Haynes 282 Wrought Aged 730/1110/32 — Haynes 시트(MET-0535)·판(MET-0534) 형태별 entry 와 중복) · MET-0518(Hastelloy X Solution annealed 1175°C WQ 340/703/30 — Wrought Annealed MET-0520(=SHT 1177°C) 과 같은 조건, UTS 703·El 30 은 Haynes 판/시트(760~783/46~49) 아래) · MET-0577(Inconel 740H Sol.+Aged 800°C/16h R_0326_1 850/1170/22 — MET-0576 과 같은 라벨, σy 850 은 데이터시트 최대 782 초과) · MET-0573('Inconel 718Plus' — ATI Allvac 합금의 오칭, Allvac 718Plus STA MET-0493 과 중복; 별칭은 aliasesByBase 로 이관) · MET-0501(CP-Nickel (Ni 200) Wrought Annealed 148/462/47 — Nickel 200 MET-0602 와 동일 합금·동일값, 조성은 compositionByBase 로 이관).",
  "ids": [
   "MET-0111",
   "MET-0113",
   "MET-0779",
   "MET-0792",
   "MET-0766",
   "MET-0365",
   "MET-0413",
   "MET-0444",
   "MET-0374",
   "MET-0051",
   "MET-0803",
   "MET-0871",
   "MET-0877",
   "MET-0882",
   "MET-0886",
   "MET-0890",
   "MET-0895",
   "MET-0908",
   "MET-0914",
   "MET-0937",
   "MET-0098",
   "MET-0115",
   "MET-0116",
   "MET-0194",
   "MET-0198",
   "MET-0203",
   "MET-0204",
   "MET-0205",
   "MET-0185",
   "MET-0145",
   "MET-0146",
   "MET-0147",
   "MET-0189",
   "MET-0206",
   "MET-0200",
   "MET-0904",
   "MET-0933",
   "MET-0891",
   "MET-0903",
   "MET-0878",
   "MET-0879",
   "MET-0872",
   "MET-0866",
   "MET-0867",
   "MET-0925",
   "MET-0919",
   "MET-0599",
   "MET-0499",
   "MET-0588",
   "MET-0527",
   "MET-0533",
   "MET-0530",
   "MET-0531",
   "MET-0532",
   "MET-0536",
   "MET-0516",
   "MET-0518",
   "MET-0517",
   "MET-0519",
   "MET-0559",
   "MET-0572",
   "MET-0542",
   "MET-0543",
   "MET-0546",
   "MET-0590",
   "MET-0510",
   "MET-0581",
   "MET-0577",
   "MET-0578",
   "MET-0593",
   "MET-0614",
   "MET-0573",
   "MET-0501",
   "MET-0524",
   "MET-0525",
   "MET-0526",
   "MET-0512",
   "MET-0234",
   "MET-0237",
   "MET-0242",
   "MET-0248",
   "MET-0250",
   "MET-0253",
   "MET-0034",
   "MET-0035",
   "MET-0038",
   "MET-0039",
   "MET-0090",
   "MET-0044",
   "MET-0283",
   "MET-0771",
   "MET-0716",
   "MET-0730",
   "MET-0747",
   "MET-0751",
   "MET-0784",
   "MET-0788",
   "MET-0798",
   "MET-0816",
   "MET-0817",
   "MET-0818",
   "MET-0809",
   "MET-0810",
   "MET-0814",
   "MET-0753",
   "MET-0754",
   "MET-0755",
   "MET-0721",
   "MET-0722",
   "MET-0725",
   "MET-0739",
   "MET-0740",
   "MET-0741",
   "MET-0762",
   "MET-0806",
   "MET-0759",
   "MET-0840"
  ],
  "_reasons_note": "AUD Q03 (2026-09-22) — 제거 사유 원장(stable_id 키): reason·date·ref·superseded_by(선택, 같은 합금의 살아남은 entry). build-registry 가 data/registry/removed.json 으로 구조화 출력(값 동일 시 duplicate 로 표기), 앱은 ?d=<옛 id> 딥링크에서 이를 안내한다. 이전 회차 제거(R226b~A17)는 _ids_note 서술만 있고 여기 미기재 — 자동 분류 코드만 붙는다.",
  "reasons": {
   "MET-0599": {
    "reason": "AM 오염 — Monel K-500 Aged (LPBF): points 가 EOS \"As manufactured\" 행 그대로(as-built MET-0600 과 동일), 시효 상태의 실측이 아님",
    "date": "2026-09-22",
    "ref": "docs/audits/ni-reverify-2027Q2.md · commit 28e0d8b (A3 Ni)",
    "superseded_by": "MET-0600"
   },
   "MET-0499": {
    "reason": "AM 오염 — CP-Nickel Heat-Treated (LPBF): EOS NiCP 열처리는 580°C 응력제거 1종뿐, Stress-relieved MET-0500 과 6 points 동일",
    "date": "2026-09-22",
    "ref": "docs/audits/ni-reverify-2027Q2.md · commit 28e0d8b (A3 Ni)",
    "superseded_by": "MET-0500"
   },
   "MET-0588": {
    "reason": "AM 오염 — Inconel X-750 As-supplied (LPBF): 815/1230/20 이 wrought 시효재 MET-0585 복제, 출처 \"EOS\" 는 URL 없음·EOS 에 X-750 제품 없음",
    "date": "2026-09-22",
    "ref": "docs/audits/ni-reverify-2027Q2.md · commit 28e0d8b (A3 Ni)",
    "superseded_by": "MET-0585"
   },
   "MET-0527": {
    "reason": "AM 오염 — Haynes 282 Aged (LPBF): 729/1010 = EOS as-manufactured 값에 타 연신율, 어느 벤더에도 \"시효 단독\" 상태 없음",
    "date": "2026-09-22",
    "ref": "docs/audits/ni-reverify-2027Q2.md · commit 28e0d8b (A3 Ni)"
   },
   "MET-0533": {
    "reason": "AM 오염 — Haynes 282 Solution Age (LPBF): Heat-Treated 와 같은 조건, 단일 point 743/1158/34.5 출처 추적 불가(Velo3D 페이지에 수치 없음)",
    "date": "2026-09-22",
    "ref": "docs/audits/ni-reverify-2027Q2.md · commit 28e0d8b (A3 Ni)"
   },
   "MET-0516": {
    "reason": "AM 오염 — Hastelloy X Heat-Treated (LPBF): 610/740/38 의 σy/UTS 0.82 는 용체화 X(0.4~0.45)와 모순, X 의 열처리 = 용체화 = Annealed MET-0514",
    "date": "2026-09-22",
    "ref": "docs/audits/ni-reverify-2027Q2.md · commit 28e0d8b (A3 Ni)",
    "superseded_by": "MET-0514"
   },
   "MET-0530": {
    "reason": "시험온도를 조건으로 오기 — Haynes 282 \"tested at 704°C\": Haynes 시트의 고온 인장 행이지 RT 조건이 아님(고온 데이터는 elevated_temp 축)",
    "date": "2026-09-22",
    "ref": "docs/audits/ni-reverify-2027Q2.md · commit 28e0d8b (A3 Ni)",
    "superseded_by": "MET-0529"
   },
   "MET-0531": {
    "reason": "시험온도를 조건으로 오기 — Haynes 282 \"tested at 760°C\" (고온 인장 행)",
    "date": "2026-09-22",
    "ref": "docs/audits/ni-reverify-2027Q2.md · commit 28e0d8b (A3 Ni)",
    "superseded_by": "MET-0529"
   },
   "MET-0532": {
    "reason": "시험온도를 조건으로 오기 — Haynes 282 \"tested at 871°C\" (고온 인장 행)",
    "date": "2026-09-22",
    "ref": "docs/audits/ni-reverify-2027Q2.md · commit 28e0d8b (A3 Ni)",
    "superseded_by": "MET-0529"
   },
   "MET-0593": {
    "reason": "시험온도를 조건으로 오기 — MAR-M 247 \"As-cast + Sustained 800°C (creep regime)\": RT 조건이 아닌 고온 시험 행",
    "date": "2026-09-22",
    "ref": "docs/audits/ni-reverify-2027Q2.md · commit 28e0d8b (A3 Ni)"
   },
   "MET-0614": {
    "reason": "시험온도를 조건으로 오기 — Udimet 720Li \"S+S+A + tested 700°C (hot strength)\": 고온 시험 행",
    "date": "2026-09-22",
    "ref": "docs/audits/ni-reverify-2027Q2.md · commit 28e0d8b (A3 Ni)"
   },
   "MET-0517": {
    "reason": "데이터시트에 없는 조건 — Hastelloy X Solution+Aged 760°C/16h: Haynes 시효 데이터는 1000 h 부터(450/945/23), 16 h 행 없음",
    "date": "2026-09-22",
    "ref": "docs/audits/ni-reverify-2027Q2.md · commit 28e0d8b (A3 Ni)"
   },
   "MET-0519": {
    "reason": "데이터시트에 없는 조건 — Hastelloy X Stress relieved 650°C: 출처 없는 값",
    "date": "2026-09-22",
    "ref": "docs/audits/ni-reverify-2027Q2.md · commit 28e0d8b (A3 Ni)"
   },
   "MET-0559": {
    "reason": "데이터시트에 없는 조건 — Inconel 625 Stress-relieved 650°C/24h: 625 는 650°C 노출 시 γ″ 로 오히려 경화(SMC-063 Table 6: 2000 h → 872/1213/30)",
    "date": "2026-09-22",
    "ref": "docs/audits/ni-reverify-2027Q2.md · commit 28e0d8b (A3 Ni)"
   },
   "MET-0581": {
    "reason": "데이터시트에 없는 조건 — Inconel 783 Solution annealed: σy 800 > 시효재 779 의 물리 역전, 출처 없음",
    "date": "2026-09-22",
    "ref": "docs/audits/ni-reverify-2027Q2.md · commit 28e0d8b (A3 Ni)",
    "superseded_by": "MET-0580"
   },
   "MET-0578": {
    "reason": "데이터시트에 없는 조건 — Inconel 740H Solution treated 1135°C: 출처 없는 값",
    "date": "2026-09-22",
    "ref": "docs/audits/ni-reverify-2027Q2.md · commit 28e0d8b (A3 Ni)",
    "superseded_by": "MET-0576"
   },
   "MET-0512": {
    "reason": "데이터시트에 없는 조건 — Hastelloy N Aged 704°C/100h: Haynes 는 816°C/128 h 한 행만 공개",
    "date": "2026-09-22",
    "ref": "docs/audits/ni-reverify-2027Q2.md · commit 28e0d8b (A3 Ni)",
    "superseded_by": "MET-0513"
   },
   "MET-0524": {
    "reason": "출처 소멸 — Haynes 230 LPBF As-built: 출처 도메인 additive.oerlikon.com NXDOMAIN, Haynes 는 AM 230 값 미공개 (검증 소스 확보 시 재추가)",
    "date": "2026-09-22",
    "ref": "docs/audits/ni-reverify-2027Q2.md · commit 28e0d8b (A3 Ni)"
   },
   "MET-0525": {
    "reason": "출처 소멸 + 물리 모순 — Haynes 230 LPBF HIP+solution+age: 고용체 합금에 \"age\" 조건 불가, 용체화 후 σy 480 > as-built 380 역전",
    "date": "2026-09-22",
    "ref": "docs/audits/ni-reverify-2027Q2.md · commit 28e0d8b (A3 Ni)"
   },
   "MET-0526": {
    "reason": "출처 소멸 — Haynes 230 LPBF Stress-relieved: additive.oerlikon.com NXDOMAIN",
    "date": "2026-09-22",
    "ref": "docs/audits/ni-reverify-2027Q2.md · commit 28e0d8b (A3 Ni)"
   },
   "MET-0542": {
    "reason": "generic 합성 조건 — Inconel 100 Aged (Cast): 주조 γ′ 합금에 850/1010/9 동일값 4중 복제, As-cast MET-0545 만 보존",
    "date": "2026-09-22",
    "ref": "docs/audits/ni-reverify-2027Q2.md · commit 28e0d8b (A3 Ni)",
    "superseded_by": "MET-0545"
   },
   "MET-0543": {
    "reason": "generic 합성 조건 — Inconel 100 Annealed (Cast): 동일값 복제",
    "date": "2026-09-22",
    "ref": "docs/audits/ni-reverify-2027Q2.md · commit 28e0d8b (A3 Ni)",
    "superseded_by": "MET-0545"
   },
   "MET-0546": {
    "reason": "generic 합성 조건 — Inconel 100 Strain-hardened (Cast): 주조 합금에 냉간가공 조건은 성립하지 않음",
    "date": "2026-09-22",
    "ref": "docs/audits/ni-reverify-2027Q2.md · commit 28e0d8b (A3 Ni)",
    "superseded_by": "MET-0545"
   },
   "MET-0590": {
    "reason": "generic 합성 조건 — Inconel X-750 Strain-hardened 470/950: 실제 냉간가공 X-750(No.1/spring temper 선재)은 UTS 1069~1517 MPa(AMS 5698/5699), 합성값과 무관",
    "date": "2026-09-22",
    "ref": "docs/audits/ni-reverify-2027Q2.md · commit 28e0d8b (A3 Ni)"
   },
   "MET-0510": {
    "reason": "generic 합성 조건 — Hastelloy C-276 Strain-hardened 690/950: C-276 은 ASTM B574/B575 용체화 공급 전용, 냉간가공 datasheet 없음",
    "date": "2026-09-22",
    "ref": "docs/audits/ni-reverify-2027Q2.md · commit 28e0d8b (A3 Ni)"
   },
   "MET-0572": {
    "reason": "중복 — Inconel 718 \"AMS 5662 STA spec\" 1100/1280/12: MET-0568 과 같은 조건이면서 규격 하한(1034/1276)도 typical(1196/1400)도 아닌 값",
    "date": "2026-09-22",
    "ref": "docs/audits/ni-reverify-2027Q2.md · commit 28e0d8b (A3 Ni)",
    "superseded_by": "MET-0568"
   },
   "MET-0536": {
    "reason": "중복 — Haynes 282 Wrought Aged 730/1110/32: Haynes 시트(MET-0535)·판(MET-0534) 형태별 entry 와 중복",
    "date": "2026-09-22",
    "ref": "docs/audits/ni-reverify-2027Q2.md · commit 28e0d8b (A3 Ni)",
    "superseded_by": "MET-0535"
   },
   "MET-0518": {
    "reason": "중복 — Hastelloy X Solution annealed 1175°C WQ 340/703/30: Wrought Annealed MET-0520(=SHT 1177°C) 과 같은 조건, UTS 703·El 30 은 Haynes 판/시트(760~783/46~49) 아래",
    "date": "2026-09-22",
    "ref": "docs/audits/ni-reverify-2027Q2.md · commit 28e0d8b (A3 Ni)",
    "superseded_by": "MET-0520"
   },
   "MET-0577": {
    "reason": "중복 — Inconel 740H Sol.+Aged 800°C/16h 850/1170/22: MET-0576 과 같은 라벨, σy 850 은 데이터시트 최대 782 초과",
    "date": "2026-09-22",
    "ref": "docs/audits/ni-reverify-2027Q2.md · commit 28e0d8b (A3 Ni)",
    "superseded_by": "MET-0576"
   },
   "MET-0573": {
    "reason": "중복·오칭 — \"Inconel 718Plus\": ATI Allvac 합금의 오칭, Allvac 718Plus STA MET-0493 과 중복 (별칭은 aliasesByBase 로 이관)",
    "date": "2026-09-22",
    "ref": "docs/audits/ni-reverify-2027Q2.md · commit 28e0d8b (A3 Ni)",
    "superseded_by": "MET-0493"
   },
   "MET-0501": {
    "reason": "중복 — CP-Nickel (Ni 200) Wrought Annealed 148/462/47: Nickel 200 MET-0602 와 동일 합금·동일값 (조성은 compositionByBase 로 이관)",
    "date": "2026-09-22",
    "ref": "docs/audits/ni-reverify-2027Q2.md · commit 28e0d8b (A3 Ni)",
    "superseded_by": "MET-0602"
   },
   "MET-0234": {
    "reason": "AISI 1010 Annealed — 값이 같은 base 의 Q+T 행과 세 물성 모두 0.87129 배율로 맞물린 합성값이고, 1010 은 Modern Steels 에 데이터 페이지가 없고 ASM 탄소강 대표물성 표(1015~1144)에도 없다 — 소둔 1010 의 공표 물성이 존재하지 않아 교정할 대상이 없다",
    "date": "2026-09-22",
    "ref": "docs/audits/steel-reverify-2027Q3.md · A3 철강 로테이션",
    "superseded_by": "MET-0238"
   },
   "MET-0237": {
    "reason": "AISI 1010 Q+T — 위와 같은 배율쌍의 다른 쪽. 0.10%C 평탄소강은 실용 단면에서 경화되지 않아 담금질·뜨임 상태로 공급되지 않고, 어느 표에도 해당 행이 없다",
    "date": "2026-09-22",
    "ref": "docs/audits/steel-reverify-2027Q3.md · A3 철강 로테이션",
    "superseded_by": "MET-0238"
   },
   "MET-0242": {
    "reason": "AISI 1015 Q+T — 경도 95.95 HB 가 AISI 1010 Q+T 와 완전히 같은 값이다(탄소량이 다른 두 강이 같을 수 없다). 0.15%C 평탄소강의 Q+T 공표 물성도 없다",
    "date": "2026-09-22",
    "ref": "docs/audits/steel-reverify-2027Q3.md · A3 철강 로테이션",
    "superseded_by": "MET-0239"
   },
   "MET-0248": {
    "reason": "AISI 1020 Q+T — 인장 590 MPa 에 연신 36% 로 적혀 있었다. 강도가 소둔재(395 MPa)의 1.5 배인데 연신은 소둔재와 같을 수 없다. 저장 범위도 33.84~36.72 로 대표값에 ±2% 를 씌운 합성 폭이었고, 1020 의 Q+T 공표 물성도 없다",
    "date": "2026-09-22",
    "ref": "docs/audits/steel-reverify-2027Q3.md · A3 철강 로테이션",
    "superseded_by": "MET-0245"
   },
   "MET-0250": {
    "reason": "AISI 1025 Annealed — Q+T 행과 0.87118 배율로 맞물린 합성값. 1025 는 Modern Steels 데이터 페이지와 ASM 탄소강 대표물성 표 어디에도 없다",
    "date": "2026-09-22",
    "ref": "docs/audits/steel-reverify-2027Q3.md · A3 철강 로테이션",
    "superseded_by": "MET-0254"
   },
   "MET-0253": {
    "reason": "AISI 1025 Q+T — 위와 같은 배율쌍의 다른 쪽. 0.25%C 평탄소강의 Q+T 공표 물성 없음",
    "date": "2026-09-22",
    "ref": "docs/audits/steel-reverify-2027Q3.md · A3 철강 로테이션",
    "superseded_by": "MET-0254"
   },
   "MET-0034": {
    "reason": "AISI 5130 Aged / solution-treated — 석출경화 합금이 아닌 Cr 강에 시효·용체화 조건이 붙어 있었다. 값도 같은 base 의 냉간가공 행 × 0.94444 로 나온 합성값이다",
    "date": "2026-09-22",
    "ref": "docs/audits/steel-reverify-2027Q3.md · A3 철강 로테이션"
   },
   "MET-0035": {
    "reason": "AISI 5130 Annealed — 냉간가공 행 × 0.81481 합성값. 5130 은 Modern Steels·Shigley A-21·ASM 합금강 대표물성 표 어디에도 데이터 행이 없어 교정할 원전이 없다",
    "date": "2026-09-22",
    "ref": "docs/audits/steel-reverify-2027Q3.md · A3 철강 로테이션"
   },
   "MET-0038": {
    "reason": "AISI 5130 Q+T — 항복 790 MPa 에 연신 25% 로 적혀 있었고(뜨임 마르텐사이트에서 나오지 않는 조합) 출처가 없다. 5130 의 공표 Q+T 행이 없어 교정 불가",
    "date": "2026-09-22",
    "ref": "docs/audits/steel-reverify-2027Q3.md · A3 철강 로테이션"
   },
   "MET-0039": {
    "reason": "AISI 5130 Strain-hardened — 소둔·시효 행과 같은 배율 체인의 base. 5130 냉간인발 봉의 공표 물성 없음",
    "date": "2026-09-22",
    "ref": "docs/audits/steel-reverify-2027Q3.md · A3 철강 로테이션"
   },
   "MET-0090": {
    "reason": "AISI 4150 Strain-hardened — 소둔·Q+T 행이 이 값 × 0.81481 · 0.93519 로 나온 배율 체인의 base. 4150 은 0.50%C·Cr-Mo 경화강이라 냉간인발 봉 제품형이 없고 공표 물성도 없다",
    "date": "2026-09-22",
    "ref": "docs/audits/steel-reverify-2027Q3.md · A3 철강 로테이션",
    "superseded_by": "MET-0086"
   },
   "MET-0044": {
    "reason": "AISI 5140 Strain-hardened — Q+T 행이 이 값 × 0.93519 로 나온 배율 체인의 base. 5140 냉간인발 봉의 공표 물성이 없다",
    "date": "2026-09-22",
    "ref": "docs/audits/steel-reverify-2027Q3.md · A3 철강 로테이션",
    "superseded_by": "MET-0040"
   },
   "MET-0283": {
    "reason": "AISI 1144 Stressproof — Q+T 425°C: 원전(Modern Steels 1144 페이지)은 1000·1100·1200 F 뜨임만 싣고 425°C(800 F) 행이 없다. 출처로 달린 \"Datasheet 3 · ANSYS Granta …\" 는 URL 자리에 설명문이 들어간 가짜 출처였고, Stressproof(냉간인발 + 응력제거 상표)에 Q+T 조건을 붙인 이름 자체도 성립하지 않는다.",
    "date": "2026-09-28",
    "ref": "docs/audits/steel-reverify-2027Q3.md ⑦ · A3 철강 reference tier",
    "superseded_by": "MET-0284"
   },
   "MET-0771": {
    "reason": "17-7 PH(조건 표기 없음, 원 출처 라벨 RH950) — MET-0828 \"Condition RH950\" 과 같은 조건의 중복이다. 값 1450/1650 은 CLF 대표값(1448/1586)과도 인장이 맞지 않았다.",
    "date": "2026-09-29",
    "ref": "docs/audits/stainless-reverify-2027Q4.md · A3 스테인리스",
    "superseded_by": "MET-0828"
   },
   "MET-0716": {
    "reason": "AISI 304 generic \"Strain-hardened\" — 같은 base 의 \"1/4 Hard\"(MET-1014, 사용자 제공 Granta 데이터시트 대표값)와 같은 조건이다. 값 515/860 은 A666 ¼ Hard 최소값의 복제.",
    "date": "2026-09-29",
    "ref": "docs/audits/stainless-reverify-2027Q4.md · A3 스테인리스",
    "superseded_by": "MET-1014"
   },
   "MET-0730": {
    "reason": "AISI 310 generic \"Strain-hardened\" — 310 은 ASTM A666 냉간 템퍼 대상 강종이 아니고, 값 515/860/12 는 304 행의 복제였다(원전에 없는 조건).",
    "date": "2026-09-29",
    "ref": "docs/audits/stainless-reverify-2027Q4.md · A3 스테인리스",
    "superseded_by": "MET-0727"
   },
   "MET-0747": {
    "reason": "AISI 321 generic \"Strain-hardened\" — A666 냉간 템퍼 대상이 아니며 값은 304 행의 복제였다.",
    "date": "2026-09-29",
    "ref": "docs/audits/stainless-reverify-2027Q4.md · A3 스테인리스",
    "superseded_by": "MET-0744"
   },
   "MET-0751": {
    "reason": "AISI 347 generic \"Strain-hardened\" — A666 냉간 템퍼 대상이 아니며 값은 304 행의 복제였다.",
    "date": "2026-09-29",
    "ref": "docs/audits/stainless-reverify-2027Q4.md · A3 스테인리스",
    "superseded_by": "MET-0748"
   },
   "MET-0784": {
    "reason": "AISI 410 generic \"Strain-hardened\" — 마르텐사이트계는 냉간 템퍼로 공급되지 않는다. 값(690/860)은 generic Q/T 행의 복제였다.",
    "date": "2026-09-29",
    "ref": "docs/audits/stainless-reverify-2027Q4.md · A3 스테인리스",
    "superseded_by": "MET-0783"
   },
   "MET-0788": {
    "reason": "AISI 430 generic \"Strain-hardened\" — 430 에는 규격 냉간 템퍼가 없고, 선행 교정이 인용한 옛 AK Steel 범위는 현행 불리틴에서 확인되지 않는다. 연신·경도는 합성값.",
    "date": "2026-09-29",
    "ref": "docs/audits/stainless-reverify-2027Q4.md · A3 스테인리스",
    "superseded_by": "MET-0785"
   },
   "MET-0798": {
    "reason": "AISI 440C generic \"Aged / solution-treated\" — 마르텐사이트계에 없는 조건(합성). 값은 Q+T 316°C 행의 복제.",
    "date": "2026-09-29",
    "ref": "docs/audits/stainless-reverify-2027Q4.md · A3 스테인리스",
    "superseded_by": "MET-0802"
   },
   "MET-0816": {
    "reason": "SS440C 소둔 — AISI 440C 소둔(MET-0799)과 같은 조건·같은 값(450/760/14)의 중복 base.",
    "date": "2026-09-29",
    "ref": "docs/audits/stainless-reverify-2027Q4.md · A3 스테인리스",
    "superseded_by": "MET-0799"
   },
   "MET-0817": {
    "reason": "SS440C \"Cryogenically treated + Hardened\" 1965/2080 — 인용 원전(Carpenter 440C)에 심랭처리 인장 행이 없다. 출처 라벨도 \"대조 전\"이었다.",
    "date": "2026-09-29",
    "ref": "docs/audits/stainless-reverify-2027Q4.md · A3 스테인리스",
    "superseded_by": "MET-0802"
   },
   "MET-0818": {
    "reason": "SS440C \"Hardened (1010°C OQ + 150°C T)\" — 값(1900/2030·HV 580)은 Carpenter 316°C 뜨임 행이고 150°C 뜨임 인장 행은 원전에 없다. MET-0802 와 같은 행의 중복.",
    "date": "2026-09-29",
    "ref": "docs/audits/stainless-reverify-2027Q4.md · A3 스테인리스",
    "superseded_by": "MET-0802"
   },
   "MET-0809": {
    "reason": "SS410 소둔(815°C 서랭) — AISI 410 소둔(MET-0780, 사용자 제공 Granta 데이터시트 검증)과 같은 조건의 중복 base. Granta 410 소둔 고온곡선은 MET-0780 으로 옮겼다.",
    "date": "2026-09-29",
    "ref": "docs/audits/stainless-reverify-2027Q4.md · A3 스테인리스",
    "superseded_by": "MET-0780"
   },
   "MET-0810": {
    "reason": "SS410 \"Q+T (150°C temper)\" 1380/1520 — Carpenter 410 뜨임표는 260°C 부터이고 150°C 인장 행은 어느 원전에도 없다.",
    "date": "2026-09-29",
    "ref": "docs/audits/stainless-reverify-2027Q4.md · A3 스테인리스",
    "superseded_by": "MET-0811"
   },
   "MET-0814": {
    "reason": "SS420 \"Hardened (1010°C OQ + 150°C temper)\" 1620/1830 — Carpenter 420 은 149/204°C 뜨임에 경도(HRC 약 52)만 주고 150°C 인장 행이 없다.",
    "date": "2026-09-29",
    "ref": "docs/audits/stainless-reverify-2027Q4.md · A3 스테인리스",
    "superseded_by": "MET-0815"
   },
   "MET-0753": {
    "reason": "Carpenter A-286 \"Sol. + Aged (650°C/16h)\" — 원전 시효온도는 704~760°C 이고 650°C 단독 시효 행이 없다. 값 800/1100 은 출처 불명.",
    "date": "2026-09-29",
    "ref": "docs/audits/stainless-reverify-2027Q4.md · A3 스테인리스",
    "superseded_by": "MET-0704"
   },
   "MET-0754": {
    "reason": "Carpenter A-286 \"Sol. + Aged (720°C/16h)\" — A286(MET-0704)과 같은 조건(982°C 용체화 + 718°C 시효)의 중복 base. A286 쪽을 Carpenter 원전 행으로 교정했다.",
    "date": "2026-09-29",
    "ref": "docs/audits/stainless-reverify-2027Q4.md · A3 스테인리스",
    "superseded_by": "MET-0704"
   },
   "MET-0755": {
    "reason": "Carpenter A-286 \"Solution treated (980°C)\" 590/900 — 용체화(미시효) 상태 값으로는 시효재와 같은 대역이라 성립하지 않고 원전 행도 없다.",
    "date": "2026-09-29",
    "ref": "docs/audits/stainless-reverify-2027Q4.md · A3 스테인리스",
    "superseded_by": "MET-0704"
   },
   "MET-0721": {
    "reason": "\"AISI 304L (Wrought) — Annealed\" — AISI 304L 소둔(MET-0717)과 같은 합금·조건의 중복 base.",
    "date": "2026-09-29",
    "ref": "docs/audits/stainless-reverify-2027Q4.md · A3 스테인리스",
    "superseded_by": "MET-0717"
   },
   "MET-0722": {
    "reason": "\"AISI 304L / STS304 ULC\" — 근거가 KIST 홈페이지 루트 URL 뿐이었고, 산업 노트의 \"KIST 표준 spec\"·\"KS D 3705 STS304 ULC\" 를 확인할 수 없다. 값 220/550/55 도 출처 불명.",
    "date": "2026-09-29",
    "ref": "docs/audits/stainless-reverify-2027Q4.md · A3 스테인리스",
    "superseded_by": "MET-0717"
   },
   "MET-0725": {
    "reason": "AISI 308 소둔 — 값(258/568/40)이 AISI 309 행과 같은 숫자의 복제이고 원전은 'ANSYS Granta' 설명문(가짜 출처)뿐이었다. 308 은 주로 용가재 등급이다.",
    "date": "2026-09-29",
    "ref": "docs/audits/stainless-reverify-2027Q4.md · A3 스테인리스",
    "superseded_by": "MET-0726"
   },
   "MET-0739": {
    "reason": "AISI 316L \"Cold-worked (50% red.)\" 690/760 — 원전 행이 없고, CLF 316/316L 불리틴 Figure 1(냉간압하-인장 곡선)에서 인장 760 MPa(110 ksi)는 약 15% 압하에 해당한다(50% 압하는 약 165 ksi 대역). 이름의 조건과 값이 서로 맞지 않는다.",
    "date": "2026-09-29",
    "ref": "docs/audits/stainless-reverify-2027Q4.md · A3 스테인리스",
    "superseded_by": "MET-0738"
   },
   "MET-0740": {
    "reason": "AISI 316L \"Solution treated (1100°C)\" — 소둔(MET-0738)과 같은 조건(용체화 1010~1120°C)의 중복이고 값 220/550 의 원전이 없다.",
    "date": "2026-09-29",
    "ref": "docs/audits/stainless-reverify-2027Q4.md · A3 스테인리스",
    "superseded_by": "MET-0738"
   },
   "MET-0741": {
    "reason": "AISI 316L \"Stress-relieved (450°C)\" 310/620 — 소둔재의 응력제거는 상온 인장을 바꾸는 공급 조건이 아니며 값의 원전이 없다.",
    "date": "2026-09-29",
    "ref": "docs/audits/stainless-reverify-2027Q4.md · A3 스테인리스",
    "superseded_by": "MET-0738"
   },
   "MET-0762": {
    "reason": "Super 304H \"Aged in service (650°C/10000h)\" — 인용된 Nippon Steel 카탈로그(E001.pdf)는 \"준비 중\" 빈 문서였고 사용 중 시효 상온 인장 행의 원전을 찾지 못했다.",
    "date": "2026-09-29",
    "ref": "docs/audits/stainless-reverify-2027Q4.md · A3 스테인리스",
    "superseded_by": "MET-0763"
   },
   "MET-0806": {
    "reason": "L80 13Cr \"Q+T (peak hardness, σy max)\" — API 5CT 의 항복 **상한**(655 MPa)을 별개 재료 조건처럼 실은 행이다. 인장 760·경도 HV 270 은 출처가 없고 HV 270 은 L80 최대 경도(23 HRC)를 넘는다.",
    "date": "2026-09-29",
    "ref": "docs/audits/stainless-reverify-2027Q4.md · A3 스테인리스",
    "superseded_by": "MET-0805"
   },
   "MET-0759": {
    "reason": "SAE 21-4N \"Solution + Aged, tested at 700°C\" — 시험온도 행을 별개 재료로 실은 것이다(A3 Ni 와 같은 유형). 고온 값은 곡선으로 다룬다.",
    "date": "2026-09-29",
    "ref": "docs/audits/stainless-reverify-2027Q4.md · A3 스테인리스",
    "superseded_by": "MET-0758"
   },
   "MET-0840": {
    "reason": "17-4PH LPBF \"H1150\" 1130/1170 — 인용된 Nikon SLM MDS 에는 H1150 이 없고, EOS 17-4PH MDS 는 H1150 을 HRC 28 로 준다(항복 1130 MPa 와 양립 불가). 원전에 없는 조건.",
    "date": "2026-09-29",
    "ref": "docs/audits/stainless-reverify-2027Q4.md · A3 스테인리스",
    "superseded_by": "MET-0841"
   }
  }
 }
}
