Repository: slmhlight/GRANTA

# AM Materials Explorer

ANSYS Granta-style **additive-manufacturing (AM) materials database** — an interactive
web app for exploring metal & polymer materials through dynamic Ashby charts, advanced
filtering, **range-based property data**, and **cited manufacturer datasheets**.

> 적층제조(AM) 소재 데이터베이스 탐색기. 대화형 Ashby 차트, 고급 필터링, **물성 range 데이터**,
> **데이터시트 출처 추적**을 제공합니다.

## Features
- **Range-based properties** — every property is a `min · typical · max` aggregated from real data points (heat treatments × build direction × vendors), shown as smooth property envelopes on the Ashby chart and min–max sub-lines in the detail panel.

File: data/corrections/sources.json
{
 "_note": "R226d 파일럿 — generic 티어 'reference' 해소. generic entry 의 MatWeb QuickText 검색링크(weak)를 build-registry 가 제거하고, subcategory 별 권위 출처를 보장. Carbon Steel 파일럿으로 패턴 확립 — 이후 Copper/Aluminum/Stainless 등 족보로 확장.",
 "sourcesBySubcategory": {
  "Carbon Steel": [
   {
    "label": "ASM Handbook Vol.1 — Properties & Selection: Irons, Steels, High-Performance Alloys",
    "url": "https://www.asminternational.org/asm-handbook-volume-1-properties-and-selection-irons-steels-and-high-performance-alloys",
    "verified": true
   },
   {
    "label": "ASTM A29/A29M — Carbon & Alloy Steel Bars, Hot-Wrought",
    "url": "https://store.astm.org/a0029_a0029m-20.html",
    "verified": true
   },
   {
    "label": "ASTM A108 — Cold-Finished Carbon and Alloy Steel Bars",
    "url": "https://store.astm.org/a0108-18.html",
    "verified": true
   }
  ],
  "Alloy Steel": [
   {
    "label": "ASM Handbook Vol.1 — Properties & Selection: Irons, Steels, High-Performance Alloys",
    "url": "https://www.asminternational.org/asm-handbook-volume-1-properties-and-selection-irons-steels-and-high-performance-alloys",
    "verified": true
   },
   {
    "label": "ASTM A29/A29M — Carbon & Alloy Steel Bars, Hot-Wrought",
    "url": "https://store.astm.org/a0029_a0029m-20.html",
    "verified": true
   }
  ],
  "Alloy Steel - Cr-Mo": [
   {
    "label": "ASM Handbook Vol.1 — Properties & Selection: Irons, Steels, High-Performance Alloys",
    "url": "https://www.asminternational.org/asm-handbook-volume-1-properties-and-selection-irons-steels-and-high-performance-alloys",
    "verified": true
   },
   {
    "label": "ASTM A29/A29M — Carbon & Alloy Steel Bars, Hot-Wrought",
    "url": "https://store.astm.org/a0029_a0029m-20.html",
    "verified": true
   }
  ],
  "Tool Steel": [
   {
    "label": "ASM Handbook Vol.1 — Properties & Selection: Irons, Steels, High-Performance Alloys",
    "url": "https://www.asminternational.org/asm-handbook-volume-1-properties-and-selection-irons-steels-and-high-performance-alloys",
    "verified": true
   }
  ],
  "Stainless Steel - Austenitic": [
   {
    "label": "ASM Handbook Vol.1 — Stainless Steels (properties & selection)",
    "url": "https://www.asminternational.org/asm-handbook-volume-1-properties-and-selection-irons-steels-and-high-performance-alloys",
    "verified": true
   },
   {
    "label": "ASTM A240/A240M — Stainless Steel Plate, Sheet & Strip",
    "url": "https://store.astm.org/a0240_a0240m-23.html",
    "verified": true
   }
  ],
  "Stainless Steel - Ferritic/Martensitic": [
   {
    "label": "ASM Handbook Vol.1 — Stainless Steels (properties & selection)",
    "url": "https://www.asminternational.org/asm-handbook-volume-1-properties-and-selection-irons-steels-and-high-performance-alloys",
    "verified": true
   },
   {
    "label": "ASTM A240/A240M — Stainless Steel Plate, Sheet & Strip",
    "url": "https://store.astm.org/a0240_a0240m-23.html",
    "verified": true
   }
  ],
  "Copper Alloy": [
   {
    "label": "ASM Handbook Vol.2 — Properties & Selection: Nonferrous Alloys & Special-Purpose Materials",
    "url": "https://www.asminternational.org/asm-handbook-volume-2-properties-and-selection-nonferrous-alloys-and-special-purpose-materials",
    "verified": true
   }
  ],
  "Copper Alloy - Brass": [
   {
    "label": "ASM Handbook Vol.2 — Nonferrous Alloys (Copper & Copper Alloys)",
    "url": "https://www.asminternational.org/asm-handbook-volume-2-properties-and-selection-nonferrous-alloys-and-special-purpose-materials",
    "verified": true
   }
  ],
  "Aluminum - Cu Alloys (2xxx)": [
   {
    "label": "ASM Handbook Vol.2 — Aluminum & Aluminum Alloys (properties & selection)",
    "url": "https://www.asminternational.org/asm-handbook-volume-2-properties-and-selection-nonferrous-alloys-and-special-purpose-materials",
    "verified": true
   }
  ],
  "Aluminum - Mn Alloys (3xxx)": [
   {
    "label": "ASM Handbook Vol.2 — Aluminum & Aluminum Alloys",
    "url": "https://www.asminternational.org/asm-handbook-volume-2-properties-and-selection-nonferrous-alloys-and-special-purpose-materials",
    "verified": true
   }
  ],
  "Aluminum - Mg Alloys (5xxx)": [
   {
    "label": "ASM Handbook Vol.2 — Aluminum & Aluminum Alloys",
    "url": "https://www.asminternational.org/asm-handbook-volume-2-properties-and-selection-nonferrous-alloys-and-special-purpose-materials",
    "verified": true
   }
  ],
  "Aluminum - Mg-Si Alloys (6xxx)": [
   {
    "label": "ASM Handbook Vol.2 — Aluminum & Aluminum Alloys",
    "url": "https://www.asminternational.org/asm-handbook-volume-2-properties-and-selection-nonferrous-alloys-and-special-purpose-materials",
    "verified": true
   }
  ],
  "Aluminum - Zn Alloys (7xxx)": [
   {
    "label": "ASM Handbook Vol.2 — Aluminum & Aluminum Alloys",
    "url": "https://www.asminternational.org/asm-handbook-volume-2-properties-and-selection-nonferrous-alloys-and-special-purpose-materials",
    "verified": true
   }
  ],
  "Aluminum - Si Alloys (cast/AM 3xx·4xx)": [
   {
    "label": "ASM Handbook Vol.2 — Aluminum & Aluminum Alloys",
    "url": "https://www.asminternational.org/asm-handbook-volume-2-properties-and-selection-nonferrous-alloys-and-special-purpose-materials",
    "verified": true
   },
   {
    "label": "ASTM B26/B108 — 알루미늄 사형·금형 주조 규격 (3xx/4xx 주조 조성군)",
    "url": "https://www.astm.org/b0026_b0026m-18.html",
    "verified": false
   }
  ],
  "Aluminum - Pure/Other": [
   {
    "label": "ASM Handbook Vol.2 — Aluminum & Aluminum Alloys",
    "url": "https://www.asminternational.org/asm-handbook-volume-2-properties-and-selection-nonferrous-alloys-and-special-purpose-materials",
    "verified": true
   }
  ],
  "Titanium - Pure / CP Grades": [
   {
    "label": "ASM Handbook Vol.2 — Titanium & Titanium Alloys (properties & selection)",
    "url": "https://www.asminternational.org/asm-handbook-volume-2-properties-and-selection-nonferrous-alloys-and-special-purpose-materials",
    "verified": true
   }
  ],
  "Titanium - α+β": [
   {
    "label": "ASM Handbook Vol.2 — Titanium & Titanium Alloys",
    "url": "https://www.asminternational.org/asm-handbook-volume-2-properties-and-selection-nonferrous-alloys-and-special-purpose-materials",
    "verified": true
   }
  ],
  "Titanium - α / near-α": [
   {
    "label": "ASM Handbook Vol.2 — Titanium & Titanium Alloys",
    "url": "https://www.asminternational.org/asm-handbook-volume-2-properties-and-selection-nonferrous-alloys-and-special-purpose-materials",
    "verified": true
   }
  ],
  "Titanium - β": [
   {
    "label": "ASM Handbook Vol.2 — Titanium & Titanium Alloys (β alloys)",
    "url": "https://www.asminternational.org/asm-handbook-volume-2-properties-and-selection-nonferrous-alloys-and-special-purpose-materials",
    "verified": true
   }
  ],
  "Aluminum - Lithium": [
   {
    "label": "ASM Handbook Vol.2 — Aluminum & Aluminum Alloys (Al-Li)",
    "url": "https://www.asminternational.org/asm-handbook-volume-2-properties-and-selection-nonferrous-alloys-and-special-purpose-materials",
    "verified": true
   }
  ],
  "Tool Steel - Hot-Work": [
   {
    "label": "ASM Handbook Vol.1 — Tool Steels (hot-work H-series)",
    "url": "https://www.asminternational.org/asm-handbook-volume-1-properties-and-selection-irons-steels-and-high-performance-alloys",
    "verified": true
   }
  ],
  "Magnesium Alloy": [
   {
    "label": "ASM Handbook Vol.2 — Magnesium & Magnesium Alloys",
    "url": "https://www.asminternational.org/asm-handbook-volume-2-properties-and-selection-nonferrous-alloys-and-special-purpose-materials",
    "verified": true
   }
  ],
  "Nickel Superalloy": [
   {
    "label": "ASM Handbook Vol.2 — Nonferrous Alloys (Ni & Co Superalloys)",
    "url": "https://www.asminternational.org/asm-handbook-volume-2-properties-and-selection-nonferrous-alloys-and-special-purpose-materials",
    "verified": true
   }
  ],
  "Refractory Metal": [
   {
    "label": "ASM Handbook Vol.2 — Refractory Metals & Alloys (W, Mo, Nb, Ta)",
    "url": "https://www.asminternational.org/asm-handbook-volume-2-properties-and-selection-nonferrous-alloys-and-special-purpose-materials",
    "verified": true
   }
  ],
  "Beryllium Alloy": [
   {
    "label": "ASM Handbook Vol.2 — Beryllium & Beryllium Alloys",
    "url": "https://www.asminternational.org/asm-handbook-volume-2-properties-and-selection-nonferrous-alloys-and-special-purpose-materials",
    "verified": true
   }
  ],
  "Polymer - PSU": [
   {
    "label": "Syensqo (Solvay) — Udel PSU polysulfone (official)",
    "url": "https://www.syensqo.com/en/brands/udel-psu",
    "verified": true
   }
  ],
  "Polymer - PPSU": [
   {
    "label": "Syensqo (Solvay) — Radel PPSU polyphenylsulfone (official)",
    "url": "https://www.syensqo.com/en/brands/radel-ppsu",
    "verified": true
   }
  ],
  "Polymer - PET": [
   {
    "label": "Indorama Ventures — PET resins (세계 최대 PET 제조사, official)",
    "url": "https://www.indoramaventures.com/en/our-products/pet",
    "verified": true
   }
  ],
  "Polymer - Polyethylene": [
   {
    "label": "LyondellBasell — HDPE resins (official product family)",
    "url": "https://www.lyondellbasell.com/en/our-solutions/products/polymers/resin-type/hdpe/",
    "verified": true
   }
  ],
  "Oxide": [
   {
    "label": "ASM Engineered Materials Handbook Vol.4 — Ceramics and Glasses",
    "url": "https://www.asminternational.org/results/-/journal_content/56/16883557/PUBLICATION/",
    "verified": true
   }
  ],
  "Glass-ceramic": [
   {
    "label": "ASM Engineered Materials Handbook Vol.4 — Ceramics and Glasses",
    "url": "https://www.asminternational.org/results/-/journal_content/56/16883557/PUBLICATION/",
    "verified": true
   }
  ],
  "Silicate": [
   {
    "label": "ASM Engineered Materials Handbook Vol.4 — Ceramics and Glasses",
    "url": "https://www.asminternational.org/results/-/journal_content/56/16883557/PUBLICATION/",
    "verified": true
   }
  ],
  "Stainless Steel - PH": [
   {
    "label": "ASM Handbook Vol.1 — Properties & Selection: Irons, Steels, High-Performance Alloys",
    "url": "https://www.asminternational.org/asm-handbook-volume-1-properties-and-selection-irons-steels-and-high-performance-alloys",
    "verified": true
   },
   {
    "label": "ASTM A564/A564M — 석출경화 스테인리스 봉·형강 규격",
    "url": "https://www.astm.org/a0564_a0564m-19a.html",
    "verified": false
   }
  ],
  "Stainless Steel - Duplex": [
   {
    "label": "ASM Handbook Vol.1 — Properties & Selection: Irons, Steels, High-Performance Alloys",
    "url": "https://www.asminternational.org/asm-handbook-volume-1-properties-and-selection-irons-steels-and-high-performance-alloys",
    "verified": true
   },
   {
    "label": "ASTM A240/A240M — 스테인리스 판·시트(듀플렉스 포함) 규격",
    "url": "https://www.astm.org/a0240_a0240m-20a.html",
    "verified": false
   }
  ],
  "Tool Steel - Mold": [
   {
    "label": "ASM Handbook Vol.1 — Properties & Selection: Irons, Steels, High-Performance Alloys",
    "url": "https://www.asminternational.org/asm-handbook-volume-1-properties-and-selection-irons-steels-and-high-performance-alloys",
    "verified": true
   },
   {
    "label": "ASTM A681 — 합금 공구강 규격",
    "url": "https://www.astm.org/a0681-08r22.html",
    "verified": false
   }
  ],
  "Tool Steel - Cold-Work": [
   {
    "label": "ASM Handbook Vol.1 — Properties & Selection: Irons, Steels, High-Performance Alloys",
    "url": "https://www.asminternational.org/asm-handbook-volume-1-properties-and-selection-irons-steels-and-high-performance-alloys",
    "verified": true
   },
   {
    "label": "ASTM A681 — 합금 공구강 규격",
    "url": "https://www.astm.org/a0681-08r22.html",
    "verified": false
   }
  ],
  "Cobalt Alloy - Chrome": [
   {
    "label": "ASM Handbook Vol.2 — Properties & Selection: Nonferrous Alloys and Special-Purpose Materials",
    "url": "https://www.asminternational.org/asm-handbook-volume-2-properties-and-selection-nonferrous-alloys-and-special-purpose-materials",
    "verified": true
   },
   {
    "label": "ASTM F75 / F1537 — Co-Cr-Mo 주조·단조 의료용 합금 규격",
    "url": "https://www.astm.org/f0075-18.html",
    "verified": false
   }
  ],
  "Advanced High-Strength Steel": [
   {
    "label": "ASM Handbook Vol.1 — Properties & Selection: Irons, Steels, High-Performance Alloys",
    "url": "https://www.asminternational.org/asm-handbook-volume-1-properties-and-selection-irons-steels-and-high-performance-alloys",
    "verified": true
   },
   {
    "label": "WorldAutoSteel — AHSS Application Guidelines V7",
    "url": "https://ahssinsights.org/",
    "verified": false
   }
  ],
  "Steel - Structural": [
   {
    "label": "ASM Handbook Vol.1 — Properties & Selection: Irons, Steels, High-Performance Alloys",
    "url": "https://www.asminternational.org/asm-handbook-volume-1-properties-and-selection-irons-steels-and-high-performance-alloys",
    "verified": true
   },
   {
    "label": "ASTM A36/A572/A992 — 구조용 강 규격군",
    "url": "https://www.astm.org/a0036_a0036m-19.html",
    "verified": false
   }
  ],
  "Cast Iron": [
   {
    "label": "ASM Handbook Vol.1 — Properties & Selection: Irons, Steels, High-Performance Alloys",
    "url": "https://www.asminternational.org/asm-handbook-volume-1-properties-and-selection-irons-steels-and-high-performance-alloys",
    "verified": true
   },
   {
    "label": "ASTM A536 / A897 / A532 — 구상흑연·ADI·내마모 주철 규격군",
    "url": "https://www.astm.org/a0536-84r19e01.html",
    "verified": false
   }
  ],
  "Nickel Alloy": [
   {
    "label": "ASM Handbook Vol.2 — Properties & Selection: Nonferrous Alloys and Special-Purpose Materials",
    "url": "https://www.asminternational.org/asm-handbook-volume-2-properties-and-selection-nonferrous-alloys-and-special-purpose-materials",
    "verified": true
   },
   {
    "label": "ASTM B443/B446 — Ni-Cr-Mo 합금 판·봉 규격",
    "url": "https://www.astm.org/b0443-19.html",
    "verified": false
   }
  ],
  "Zinc Alloy": [
   {
    "label": "ASM Handbook Vol.2 — Properties & Selection: Nonferrous Alloys and Special-Purpose Materials",
    "url": "https://www.asminternational.org/asm-handbook-volume-2-properties-and-selection-nonferrous-alloys-and-special-purpose-materials",
    "verified": true
   },
   {
    "label": "ASTM B86 — 아연 합금 다이캐스팅 규격",
    "url": "https://www.astm.org/b0086-18.html",
    "verified": false
   }
  ],
  "Zirconium Alloy": [
   {
    "label": "ASM Handbook Vol.2 — Properties & Selection: Nonferrous Alloys and Special-Purpose Materials",
    "url": "https://www.asminternational.org/asm-handbook-volume-2-properties-and-selection-nonferrous-alloys-and-special-purpose-materials",
    "verified": true
   },
   {
    "label": "ASTM B551 / B550 — 지르코늄 판·봉 규격",
    "url": "https://www.astm.org/b0551_b0551m-12r17.html",
    "verified": false
   }
  ],
  "Low-Expansion Alloy": [
   {
    "label": "ASM Handbook Vol.2 — Properties & Selection: Nonferrous Alloys and Special-Purpose Materials",
    "url": "https://www.asminternational.org/asm-handbook-volume-2-properties-and-selection-nonferrous-alloys-and-special-purpose-materials",
    "verified": true
   },
   {
    "label": "ASTM F1684 — 저열팽창(Invar/Kovar) 합금 규격",
    "url": "https://www.astm.org/f1684-06r22.html",
    "verified": false
   }
  ],
  "Nitride": [
   {
    "label": "ASM Engineered Materials Handbook Vol.4 — Ceramics and Glasses",
    "url": "https://www.asminternational.org/engineered-materials-handbook-volume-4-ceramics-and-glasses",
    "verified": false
   }
  ],
  "Carbide": [
   {
    "label": "ASM Engineered Materials Handbook Vol.4 — Ceramics and Glasses",
    "url": "https://www.asminternational.org/engineered-materials-handbook-volume-4-ceramics-and-glasses",
    "verified": false
   }
  ],
  "Boride": [
   {
    "label": "ASM Engineered Materials Handbook Vol.4 — Ceramics and Glasses",
    "url": "https://www.asminternational.org/engineered-materials-handbook-volume-4-ceramics-and-glasses",
    "verified": false
   }
  ],
  "Glass": [
   {
    "label": "ASM Engineered Materials Handbook Vol.4 — Ceramics and Glasses",
    "url": "https://www.asminternational.org/engineered-materials-handbook-volume-4-ceramics-and-glasses",
    "verified": false
   }
  ],
  "Ceramic - Other": [
   {
    "label": "ASM Engineered Materials Handbook Vol.4 — Ceramics and Glasses",
    "url": "https://www.asminternational.org/engineered-materials-handbook-volume-4-ceramics-and-glasses",
    "verified": false
   }
  ],
  "Foam-Polymer": [
   {
    "label": "ASM Engineered Materials Handbook Vol.1 — Composites",
    "url": "https://www.asminternational.org/engineered-materials-handbook-volume-1-composites",
    "verified": false
   }
  ],
  "Composite - PMC": [
   {
    "label": "ASM Engineered Materials Handbook Vol.1 — Composites",
    "url": "https://www.asminternational.org/engineered-materials-handbook-volume-1-composites",
    "verified": false
   }
  ],
  "Composite - MMC": [
   {
    "label": "ASM Engineered Materials Handbook Vol.1 — Composites",
    "url": "https://www.asminternational.org/engineered-materials-handbook-volume-1-composites",
    "verified": false
   }
  ],
  "Composite - CMC": [
   {
    "label": "ASM Engineered Materials Handbook Vol.1 — Composites",
    "url": "https://www.asminternational.org/engineered-materials-handbook-volume-1-composites",
    "verified": false
   }
  ],
  "Natural Composite": [
   {
    "label": "ASM Engineered Materials Handbook Vol.1 — Composites",
    "url": "https://www.asminternational.org/engineered-materials-handbook-volume-1-composites",
    "verified": false
   }
  ],
  "Shipbuilding Steel": [
   {
    "label": "ASM Handbook Vol.1 — Properties & Selection: Irons, Steels, High-Performance Alloys",
    "url": "https://www.asminternational.org/asm-handbook-volume-1-properties-and-selection-irons-steels-and-high-performance-alloys",
    "verified": true
   },
   {
    "label": "IACS UR W11 — 선급 선체 구조용 강 통일 규칙",
    "url": "https://iacs.org.uk/publications/unified-requirements/ur-w/",
    "verified": false
   }
  ],
  "Cobalt Alloy - Multiphase": [
   {
    "label": "ASM Handbook Vol.2 — Properties & Selection: Nonferrous Alloys and Special-Purpose Materials",
    "url": "https://www.asminternational.org/asm-handbook-volume-2-properties-and-selection-nonferrous-alloys-and-special-purpose-materials",
    "verified": true
   },
   {
    "label": "AMS 5844 / ASTM F562 — MP35N 급 다상 Co-Ni 합금 규격",
    "url": "https://www.astm.org/f0562-13r20.html",
    "verified": false
   }
  ],
  "Alloy Steel - Case Hardening": [
   {
    "label": "ASM Handbook Vol.1 — Properties & Selection: Irons, Steels, High-Performance Alloys",
    "url": "https://www.asminternational.org/asm-handbook-volume-1-properties-and-selection-irons-steels-and-high-performance-alloys",
    "verified": true
   },
   {
    "label": "ASTM A29/A29M · SAE J404 — 침탄용 합금강 봉재 규격",
    "url": "https://www.astm.org/a0029_a0029m-20.html",
    "verified": false
   }
  ],
  "Microalloyed Steel": [
   {
    "label": "ASM Handbook Vol.1 — Properties & Selection: Irons, Steels, High-Performance Alloys",
    "url": "https://www.asminternational.org/asm-handbook-volume-1-properties-and-selection-irons-steels-and-high-performance-alloys",
    "verified": true
   },
   {
    "label": "ASTM A572/A572M — 고강도 저합금 Nb-V 구조강 규격",
    "url": "https://www.astm.org/a0572_a0572m-21e01.html",
    "verified": false
   }
  ],
  "Wear-Resistant Steel": [
   {
    "label": "ASM Handbook Vol.1 — Properties & Selection: Irons, Steels, High-Performance Alloys",
    "url": "https://www.asminternational.org/asm-handbook-volume-1-properties-and-selection-irons-steels-and-high-performance-alloys",
    "verified": true
   },
   {
    "label": "EN 10025 / 제조사 내마모강 규격 (Hardox·Armox 계)",
    "url": "https://www.en-standard.eu/bs-en-10025-2-2019-hot-rolled-products-of-structural-steels/",
    "verified": false
   }
  ],
  "Electrical Steel": [
   {
    "label": "ASM Handbook Vol.2 — Properties & Selection: Nonferrous Alloys and Special-Purpose Materials",
    "url": "https://www.asminternational.org/asm-handbook-volume-2-properties-and-selection-nonferrous-alloys-and-special-purpose-materials",
    "verified": true
   },
   {
    "label": "ASTM A677/A683 — 무방향성 전기강판 규격",
    "url": "https://www.astm.org/a0677-19.html",
    "verified": false
   }
  ],
  "UHTC": [
   {
    "label": "ASM Engineered Materials Handbook Vol.4 — Ceramics and Glasses",
    "url": "https://www.asminternational.org/engineered-materials-handbook-volume-4-ceramics-and-glasses",
    "verified": false
   },
   {
    "label": "Fahrenholtz W G et al. — Ultra-High Temperature Ceramics (Wiley)",
    "url": "https://onlinelibrary.wiley.com/doi/book/10.1002/9781118700853",
    "verified": false
   }
  ],
  "Polyethylene-Epoxy": [
   {
    "label": "ASM Engineered Materials Handbook Vol.1 — Composites",
    "url": "https://www.asminternational.org/engineered-materials-handbook-volume-1-composites",
    "verified": false
   }
  ],
  "Ceramic-Matrix": [
   {
    "label": "ASM Engineered Materials Handbook Vol.1 — Composites",
    "url": "https://www.asminternational.org/engineered-materials-handbook-volume-1-composites",
    "verified": false
   }
  ],
  "Bulk-Molding": [
   {
    "label": "ASM Engineered Materials Handbook Vol.1 — Composites",
    "url": "https://www.asminternational.org/engineered-materials-handbook-volume-1-composites",
    "verified": false
   }
  ],
  "Wood": [
   {
    "label": "ASM Engineered Materials Handbook Vol.1 — Composites",
    "url": "https://www.asminternational.org/engineered-materials-handbook-volume-1-composites",
    "verified": false
   }
  ],
  "Tool Steel - High-Speed": [
   {
    "label": "ASM Handbook Vol.1 — Properties & Selection: Irons, Steels, High-Performance Alloys",
    "url": "https://www.asminternational.org/asm-handbook-volume-1-properties-and-selection-irons-steels-and-high-performance-alloys",
    "verified": true
   },
   {
    "label": "ASTM A600 — Tool Steel High Speed",
    "url": "https://store.astm.org/a0600-92ar16.html",
    "verified": false
   }
  ],
  "Press-Hardening Steel": [
   {
    "label": "ASM Handbook Vol.1 — Properties & Selection: Irons, Steels, High-Performance Alloys",
    "url": "https://www.asminternational.org/asm-handbook-volume-1-properties-and-selection-irons-steels-and-high-performance-alloys",
    "verified": true
   },
   {
    "label": "EN 10083-3 — Steels for quenching and tempering, alloy steels (22MnB5)",
    "url": "https://www.en-standard.eu/bs-en-10083-3-2006-steels-for-quenching-and-tempering-technical-delivery-conditions-for-alloy-steels/",
    "verified": false
   }
  ],
  "Pressure Vessel Steel": [
   {
    "label": "ASM Handbook Vol.1 — Properties & Selection: Irons, Steels, High-Performance Alloys",
    "url": "https://www.asminternational.org/asm-handbook-volume-1-properties-and-selection-irons-steels-and-high-performance-alloys",
    "verified": true
   },
   {
    "label": "ASME B&PV Code Sec. II Part A — SA-508/SA-516 ferrous material specifications",
    "url": "https://www.asme.org/codes-standards/find-codes-standards/bpvc-ii-a-bpvc-section-ii-materials-part-a-ferrous-material-specifications",
    "verified": false
   }
  ],
  "Armor Steel": [
   {
    "label": "ASM Handbook Vol.1 — Properties & Selection: Irons, Steels, High-Performance Alloys",
    "url": "https://www.asminternational.org/asm-handbook-volume-1-properties-and-selection-irons-steels-and-high-performance-alloys",
    "verified": true
   },
   {
    "label": "MIL-DTL-46100E — Armor Plate, Steel, Wrought, High-Hardness",
    "url": "https://everyspec.com/MIL-SPECS/MIL-SPECS-MIL-DTL/MIL-DTL-46100E_24587/",
    "verified": false
   }
  ],
  "Spring Steel": [
   {
    "label": "ASM Handbook Vol.1 — Properties & Selection: Irons, Steels, High-Performance Alloys",
    "url": "https://www.asminternational.org/asm-handbook-volume-1-properties-and-selection-irons-steels-and-high-performance-alloys",
    "verified": true
   },
   {
    "label": "ASTM A228 — Steel Wire, Music Spring Quality",
    "url": "https://store.astm.org/a0228_a0228m-18.html",
    "verified": false
   }
  ],
  "Composite - Ceramic-Metal": [
   {
    "label": "ASM Handbook Vol.21 — Composites",
    "url": "https://www.asminternational.org/asm-handbook-volume-21-composites",
    "verified": false
   }
  ],
  "Rail Steel": [
   {
    "label": "ASM Handbook Vol.1 — Properties & Selection: Irons, Steels, High-Performance Alloys",
    "url": "https://www.asminternational.org/asm-handbook-volume-1-properties-and-selection-irons-steels-and-high-performance-alloys",
    "verified": true
   },
   {
    "label": "EN 13674-1 — Railway applications, Track, Rail (R260/R350HT)",
    "url": "https://www.en-standard.eu/bs-en-13674-1-2011-a1-2017-railway-applications-track-rail-vignole-railway-rails-46-kg-m-and-above/",
    "verified": false
   }
  ]
 }
}

File: data/corrections/values.json (part 1 of 4)
{
 "_meta": {
  "r": "R226 P4 — 가짜 variant 실제값 도출 (공정상태 매핑 모델)",
  "model": "조건을 공정상태별 실제값에 매핑. soft(annealed/as-cast·forged/mill-annealed)=annealed값; hard(aged/STA/hardened)=실제 강화값. 합금이 비-열처리·비-냉간가공이면 hard 라벨=annealed(아티팩트, 값 정상).",
  "note": "CSV generic Ti α/β 3종은 placeholder 조성 + 가짜값이었음 — datasheet 검증값으로 조성·물성 동시 교정.",
  "applied_by": "scripts/build-registry.mjs (stable_id 키)",
  "schema": "compositionByBase: base 이름→조성객체 / ranges: stable_id→{yield_strength,uts,elongation,basis,src}"
 },
 "_note": "값 교정 (stable_id 키). ranges: 물성 교정(basis·src 필수) — build-registry 4c 적용, 원본은 entry _corrections 보존. fields: 필드 단위 교정.",
 "ranges": {
  "MET-0795": {
   "yield_strength": 1655,
   "uts": 1793,
   "elongation": 5,
   "max_service_temp": 316,
   "hardness_src": {
    "scale": "HB",
    "value": 512,
    "family": "steel"
   },
   "basis": "'200°C 뜨임' 행의 인장값은 원전에 없는 조건이다(Carpenter 는 204°C 에 경도만 준다). 인장 행이 있는 316°C 뜨임으로 이름·값을 함께 옮긴다. 사용온도 상한은 뜨임온도(A11 규칙 — 넘으면 재뜨임으로 강도가 떨어진다). (선행 교정 200 대체) [선행 교정 대체: {\"max_service_temp\": 200}]",
   "src": "Carpenter Technology — CarTech 440A datasheet, Typical RT mechanical properties, hardened 1900°F(1038°C) OQ, tempered 600°F(316°C): 240/260 ksi (1655/1793 MPa) · El 5% · HB 512 · https://www.carpentertechnology.com/hubfs/7407324/Material%20Saftey%20Data%20Sheets/440A.pdf · [경도 스케일] HB 512 → HV (ASTM E140-12b Table 1)"
  },
  "MET-0797": {
   "yield_strength": 1862,
   "uts": 1931,
   "elongation": 3,
   "max_service_temp": 316,
   "hardness_src": {
    "scale": "HB",
    "value": 534,
    "family": "steel"
   },
   "basis": "'200°C 뜨임' 행의 인장값은 원전에 없는 조건이다(Carpenter 는 204°C 에 경도만 준다). 인장 행이 있는 316°C 뜨임으로 이름·값을 함께 옮긴다. 사용온도 상한은 뜨임온도(A11 규칙 — 넘으면 재뜨임으로 강도가 떨어진다). (선행 교정 200 대체) [선행 교정 대체: {\"max_service_temp\": 200}]",
   "src": "Carpenter Technology — CarTech 440B datasheet, Typical RT mechanical properties, hardened 1900°F(1038°C) OQ, tempered 600°F(316°C): 270/280 ksi (1862/1931 MPa) · El 3% · HB 534 · https://www.carpentertechnology.com/hubfs/7407324/Material%20Saftey%20Data%20Sheets/440B%20.pdf · [경도 스케일] HB 534 → HV (ASTM E140-12b Table 1)"
  },
  "MET-0062": {
   "max_service_temp": 180,
   "basis": "상용 최고온도가 **뜨임온도(180°C)보다 높은 425°C** 로 표기돼 있었다. 뜨임 마르텐사이트를 뜨임온도 이상에서 쓰면 추가 뜨임이 진행돼 경도·강도를 잃는다 — 이 조건이 제공하는 강도를 근거로 설계한다면 상한은 뜨임온도를 넘을 수 없다. 기존 425°C 는 조건 축이 없는 **계열 typical**(같은 합금의 고온 뜨임 조건 기준)이 조건 무관하게 상속된 값이다(백로그 A11). 새 값을 만들지 않고 이 entry 자신의 뜨임온도를 상한으로 쓴다.",
   "src": "열처리 일반 원칙 — 뜨임재의 사용온도는 뜨임온도를 초과할 수 없다(초과 시 재뜨임으로 경도 저하). 뜨임온도는 이 entry 의 조건 표기에서 취함."
  },
  "MET-0031": {
   "yield_strength": 1590,
   "uts": 1720,
   "elongation": 10,
   "hardness": 486,
   "max_service_temp": 315,
   "basis": "\"Q+T (200°C)\" 라벨의 1620 / 1760 MPa 는 원전 315°C 뜨임행(1590 / 1720 · 10% · 486 HB)에 가깝고 200°C 뜨임값(≈ 1860 / 1980)에는 못 미친다 — 값은 315°C 행인데 라벨만 200°C 였다. 원전에 205°C 행이 없으므로 값과 라벨을 315°C 행으로 맞춘다. 사용온도 상한 315°C. (선행 교정 대체: 사용온도 상한 200°C → 새 뜨임온도)",
   "src": "Shigley Mechanical Engineering Design Table A-21 (출처 ASM Metals Reference Book 2d ed., 1983 — 1 in. 봉, 유냉) — 4340 Q&T 315°C (600°F): 1720 / 1590 MPa · 10% · RA 40% · HB 486 · https://dr-seif.com/content/ME425-HO2.pdf"
  },
  "MET-0690": {
   "max_service_temp": 430,
   "basis": "상용 최고온도가 **뜨임온도(430°C)보다 높은 480°C** 로 표기돼 있었다. 뜨임 마르텐사이트를 뜨임온도 이상에서 쓰면 추가 뜨임이 진행돼 경도·강도를 잃는다 — 이 조건이 제공하는 강도를 근거로 설계한다면 상한은 뜨임온도를 넘을 수 없다. 기존 480°C 는 조건 축이 없는 **계열 typical**(같은 합금의 고온 뜨임 조건 기준)이 조건 무관하게 상속된 값이다(백로그 A11). 새 값을 만들지 않고 이 entry 자신의 뜨임온도를 상한으로 쓴다.",
   "src": "열처리 일반 원칙 — 뜨임재의 사용온도는 뜨임온도를 초과할 수 없다(초과 시 재뜨임으로 경도 저하). 뜨임온도는 이 entry 의 조건 표기에서 취함."
  },
  "MET-0689": {
   "max_service_temp": 380,
   "basis": "상용 최고온도가 **뜨임온도(380°C)보다 높은 480°C** 로 표기돼 있었다. 뜨임 마르텐사이트를 뜨임온도 이상에서 쓰면 추가 뜨임이 진행돼 경도·강도를 잃는다 — 이 조건이 제공하는 강도를 근거로 설계한다면 상한은 뜨임온도를 넘을 수 없다. 기존 480°C 는 조건 축이 없는 **계열 typical**(같은 합금의 고온 뜨임 조건 기준)이 조건 무관하게 상속된 값이다(백로그 A11). 새 값을 만들지 않고 이 entry 자신의 뜨임온도를 상한으로 쓴다.",
   "src": "열처리 일반 원칙 — 뜨임재의 사용온도는 뜨임온도를 초과할 수 없다(초과 시 재뜨임으로 경도 저하). 뜨임온도는 이 entry 의 조건 표기에서 취함."
  },
  "MET-0687": {
   "max_service_temp": 430,
   "basis": "상용 최고온도가 **뜨임온도(430°C)보다 높은 480°C** 로 표기돼 있었다. 뜨임 마르텐사이트를 뜨임온도 이상에서 쓰면 추가 뜨임이 진행돼 경도·강도를 잃는다 — 이 조건이 제공하는 강도를 근거로 설계한다면 상한은 뜨임온도를 넘을 수 없다. 기존 480°C 는 조건 축이 없는 **계열 typical**(같은 합금의 고온 뜨임 조건 기준)이 조건 무관하게 상속된 값이다(백로그 A11). 새 값을 만들지 않고 이 entry 자신의 뜨임온도를 상한으로 쓴다.",
   "src": "열처리 일반 원칙 — 뜨임재의 사용온도는 뜨임온도를 초과할 수 없다(초과 시 재뜨임으로 경도 저하). 뜨임온도는 이 entry 의 조건 표기에서 취함."
  },
  "MET-0686": {
   "max_service_temp": 380,
   "basis": "상용 최고온도가 **뜨임온도(380°C)보다 높은 480°C** 로 표기돼 있었다. 뜨임 마르텐사이트를 뜨임온도 이상에서 쓰면 추가 뜨임이 진행돼 경도·강도를 잃는다 — 이 조건이 제공하는 강도를 근거로 설계한다면 상한은 뜨임온도를 넘을 수 없다. 기존 480°C 는 조건 축이 없는 **계열 typical**(같은 합금의 고온 뜨임 조건 기준)이 조건 무관하게 상속된 값이다(백로그 A11). 새 값을 만들지 않고 이 entry 자신의 뜨임온도를 상한으로 쓴다.",
   "src": "열처리 일반 원칙 — 뜨임재의 사용온도는 뜨임온도를 초과할 수 없다(초과 시 재뜨임으로 경도 저하). 뜨임온도는 이 entry 의 조건 표기에서 취함."
  },
  "MET-0961": {
   "max_service_temp": 180,
   "basis": "상용 최고온도가 **뜨임온도(180°C)보다 높은 550°C** 로 표기돼 있었다. 뜨임 마르텐사이트를 뜨임온도 이상에서 쓰면 추가 뜨임이 진행돼 경도·강도를 잃는다 — 이 조건이 제공하는 강도를 근거로 설계한다면 상한은 뜨임온도를 넘을 수 없다. 기존 550°C 는 조건 축이 없는 **계열 typical**(같은 합금의 고온 뜨임 조건 기준)이 조건 무관하게 상속된 값이다(백로그 A11). 새 값을 만들지 않고 이 entry 자신의 뜨임온도를 상한으로 쓴다.",
   "src": "열처리 일반 원칙 — 뜨임재의 사용온도는 뜨임온도를 초과할 수 없다(초과 시 재뜨임으로 경도 저하). 뜨임온도는 이 entry 의 조건 표기에서 취함."
  },
  "MET-0963": {
   "max_service_temp": 180,
   "basis": "상용 최고온도가 **뜨임온도(180°C)보다 높은 550°C** 로 표기돼 있었다. 뜨임 마르텐사이트를 뜨임온도 이상에서 쓰면 추가 뜨임이 진행돼 경도·강도를 잃는다 — 이 조건이 제공하는 강도를 근거로 설계한다면 상한은 뜨임온도를 넘을 수 없다. 기존 550°C 는 조건 축이 없는 **계열 typical**(같은 합금의 고온 뜨임 조건 기준)이 조건 무관하게 상속된 값이다(백로그 A11). 새 값을 만들지 않고 이 entry 자신의 뜨임온도를 상한으로 쓴다.",
   "src": "열처리 일반 원칙 — 뜨임재의 사용온도는 뜨임온도를 초과할 수 없다(초과 시 재뜨임으로 경도 저하). 뜨임온도는 이 entry 의 조건 표기에서 취함."
  },
  "MET-0028": {
   "yield_strength": 1640,
   "uts": 1770,
   "elongation": 8,
   "hardness": 510,
   "max_service_temp": 205,
   "basis": "\"Q+T (200°C, full hard)\" 인데 경도 415 HB · 인장 1410 MPa 였다 — 200°C 뜨임 4140 은 510 HB · 1770 MPa 급이다(415 HB 는 400°C 대 뜨임 경도). 원전의 205°C 뜨임행으로 교정한다. 사용온도 상한은 뜨임온도(선행 교정 200 → 205). (선행 교정 대체: 사용온도 상한 200°C → 새 뜨임온도)",
   "src": "Shigley Mechanical Engineering Design Table A-21 (출처 ASM Metals Reference Book 2d ed., 1983 — 1 in. 봉, 유냉) — 4140 Q&T 205°C (400°F): 1770 / 1640 MPa · 8% · RA 38% · HB 510 · https://dr-seif.com/content/ME425-HO2.pdf"
  },
  "MET-0811": {
   "yield_strength": 1089,
   "uts": 1331,
   "elongation": 17,
   "max_service_temp": 260,
   "hardness_src": {
    "scale": "HRC",
    "value": 43,
    "family": "steel"
   },
   "basis": "'200°C 뜨임' 1000/1220·14% 는 원전에 없는 조건이다(Carpenter 뜨임표는 260°C 부터) — 값도 260°C 행(1089/1331)보다 낮다. 원전 최저 뜨임 행으로 이름·값을 맞춘다. 사용온도 상한은 뜨임온도(A11 규칙 — 넘으면 재뜨임으로 강도가 떨어진다). (선행 교정 200 대체) [선행 교정 대체: {\"max_service_temp\": 200}]",
   "src": "Carpenter Technology — CarTech 410 datasheet, bar hardened 1850°F(1010°C) OQ, tempered 4 h at 500°F(260°C): 158/193 ksi (1089/1331 MPa) · El 17% · RA 62% · HRC 43 / HB 401 · https://www.carpentertechnology.com/hubfs/7407324/Material%20Saftey%20Data%20Sheets/410.pdf · [경도 스케일] HRC 43 → HV (ASTM E140-12b Table 1)"
  },
  "MET-0815": {
   "yield_strength": 1482,
   "uts": 1724,
   "elongation": 8,
   "max_service_temp": 204,
   "hardness_src": {
    "scale": "HB",
    "value": 512,
    "family": "steel"
   },
   "basis": "200°C 뜨임 1450/1720·8%·HV 510 은 원전 1038°C 유냉 + 204°C 뜨임 행(1482/1724·8%·HB 512)과 같은 조건 — 항복과 경도 스케일만 어긋났다. 사용온도 상한은 뜨임온도(A11 규칙 — 넘으면 재뜨임으로 강도가 떨어진다). (선행 교정 200 대체) [선행 교정 대체: {\"max_service_temp\": 200}]",
   "src": "Carpenter Technology — CarTech 420 datasheet, Typical RT properties 1 in. round bar: Hardened 1900°F(1038°C) OQ + tempered 400°F(204°C) 215/250 ksi (1482/1724 MPa) · El 8% · RA 25% · HB 512 · https://www.carpentertechnology.com/hubfs/7407324/Material%20Saftey%20Data%20Sheets/420.pdf · [경도 스케일] HB 512 → HV (ASTM E140-12b Table 1)"
  },
  "MET-0973": {
   "max_service_temp": 540,
   "basis": "상용 최고온도가 **뜨임온도(540°C)보다 높은 550°C** 로 표기돼 있었다. 뜨임 마르텐사이트를 뜨임온도 이상에서 쓰면 추가 뜨임이 진행돼 경도·강도를 잃는다 — 이 조건이 제공하는 강도를 근거로 설계한다면 상한은 뜨임온도를 넘을 수 없다. 기존 550°C 는 조건 축이 없는 **계열 typical**(같은 합금의 고온 뜨임 조건 기준)이 조건 무관하게 상속된 값이다(백로그 A11). 새 값을 만들지 않고 이 entry 자신의 뜨임온도를 상한으로 쓴다.",
   "src": "열처리 일반 원칙 — 뜨임재의 사용온도는 뜨임온도를 초과할 수 없다(초과 시 재뜨임으로 경도 저하). 뜨임온도는 이 entry 의 조건 표기에서 취함."
  },
  "MET-0981": {
   "max_service_temp": 200,
   "basis": "상용 최고온도가 **뜨임온도(200°C)보다 높은 650°C** 로 표기돼 있었다. 뜨임 마르텐사이트를 뜨임온도 이상에서 쓰면 추가 뜨임이 진행돼 경도·강도를 잃는다 — 이 조건이 제공하는 강도를 근거로 설계한다면 상한은 뜨임온도를 넘을 수 없다. 기존 650°C 는 조건 축이 없는 **계열 typical**(같은 합금의 고온 뜨임 조건 기준)이 조건 무관하게 상속된 값이다(백로그 A11). 새 값을 만들지 않고 이 entry 자신의 뜨임온도를 상한으로 쓴다.",
   "src": "열처리 일반 원칙 — 뜨임재의 사용온도는 뜨임온도를 초과할 수 없다(초과 시 재뜨임으로 경도 저하). 뜨임온도는 이 entry 의 조건 표기에서 취함."
  },
  "MET-0980": {
   "max_service_temp": 500,
   "basis": "상용 최고온도가 **뜨임온도(500°C)보다 높은 650°C** 로 표기돼 있었다. 뜨임 마르텐사이트를 뜨임온도 이상에서 쓰면 추가 뜨임이 진행돼 경도·강도를 잃는다 — 이 조건이 제공하는 강도를 근거로 설계한다면 상한은 뜨임온도를 넘을 수 없다. 기존 650°C 는 조건 축이 없는 **계열 typical**(같은 합금의 고온 뜨임 조건 기준)이 조건 무관하게 상속된 값이다(백로그 A11). 새 값을 만들지 않고 이 entry 자신의 뜨임온도를 상한으로 쓴다.",
   "src": "열처리 일반 원칙 — 뜨임재의 사용온도는 뜨임온도를 초과할 수 없다(초과 시 재뜨임으로 경도 저하). 뜨임온도는 이 entry 의 조건 표기에서 취함."
  },
  "MET-0229": {
   "max_service_temp": 250,
   "basis": "상용 최고온도가 **뜨임온도(250°C)보다 높은 450°C** 로 표기돼 있었다. 뜨임 마르텐사이트를 뜨임온도 이상에서 쓰면 추가 뜨임이 진행돼 경도·강도를 잃는다 — 이 조건이 제공하는 강도를 근거로 설계한다면 상한은 뜨임온도를 넘을 수 없다. 기존 450°C 는 조건 축이 없는 **계열 typical**(같은 합금의 고온 뜨임 조건 기준)이 조건 무관하게 상속된 값이다(백로그 A11). 새 값을 만들지 않고 이 entry 자신의 뜨임온도를 상한으로 쓴다.",
   "src": "열처리 일반 원칙 — 뜨임재의 사용온도는 뜨임온도를 초과할 수 없다(초과 시 재뜨임으로 경도 저하). 뜨임온도는 이 entry 의 조건 표기에서 취함."
  },
  "MET-0054": {
   "max_service_temp": 245,
   "basis": "상용 최고온도가 **뜨임온도(245°C)보다 높은 425°C** 로 표기돼 있었다. 뜨임 마르텐사이트를 뜨임온도 이상에서 쓰면 추가 뜨임이 진행돼 경도·강도를 잃는다 — 이 조건이 제공하는 강도를 근거로 설계한다면 상한은 뜨임온도를 넘을 수 없다. 기존 425°C 는 조건 축이 없는 **계열 typical**(같은 합금의 고온 뜨임 조건 기준)이 조건 무관하게 상속된 값이다(백로그 A11). 새 값을 만들지 않고 이 entry 자신의 뜨임온도를 상한으로 쓴다.",
   "src": "열처리 일반 원칙 — 뜨임재의 사용온도는 뜨임온도를 초과할 수 없다(초과 시 재뜨임으로 경도 저하). 뜨임온도는 이 entry 의 조건 표기에서 취함."
  },
  "MET-0970": {
   "max_service_temp": 200,
   "basis": "상용 최고온도가 **뜨임온도(200°C)보다 높은 540°C** 로 표기돼 있었다. 뜨임 마르텐사이트를 뜨임온도 이상에서 쓰면 추가 뜨임이 진행돼 경도·강도를 잃는다 — 이 조건이 제공하는 강도를 근거로 설계한다면 상한은 뜨임온도를 넘을 수 없다. 기존 540°C 는 조건 축이 없는 **계열 typical**(같은 합금의 고온 뜨임 조건 기준)이 조건 무관하게 상속된 값이다(백로그 A11). 새 값을 만들지 않고 이 entry 자신의 뜨임온도를 상한으로 쓴다.",
   "src": "열처리 일반 원칙 — 뜨임재의 사용온도는 뜨임온도를 초과할 수 없다(초과 시 재뜨임으로 경도 저하). 뜨임온도는 이 entry 의 조건 표기에서 취함."
  },
  "MET-0971": {
   "max_service_temp": 520,
   "basis": "상용 최고온도가 **뜨임온도(520°C)보다 높은 540°C** 로 표기돼 있었다. 뜨임 마르텐사이트를 뜨임온도 이상에서 쓰면 추가 뜨임이 진행돼 경도·강도를 잃는다 — 이 조건이 제공하는 강도를 근거로 설계한다면 상한은 뜨임온도를 넘을 수 없다. 기존 540°C 는 조건 축이 없는 **계열 typical**(같은 합금의 고온 뜨임 조건 기준)이 조건 무관하게 상속된 값이다(백로그 A11). 새 값을 만들지 않고 이 entry 자신의 뜨임온도를 상한으로 쓴다.",
   "src": "열처리 일반 원칙 — 뜨임재의 사용온도는 뜨임온도를 초과할 수 없다(초과 시 재뜨임으로 경도 저하). 뜨임온도는 이 entry 의 조건 표기에서 취함."
  },
  "MET-0691": {
   "max_service_temp": 430,
   "basis": "상용 최고온도가 **뜨임온도(430°C)보다 높은 480°C** 로 표기돼 있었다. 뜨임 마르텐사이트를 뜨임온도 이상에서 쓰면 추가 뜨임이 진행돼 경도·강도를 잃는다 — 이 조건이 제공하는 강도를 근거로 설계한다면 상한은 뜨임온도를 넘을 수 없다. 기존 480°C 는 조건 축이 없는 **계열 typical**(같은 합금의 고온 뜨임 조건 기준)이 조건 무관하게 상속된 값이다(백로그 A11). 새 값을 만들지 않고 이 entry 자신의 뜨임온도를 상한으로 쓴다.",
   "src": "열처리 일반 원칙 — 뜨임재의 사용온도는 뜨임온도를 초과할 수 없다(초과 시 재뜨임으로 경도 저하). 뜨임온도는 이 entry 의 조건 표기에서 취함."
  },
  "MET-0688": {
   "max_service_temp": 430,
   "basis": "상용 최고온도가 **뜨임온도(430°C)보다 높은 480°C** 로 표기돼 있었다. 뜨임 마르텐사이트를 뜨임온도 이상에서 쓰면 추가 뜨임이 진행돼 경도·강도를 잃는다 — 이 조건이 제공하는 강도를 근거로 설계한다면 상한은 뜨임온도를 넘을 수 없다. 기존 480°C 는 조건 축이 없는 **계열 typical**(같은 합금의 고온 뜨임 조건 기준)이 조건 무관하게 상속된 값이다(백로그 A11). 새 값을 만들지 않고 이 entry 자신의 뜨임온도를 상한으로 쓴다.",
   "src": "열처리 일반 원칙 — 뜨임재의 사용온도는 뜨임온도를 초과할 수 없다(초과 시 재뜨임으로 경도 저하). 뜨임온도는 이 entry 의 조건 표기에서 취함."
  },
  "MET-0964": {
   "max_service_temp": 200,
   "basis": "상용 최고온도가 **뜨임온도(200°C)보다 높은 550°C** 로 표기돼 있었다. 뜨임 마르텐사이트를 뜨임온도 이상에서 쓰면 추가 뜨임이 진행돼 경도·강도를 잃는다 — 이 조건이 제공하는 강도를 근거로 설계한다면 상한은 뜨임온도를 넘을 수 없다. 기존 550°C 는 조건 축이 없는 **계열 typical**(같은 합금의 고온 뜨임 조건 기준)이 조건 무관하게 상속된 값이다(백로그 A11). 새 값을 만들지 않고 이 entry 자신의 뜨임온도를 상한으로 쓴다.",
   "src": "열처리 일반 원칙 — 뜨임재의 사용온도는 뜨임온도를 초과할 수 없다(초과 시 재뜨임으로 경도 저하). 뜨임온도는 이 entry 의 조건 표기에서 취함."
  },
  "MET-0953": {
   "price_per_cm3": 0.52,
   "electrical_conductivity": 3,
   "thermal_expansion": 10.4,
   "poisson_ratio": 0.3,
   "specific_heat": 450,
   "melting_point": 1430,
   "max_service_temp": 480,
   "price_per_kg": 65,
   "thermal_conductivity": 15,
   "basis": "물성 7개(%IACS·상용온도·선팽창·푸아송·비열·융점·가격)를 **AISI 300M**(초고장력 저합금강)에서 통째로 상속했다. 이름 \"Maraging Steel (1.2709/MS1/M300/M789)\" 의 `M300/M789` 에서 `300` + `/` + `M` 이 합금 키 `300m` 에 **구분자를 건너뛰어** 매칭됐다. **가격 $8/kg 는 DB 의 정상 Maraging 300($65/kg) 대비 8배 과소** — 비용 기반 선정을 크게 왜곡한다. Wiedemann-Franz 검사(열전도 14.2 < 전자기여 하한 26)가 드러냈고, %IACS 3 으로 바로잡으면 하한 12.4 가 되어 해소된다. As-built — 열전도는 datasheet as-built 15.",
   "src": "EOS MaragingSteel MS1 데이터시트(= \"US 18% Ni Maraging 300 · European 1.2709\" 명시 — 비열 450±20 J/kg°C · 열전도 as-built 15 / 시효 20 W/m°C) · Dörrenberg 1.2709 X3NiCoMoTi18-9-5 (선팽창 20~100°C 10.4×10⁻⁶/K) · DB 내 동일 합금 Maraging 300 (UNS K93120 / AMS 6514) 물성 정합"
  },
  "MET-0955": {
   "price_per_cm3": 0.52,
   "electrical_conductivity": 3,
   "thermal_expansion": 10.4,
   "poisson_ratio": 0.3,
   "specific_heat": 450,
   "melting_point": 1430,
   "max_service_temp": 480,
   "price_per_kg": 65,
   "thermal_conductivity": 20,
   "basis": "물성 7개(%IACS·상용온도·선팽창·푸아송·비열·융점·가격)를 **AISI 300M**(초고장력 저합금강)에서 통째로 상속했다. 이름 \"Maraging Steel (1.2709/MS1/M300/M789)\" 의 `M300/M789` 에서 `300` + `/` + `M` 이 합금 키 `300m` 에 **구분자를 건너뛰어** 매칭됐다. **가격 $8/kg 는 DB 의 정상 Maraging 300($65/kg) 대비 8배 과소** — 비용 기반 선정을 크게 왜곡한다. Wiedemann-Franz 검사(열전도 14.2 < 전자기여 하한 26)가 드러냈고, %IACS 3 으로 바로잡으면 하한 12.4 가 되어 해소된다. 용체화+시효 — 열전도 age-hardened 20.",
   "src": "EOS MaragingSteel MS1 데이터시트(= \"US 18% Ni Maraging 300 · European 1.2709\" 명시 — 비열 450±20 J/kg°C · 열전도 as-built 15 / 시효 20 W/m°C) · Dörrenberg 1.2709 X3NiCoMoTi18-9-5 (선팽창 20~100°C 10.4×10⁻⁶/K) · DB 내 동일 합금 Maraging 300 (UNS K93120 / AMS 6514) 물성 정합"
  },
  "MET-0255": {
   "yield_strength": 341,
   "uts": 464,
   "elongation": 31.2,
   "basis": "AISI 1030 소둔 — 4개 값 전부 저평가(228.8/334.4/26.04/96.8). generic CSV 합성 조건값.",
   "src": "AISI 1030 소둔 표준표 — 항복 49500 psi · 인장 67250 psi · 연신율 31.2% · 경도 126 HB (tubingchina AISI Steel Mechanical Characteristics, ASM 계열 소둔 표). MPa 환산 ×0.00689476 · [경도 스케일] 원자료 126 HB(3000 kgf) → HV 126 (ASTM E140-12b Table 2 — 이 범위에서 HV=HB).",
   "hardness_src": {
    "scale": "HB",
    "value": 126,
    "family": "steel"
   }
  },
  "MET-0266": {
   "yield_strength": 365,
   "uts": 636,
   "elongation": 23.7,
   "basis": "AISI 1050 소둔 — 전부 저평가(321.2/550/13.95/167.2). 연신율이 실제의 59% 였다.",
   "src": "AISI 1050 소둔 표준표 — 항복 53000 psi · 인장 92250 psi · 연신율 23.7% · 경도 187 HB (tubingchina AISI Steel Mechanical Characteristics, ASM 계열 소둔 표). MPa 환산 ×0.00689476 · [경도 스케일] 원자료 187 HB(3000 kgf) → HV 187 (ASTM E140-12b Table 2 — 이 범위에서 HV=HB).",
   "hardness_src": {
    "scale": "HB",
    "value": 187,
    "family": "steel"
   }
  },
  "MET-0271": {
   "yield_strength": 376,
   "uts": 615,
   "elongation": 24.7,
   "basis": "AISI 1080 \"소둔\" 이 실제로는 소둔이 아니었다 — 강도가 소둔 기준보다 **높고**(497.2 vs 376 · 677.6 vs 615) 연신율은 **낮았다**(9.3 vs 24.7). 노멀라이즈드~압연 값에 소둔 라벨이 붙은 셈. 고탄소강 완전소둔은 구상화로 무르고 늘어난다.",
   "src": "AISI 1080 소둔 표준표 — 항복 54500 psi · 인장 89250 psi · 연신율 24.7% · 경도 174 HB (tubingchina AISI Steel Mechanical Characteristics, ASM 계열 소둔 표). MPa 환산 ×0.00689476 · [경도 스케일] 원자료 174 HB(3000 kgf) → HV 174 (ASTM E140-12b Table 2 — 이 범위에서 HV=HB).",
   "hardness_src": {
    "scale": "HB",
    "value": 174,
    "family": "steel"
   }
  },
  "MET-0276": {
   "yield_strength": 380,
   "uts": 657,
   "elongation": 13,
   "basis": "AISI 1095 \"소둔\" 도 MET-0271 과 같은 양상 — 강도 과대(545.6 vs 379)·연신율 과소(7.44 vs 13.0).",
   "src": "AISI 1095 소둔 표준표 — 항복 55000 psi · 인장 95250 psi · 연신율 13% · 경도 192 HB (tubingchina AISI Steel Mechanical Characteristics, ASM 계열 소둔 표). MPa 환산 ×0.00689476 · [경도 스케일] 원자료 192 HB(3000 kgf) → HV 192 (ASTM E140-12b Table 2 — 이 범위에서 HV=HB).",
   "hardness_src": {
    "scale": "HB",
    "value": 192,
    "family": "steel"
   }
  },
  "MET-0952": {
   "price_per_cm3": 0.52,
   "electrical_conductivity": 3,
   "thermal_expansion": 10.4,
   "poisson_ratio": 0.3,
   "specific_heat": 450,
   "melting_point": 1430,
   "max_service_temp": 480,
   "price_per_kg": 65,
   "thermal_conductivity": 20,
   "basis": "마레이징강(18Ni300/1.2709) Aged 의 경도 321 이 **시효 전 경도**였다. 같은 합금 As-built(MET-0953, UTS 1180)가 347 로 더 높아 — 시효재가 미시효재보다 무른 역전. 시효 후 54 HRC.",
   "src": "Sandvik Osprey 18Ni300 datasheet (시효 후 최대 54 HRC) · ISO 18265 환산 54 HRC ≈ 577 HV · [경도 스케일] Sandvik Osprey 18Ni300 시효 후 54 HRC → HV 577 (ASTM E140-12b Table 1; ISO 18265 환산과 일치).",
   "hardness_src": {
    "scale": "HRC",
    "value": 54,
    "family": "steel"
   }
  },
  "MET-0050": {
   "yield_strength": 1157,
   "uts": 1196,
   "elongation": 14.5,
   "hardness": 352,
   "basis": "1500 / 1700 MPa · HB 500 은 출처가 없고, 경도 500 HB 는 원전 Q+T 표의 최고값(1/2 in. 봉 1000 F 뜨임 363 HB)을 훌쩍 넘는다 — 400~500 F 저온뜨임에서나 나오는 경도를 1000 F 대 강도와 함께 적어 놓은 셈이라 한 조건의 값이 아니다. 원전의 1 in. 봉 · 1550 F 유담금 · 1000 F(540°C) 뜨임행으로 바꾸고 이름·열처리에 조건을 명시한다. (선행 부분교정을 대체한다 — 이전: {\"hardness\": 500} / ISO 18265 금속 경도 환산 — 인장 1700 MPa ↔ 약 500 HV · SteelPRO AISI 6150 (소둔 667 MPa / 197 HB, DB 소둔값 정합 확인))",
   "src": "Modern Steels and Their Properties (Bethlehem Steel Handbook 2757) — 6150 Oil-quenched MASS EFFECT, 1 in. round, 1550 F 담금 + 1000 F 뜨임 (173,500 / 167,750 psi · 14.5% · RA 48.2% · HB 352) · https://www.akronsteeltreating.com/upload/documents/ast_modern_steels_book.pdf"
  },
  "MET-0666": {
   "melting_point": 1465,
   "basis": "Tungsten Heavy Alloy(W-Ni-Fe 액상소결 복합재) 융점이 3410°C(순수 텅스텐 입자값)로 표기돼 있었다. 복합재에서 의미 있는 온도는 **기지(binder) 초기용융점** — 그 위에서 액상이 생겨 형상을 잃는다. 앞 회차에 출처 미확보로 남겼던 항목.",
   "src": "W-Ni-Fe 액상소결 문헌 — 공정 Ni-Fe-W 액상이 1465°C 에서 형성(소결 1460~1520°C 수행) · Total Materia W-Ni-Fe LPS"
  },
  "MET-0709": {
   "yield_strength": 310,
   "uts": 827,
   "elongation": 60,
   "hardness_src": {
    "scale": "HRB",
    "value": 86,
    "family": "stainless-austenitic",
    "keep": true
   },
   "basis": "선행 교정은 경도만(HB 160 환산) 바꿨고, 남은 항복·인장 220/530 과 연신 35% 는 ASTM A666 301 소둔 최소 연신(40%)보다도 낮았다. CLF 301 Table 1 대표값으로 — 301 은 인장 중 가공유기 마르텐사이트 변태로 인장강도가 높다(같은 불리틴 Table 4 상온 행 110/40 ksi·60% 도 같은 경향). 선행 교정(HB 160) 대체. [선행 교정 대체: {\"hardness_src\": {\"scale\": \"HB\", \"value\": 160, \"family\": \"steel\"}}]",
   "src": "Cleveland-Cliffs (구 AK Steel) 301 Product Data Bulletin 2021-05, Table 1 Typical RT: Annealed 120/45 ksi (827/310 MPa) · El 60% · HRB 86 · https://www.clevelandcliffs.com/_assets/_e92903cf6b440037c11763de7babb6fa/clevelandcliffs/db/1190/10509/file/CLF_ProductData_301SS_052021.pdf · [경도 스케일] 오스테나이트계는 ASTM E140 비오스테나이트 환산표 대상이 아니라 환산하지 않고 원 스케일 표기"
  },
  "MET-0954": {
   "price_per_cm3": 0.52,
   "electrical_conductivity": 3,
   "thermal_expansion": 10.4,
   "poisson_ratio": 0.3,
   "specific_heat": 450,
   "melting_point": 1430,
   "max_service_temp": 480,
   "price_per_kg": 65,
   "thermal_conductivity": 20,
   "basis": "마레이징강 Heat-Treated(시효 완료) 의 경도 358 도 MET-0952 와 같은 미시효 경도였다 — UTS 1875 에 경도 358 이면 비 5.2 (DB 강재 중앙값 3.28).",
   "src": "Sandvik Osprey 18Ni300 datasheet (시효 후 최대 54 HRC) · ISO 18265 환산 54 HRC ≈ 577 HV · [경도 스케일] Sandvik Osprey 18Ni300 시효 후 54 HRC → HV 577 (ASTM E140-12b Table 1; ISO 18265 환산과 일치).",
   "hardness_src": {
    "scale": "HRC",
    "value": 54,
    "family": "steel"
   }
  },
  "MET-0243": {
   "yield_strength": 370,
   "uts": 440,
   "elongation": 20,
   "basis": "AISI 1015 Strain-hardened(냉간인발) 값이 전부 저평가였다 — σy 205.2 가 **소둔(285)보다 낮아** 냉간가공이 소둔보다 약한 물리 역전이었다. generic CSV 조건별 합성값 잔재(D9 과 같은 부류).",
   "src": "MakeItFrom Cold Drawn AISI 1015 Carbon Steel — 인장 440 MPa · 항복 370 MPa · 연신율 20% · 경도 120 HB · [경도 스케일] 원자료 120 HB(3000 kgf) → HV 120 (ASTM E140-12b Table 2 — 이 범위에서 HV=HB).",
   "hardness_src": {
    "scale": "HB",
    "value": 120,
    "family": "steel"
   }
  },
  "MET-0260": {
   "yield_strength": 353,
   "uts": 519,
   "elongation": 30.2,
   "hardness": 149,
   "basis": "연신 30.2% 와 경도 149.6 HB 는 원전 소둔행과 맞는데 강도만 272.8 / 497.2 MPa 로 어긋나 있었다. uts/ys 비가 1.82 로, 소둔 상태 0.40%C 강에서 나올 수 없는 비(원전 1.47)다. 원전의 1450 F 소둔행 (75,250 / 51,250 psi · 30.2% · 149 HB)으로 네 값을 한 행에서 맞춘다. EMJ Sec.R 의 별개 heat 소둔행(80,000 / 48,000 psi · 30% · 159 HB)도 같은 대역이라 교차확인된다. (선행 부분교정을 대체한다 — 이전: {\"elongation\": 30} / Modulus Metal AISI 1040 Carbon Steel (Annealed) — 인장 475~575 MPa · 항복 315~390 MPa · 연신율 24~36% strain)",
   "src": "Modern Steels and Their Properties (Bethlehem Steel Handbook 2757) — 1040 Oil-quenched 페이지의 Annealed 행, 1 in. round, 1450 F 소둔 (75,250 / 51,250 psi · 30.2% · RA 57.2% · HB 149) · https://www.akronsteeltreating.com/upload/documents/ast_modern_steels_book.pdf"
  },
  "MET-0868": {
   "electrical_conductivity": 1.5,
   "thermal_expansion": 8.8,
   "poisson_ratio": 0.34,
   "specific_heat": 560,
   "basis": "CP Ti Grade 1 가 알루미늄 계열 typical 을 상속(CTE 23·비열 900·%IACS 40 — 알루미늄 값). 조성의 주원소가 \"balance\" 문자열이라 계열 태깅에서 탈락한 결과다. 같은 CP Ti 계열의 다른 entry 들이 이미 갖고 있는 계열 typical 로 정렬 — 융점 1668 은 이미 CP Ti 실측이라 유지. | A3 Ti (2026-09-21): Ti Grade 1 소둔의 170/240/28 은 ASTM B265 Gr1 **최소값**(170/240/24)이 typical 자리에 실린 것. 제조사 대표값(TIMETAL 35A = ASTM Gr.1)으로 교정. 최소값은 standard-min-specs 표가 따로 보유(E4 배지).",
   "src": "Carpenter CP Titanium Grade 2 datasheet (CTE 8.6×10⁻⁶/°C 20~100°C · 비열 522 J/kg·K · 융점 1665°C) — DB CP Ti 계열 typical(8.8 / 560)이 이 범위임을 확인 · TIMET — Titanium Alloys technical manual, Typical Mechanical Properties of TIMETAL alloys (TIMETAL 35A / ASTM Gr.1: 0.2% PS 220 · TS 345 · El 35)",
   "yield_strength": 220,
   "uts": 345,
   "elongation": 35
  },
  "MET-0883": {
   "electrical_conductivity": 1.5,
   "thermal_expansion": 8.8,
   "poisson_ratio": 0.34,
   "specific_heat": 560,
   "basis": "CP Ti Grade 3 가 알루미늄 계열 typical 을 상속(CTE 23·비열 900·%IACS 40 — 알루미늄 값). 조성의 주원소가 \"balance\" 문자열이라 계열 태깅에서 탈락한 결과다. 같은 CP Ti 계열의 다른 entry 들이 이미 갖고 있는 계열 typical 로 정렬 — 융점 1668 은 이미 CP Ti 실측이라 유지. | A3 Ti (2026-09-21): Ti Grade 3 소둔의 380/450/18 은 B265 Gr3 최소값. 제조사 대표값(TIMETAL 65A = ASTM Gr.3)으로 교정.",
   "src": "Carpenter CP Titanium Grade 2 datasheet (CTE 8.6×10⁻⁶/°C 20~100°C · 비열 522 J/kg·K · 융점 1665°C) — DB CP Ti 계열 typical(8.8 / 560)이 이 범위임을 확인 · TIMET — Titanium Alloys technical manual, Typical Mechanical Properties (TIMETAL 65A / ASTM Gr.3: 450 · 585 · 25)",
   "yield_strength": 450,
   "uts": 585,
   "elongation": 25
  },
  "MET-0887": {
   "electrical_conductivity": 1.5,
   "thermal_expansion": 8.8,
   "poisson_ratio": 0.34,
   "specific_heat": 560,
   "basis": "CP Ti Grade 4 가 알루미늄 계열 typical 을 상속(CTE 23·비열 900·%IACS 40 — 알루미늄 값). 조성의 주원소가 \"balance\" 문자열이라 계열 태깅에서 탈락한 결과다. 같은 CP Ti 계열의 다른 entry 들이 이미 갖고 있는 계열 typical 로 정렬 — 융점 1668 은 이미 CP Ti 실측이라 유지. | A3 Ti (2026-09-21): Ti Grade 4 소둔의 480/550/15 은 B265 Gr4 최소값(483/550/15). 제조사 대표값(TIMETAL 75A = ASTM Gr.4)으로 교정.",
   "src": "Carpenter CP Titanium Grade 2 datasheet (CTE 8.6×10⁻⁶/°C 20~100°C · 비열 522 J/kg·K · 융점 1665°C) — DB CP Ti 계열 typical(8.8 / 560)이 이 범위임을 확인 · TIMET — Titanium Alloys technical manual, Typical Mechanical Properties (TIMETAL 75A / ASTM Gr.4: 560 · 680 · 23)",
   "yield_strength": 560,
   "uts": 680,
   "elongation": 23
  },
  "MET-0892": {
   "electrical_conductivity": 1.5,
   "thermal_expansion": 8.8,
   "poisson_ratio": 0.34,
   "specific_heat": 560,
   "basis": "CP Ti Grade 7 가 알루미늄 계열 typical 을 상속(CTE 23·비열 900·%IACS 40 — 알루미늄 값). 조성의 주원소가 \"balance\" 문자열이라 계열 태깅에서 탈락한 결과다. 같은 CP Ti 계열의 다른 entry 들이 이미 갖고 있는 계열 typical 로 정렬 — 융점 1668 은 이미 CP Ti 실측이라 유지. | A3 Ti (2026-09-21): Ti Grade 7 소둔의 275/345/20 은 B265 Gr7 최소값(= Gr2 최소). Gr7 은 Gr2 + 0.15Pd 라 기계적 성질이 Gr2 급(TIMET 50A 345/485)이나 Gr7 자체의 대표값 인용(MakeItFrom)을 채택 — 420 은 Gr2 대표(485)보다 낮은 산포.",
   "src": "Carpenter CP Titanium Grade 2 datasheet (CTE 8.6×10⁻⁶/°C 20~100°C · 비열 522 J/kg·K · 융점 1665°C) — DB CP Ti 계열 typical(8.8 / 560)이 이 범위임을 확인 · MakeItFrom — Grade 7 (3.7235, R52400) Titanium, annealed (420 / 340 / 24% / HB 150) · [경도 스케일] MakeItFrom Grade 7 annealed 150 HB — ASTM E140 에 Ti 환산표가 없어 Brinell 그대로 표기(HV 아님).",
   "yield_strength": 340,
   "uts": 420,
   "elongation": 24,
   "hardness_src": {
    "scale": "HB",
    "value": 150,
    "family": "titanium",
    "keep": true
   }
  },
  "MET-0375": {
   "electrical_conductivity": 98,
   "thermal_expansion": 17.3,
   "poisson_ratio": 0.34,
   "specific_heat": 385,
   "melting_point": 1083,
   "basis": "C12000(인탈산 저잔류인 구리)이 알루미늄 계열 typical 을 상속 — 융점 650(알루미늄)·CTE 23·비열 900·%IACS 40. 구리인데 융점이 알루미늄이었다. 순동 계열 정규식이 c12[12]00(C12100·C12200)만 받고 C12000 을 빠뜨린 것이 겹쳤다.",
   "src": "KME Cu-DLP (C12000) datasheet — CTE 17.3×10⁻⁶/K (20~300°C) · Copper Development Association alloys.copper.org C12000 (annealed 98 %IACS · 융점 1083°C · 비열 385 J/kg·K)"
  },
  "MET-0672": {
   "electrical_conductivity": 4.1,
   "thermal_expansion": 5.7,
   "poisson_ratio": 0.34,
   "specific_heat": 278,
   "melting_point": 1855,
   "basis": "지르코늄이 알루미늄 계열 typical 을 상속 — 융점 650(알루미늄)·CTE 23·비열 900. 지르코늄 융점은 1855°C 로 3배 차이였다.",
   "src": "material-properties.org Zirconium thermal properties (융점 1855°C · 선팽창 5.7 µm/m·K) · 원소 비열 278 J/kg·K · 전기저항 421 nΩ·m → 4.1 %IACS (환산)"
  },
  "MET-0975": {
   "electrical_conductivity": 5,
   "thermal_expansion": 11.5,
   "poisson_ratio": 0.29,
   "specific_heat": 460,
   "melting_point": 1420,
   "basis": "AISI H21 은 Cr-W 열간공구강인데 이름의 \"Tungsten\"(공구 설명어)이 합금별 표의 tungsten 키에 부분문자열 매칭돼 **텅스텐 금속**의 물성을 통째로 상속했다(융점 3410·CTE 4.5·비열 135). 공구강 계열 typical + 검증 융점으로 교정.",
   "src": "AZoM H21 Tool Steel (Fe-0.30C-3.5Cr-9W-0.5V · 융점 1420°C) — 공구강 계열 typical(%IACS 5 · CTE 11.5 · ν 0.29 · 비열 460)"
  },
  "MET-0976": {
   "electrical_conductivity": 5,
   "thermal_expansion": 11.5,
   "poisson_ratio": 0.29,
   "specific_heat": 460,
   "melting_point": 1420,
   "max_service_temp": 600,
   "basis": "MET-0975 와 같은 텅스텐 오매칭. 이 조건은 상용온도까지 1700°C(텅스텐 값)로 오염돼 있었다 — 공구강이 1700°C 면 녹는다. H21 은 600°C 초과 장시간 노출 시 산화·연화.",
   "src": "AZoM H21 Tool Steel (융점 1420°C · \"avoid prolonged exposure above 600°C\") · SteelPRO H21 hot-work grade"
  },
  "MET-0977": {
   "electrical_conductivity": 5,
   "thermal_expansion": 11.5,
   "poisson_ratio": 0.29,
   "specific_heat": 460,
   "melting_point": 1420,
   "max_service_temp": 600,
   "basis": "MET-0976 과 동일 근거(같은 합금의 시험온도 조건 entry).",
   "src": "AZoM H21 Tool Steel (융점 1420°C · 600°C 초과 장시간 노출 회피)"
  },
  "MET-0658": {
   "electrical_conductivity": 13,
   "thermal_expansion": 6.5,
   "poisson_ratio": 0.34,
   "specific_heat": 140,
   "melting_point": 3030,
   "max_service_temp": 1500,
   "basis": "Ta-2.5W 는 탄탈럼 기반(97.5Ta-2.5W)인데 이름의 \"tantalum-tungsten alloy\" 설명어가 tungsten 키에 매칭돼 **순수 텅스텐** 물성(융점 3410·CTE 4.5·비열 135)을 상속했다. 탄탈럼 계열값 + 검증 융점으로 교정.",
   "src": "Stanford Advanced Materials Ta2.5W (UNS R05252 · ASTM B708) · Ta-W 합금 융점 약 3030°C · 탄탈럼 계열 typical(%IACS 13 · CTE 6.5 · ν 0.34 · 비열 140)"
  },
  "MET-0659": {
   "electrical_conductivity": 13,
   "thermal_expansion": 6.5,
   "poisson_ratio": 0.34,
   "specific_heat": 140,
   "melting_point": 3030,
   "max_service_temp": 1500,
   "basis": "MET-0658 과 동일 근거(같은 합금 냉간가공 조건).",
   "src": "Stanford Advanced Materials Ta2.5W (융점 약 3030°C) · 탄탈럼 계열 typical"
  },
  "POL-0034": {
   "yield_strength": 105,
   "uts": 110,
   "elongation": 60,
   "modulus": 3.2,
   "basis": "entry 는 Injection-Molded 인데 DB 값(σy 65 · UTS 81 · E 2.78GPa)이 Stratasys FDM(3D프린팅) datasheet 로 오염 — 사출 대비 저강도. FDM 소스 혼입이 원인. SABIC Ultem 1010 사출성형 실측으로 교정 (H5 W9++ 파생: 저 σy 가 고온곡선 23°C 앵커 게이트에서 곡선 드롭 유발).",
   "src": "SABIC ULTEM Resin 1010 Technical Data Sheet (ISO 527 injection-molded: tensile stress at yield 105 MPa · tensile modulus 3200 MPa · strain at break 60% · stress at break 85 MPa) · UL Prospector Ultem 1010 (datasheet 351635)"
  },
  "MET-0459": {
   "yield_strength": 345,
   "uts": 485,
   "basis": "ASTM A588 Gr A ≤4in plate 최소 (50ksi/70ksi). DB σy=250 은 A36 항복값 오기(조성·HB 140≈UTS485/3.45 는 정합)",
   "src": "ASTM A588/A588M-19 (표준명 'up to 50 ksi [345 MPa] Minimum Yield Point') · SSAB mill Grade A (yield 50ksi/tensile 70ksi/El 21%@2in·18%@8in)"
  },
  "MET-0785": {
   "yield_strength": 343,
   "uts": 503,
   "elongation": 28,
   "hardness_src": {
    "scale": "HRB",
    "value": 78,
    "family": "steel"
   },
   "basis": "선행 교정은 옛 AK Steel 불리틴의 범위(310~380 / 480~517)에서 하단을 골랐다 — 현행 CLF 430 불리틴 Table 1 의 Type 430 행으로. 선행 교정 대체. [선행 교정 대체: {\"yield_strength\": 310, \"uts\": 480, \"elongation\": 25}]",
   "src": "Cleveland-Cliffs 430 / 430 ULTRA FORM Product Data Bulletin 2022-03, Table 1: Type 430 48/73 ksi (343/503 MPa) · El 28% · HRB 78 · https://www.clevelandcliffs.com/_assets/_e92903cf6b440037c11763de7babb6fa/clevelandcliffs/db/1190/10520/file/CLF_ProductData_430+Ultra+Form_032022.pdf · [경도 스케일] HRB 78 → HV (ASTM E140-12b Table 2, 비오스테나이트 강)"
  },
  "MET-0478": {
   "yield_strength": 285,
   "uts": 350,
   "basis": "ZK60A-T5 압출 typical — DB 195/305 는 AMS 4352 spec-min(TYS 230/UTS 310)조차 미달하는 오염값 (golden 확장 probe 발견)",
   "src": "ASM Handbook Vol.2 — ZK60A-T5 extruded (TYS 285 / UTS 350) · MatWeb ZK60A-T5"
  },
  "MET-0571": {
   "uts": 1276,
   "basis_kind": "min_spec",
   "basis": "이름이 AMS 5662 를 주장 — UTS typ 1241 은 spec-min 1276 미달(집계에 비-5662 조건 혼입 의심; σy typ 1034 는 spec-min 정합). spec-min 으로 보수 교정 (min-spec 게이트 발견)",
   "src": "AMS 5662 RT 최소: YS 150ksi(1034) / UTS 185ksi(1276)"
  },
  "POL-0026": {
   "elongation": 2.5,
   "basis": "PEEK GF30 — DB El 9.8~13.1% 는 30% 유리섬유 강화에 물리적으로 불가한 unfilled 급 값(오염). GF30 파단연신 2~3% 로 교정 (ρ·E·σy·UTS 는 Granta 값과 정합 확인)",
   "src": "Ansys Granta MI datasheet 'PEEK (30% glass fiber)' (사용자 제공 PDF: El 2~3%) · Victrex 450GL30 TDS (El break ~2%)"
  },
  "MET-0239": {
   "yield_strength": 285,
   "uts": 385,
   "elongation": 37,
   "hardness": 111,
   "basis": "AISI 1015 annealed — DB 167/286/26 은 annealed 1015 표준 대비 과소(1008급 오염). Granta 밴드 255~315/345~430/29~45 midpoint 로 교정 | A3 철강 2027Q3 — 경도 83.6 HB 는 **AISI 1010 Annealed 의 경도와 글자 그대로 같은 값**이었다 — 탄소량이 다른 두 강이 같은 소둔 경도를 가질 수는 없으니, 계열 base 에 배율을 곱해 찍은 합성값이다. 이 entry 의 ys 285 / uts 385 / 연신 37% 는 이미 R226l 에서 Granta MI 데이터시트로 교정됐고, 그 세 값은 ASM 탄소강 표의 1015 소둔행(56,000 / 41,250 psi · 37.0% · 111 HB)과 사실상 일치한다. 같은 행의 경도를 가져와 행 전체를 한 출처로 맞춘다.",
   "src": "Ansys Granta MI — Carbon steel AISI 1015 annealed (사용자 제공 R226l) · ASM Vol.1 1015 annealed (σy 284/UTS 386/El 37) | 경도: ASM 탄소강 대표물성 표 — AISI 1015, annealed 1600 F (56,000 / 41,250 psi · 37.0% · 111 HB); Engineers Edge 재수록 https://www.engineersedge.com/materials/carbon-steel-properties.htm"
  },
  "MET-0245": {
   "elongation": 36.5,
   "hardness": 111,
   "yield_strength": 295,
   "uts": 395,
   "basis": "AISI 1020 annealed — DB 350/510 은 annealed 대역(265~325/355~435) 초과 — cold-drawn 값 혼입 오염. ASM annealed typical 로 교정",
   "src": "Ansys Granta MI — Carbon steel AISI 1020 annealed (사용자 제공 R226l) · ASM Vol.1 1020 annealed (σy 295/UTS 395)"
  },
  "MET-0047": {
   "yield_strength": 412,
   "uts": 667,
   "elongation": 23.0,
   "hardness": 197,
   "basis": "인장 670 · 연신 23 · 경도 200 은 원전 소둔행(667 · 23.0 · 197)과 맞는데 **항복만 480 MPa 로 실제(412)보다 17% 높았다**. 소둔 상태 값으로 부품을 설계하면 안전쪽이 아니라 위험쪽으로 어긋나는 오류라 우선 교정한다. EMJ Sec.R 6150 소둔행(96,000 / 59,000 psi)도 같은 대역이다. (선행 부분교정을 대체한다 — 이전: {\"elongation\": 23} / Ansys Granta MI — Low alloy steel AISI 6150 annealed (사용자 제공 R226l: El 18~28) · ASM Vol.1 6150 annealed El ~23%)",
   "src": "Modern Steels and Their Properties (Bethlehem Steel Handbook 2757) — 6150 Oil-quenched 페이지의 Annealed 행, 1 in. round, 1500 F 소둔 (96,750 / 59,750 psi · 23.0% · RA 48.4% · HB 197) · https://www.akronsteeltreating.com/upload/documents/ast_modern_steels_book.pdf"
  },
  "MET-0780": {
   "yield_strength": 293,
   "uts": 520,
   "elongation": 25,
   "basis": "AISI 410 annealed — DB 242/365 는 UTS 가 A276/A240 min(450) 미달하는 generic 합성 오염 (430 사례와 동형). Granta 276~310/483~600·El 20~35 로 교정 (별도 SS410 R_0331_0 은 정합)",
   "src": "Ansys Granta MI — Stainless steel martensitic AISI 410 annealed (사용자 제공 R226m) · ASTM A276 410 annealed (YS≥205/UTS≥450)"
  },
  "MET-0905": {
   "yield_strength": 827,
   "uts": 861,
   "elongation": 15,
   "basis": "Ti-5Al-2.5Sn Grade6 α annealed (열처리 불가)",
   "src": "ASTM B265 Gr6 · alloysintl Ti 5-2.5"
  },
  "MET-0911": {
   "yield_strength": 1000,
   "uts": 1100,
   "elongation": 10,
   "basis": "Ti-6Al-2Sn-4Zr-6Mo annealed",
   "src": "niticu Ti-6246 datasheet (≥1000σy/1100-1300UTS)"
  },
  "MET-0910": {
   "yield_strength": 1105,
   "uts": 1200,
   "elongation": 10,
   "basis": "Ti-6246 STA (solution+age) — bi-modal σy1105",
   "src": "WTCP Ti-6246 (titanium.org) + niticu"
  },
  "MET-0934": {
   "yield_strength": 910,
   "uts": 937,
   "elongation": 18,
   "basis": "Ti-8Al-1Mo-1V near-α duplex annealed",
   "src": "AZoM UNS R54810"
  },
  "MET-0799": {
   "yield_strength": 450,
   "uts": 760,
   "elongation": 14,
   "basis": "440C annealed (HBW207, σy448)",
   "src": "Atlas/AZoM 440C datasheet"
  },
  "POL-0095": {
   "yield_strength": 46,
   "uts": 50,
   "basis": "GPPS σy~46/UTS~50 — R221c 가 UTS 만 42 로 낮춰 σy>UTS 발생, 교정",
   "src": "MakeItFrom/BPF GPPS (yield 36-46, tensile 40-60)"
  },
  "POL-0049": {
   "yield_strength": 28,
   "uts": 35,
   "basis": "PHB σy~28/UTS~35 — σy35>UTS30 물리 불가능 교정",
   "src": "ScienceDirect PHB overview (tensile 30-35)"
  },
  "MET-0662": {
   "yield_strength": 165,
   "uts": 240,
   "elongation": 40,
   "fatigue_strength": 110,
   "basis": "pure Ta wrought annealed 기준값 (As-built→wrought; 공백 채움). fatigue=0.46·UTS (endurance 상한 ≤0.63 준수)",
   "src": "사용자 지시 + pure Ta annealed 표준 (sibling MET-0660)"
  },
  "MET-0238": {
   "yield_strength": 330,
   "uts": 400,
   "elongation": 22,
   "hardness": 116,
   "basis": "냉간인발(strain-hardened) 실제값. DB 값은 annealed × 합성배율(σy ×1.227 · El ×1.108)로 찍힌 CSV generic 값 — **냉간가공인데 연신율이 annealed 보다 높은 물리 위배**(예 1020: 33.5%→37.1%). 표준 냉간인발 봉 값으로 교정.",
   "src": "MakeItFrom — Cold Drawn 1010 Carbon Steel (출처 ASM Specialty Handbook: Carbon and Alloy Steels) · 냉간인발 봉 표준 제품형"
  },
  "MET-0249": {
   "yield_strength": 380,
   "uts": 460,
   "elongation": 17,
   "hardness": 137,
   "basis": "냉간인발(strain-hardened) 실제값. DB 값은 annealed × 합성배율(σy ×1.227 · El ×1.108)로 찍힌 CSV generic 값 — **냉간가공인데 연신율이 annealed 보다 높은 물리 위배**(예 1020: 33.5%→37.1%). 표준 냉간인발 봉 값으로 교정.",
   "src": "MakeItFrom — Cold Drawn 1020 Carbon Steel (출처 ASM Specialty Handbook: Carbon and Alloy Steels) · 냉간인발 봉 표준 제품형"
  },
  "MET-0254": {
   "yield_strength": 420,
   "uts": 500,
   "elongation": 17,
   "hardness": 147,
   "basis": "냉간인발(strain-hardened) 실제값. DB 값은 annealed × 합성배율(σy ×1.227 · El ×1.108)로 찍힌 CSV generic 값 — **냉간가공인데 연신율이 annealed 보다 높은 물리 위배**(예 1020: 33.5%→37.1%). 표준 냉간인발 봉 값으로 교정.",
   "src": "MakeItFrom — Cold Drawn 1025 Carbon Steel (출처 ASM Specialty Handbook: Carbon and Alloy Steels) · 냉간인발 봉 표준 제품형"
  },
  "MET-0259": {
   "yield_strength": 490,
   "uts": 590,
   "elongation": 14,
   "hardness": 168,
   "basis": "냉간인발(strain-hardened) 실제값. DB 값은 annealed × 합성배율(σy ×1.227 · El ×1.108)로 찍힌 CSV generic 값 — **냉간가공인데 연신율이 annealed 보다 높은 물리 위배**(예 1020: 33.5%→37.1%). 표준 냉간인발 봉 값으로 교정.",
   "src": "MakeItFrom — Cold Drawn 1030 Carbon Steel (출처 ASM Specialty Handbook: Carbon and Alloy Steels) · 냉간인발 봉 표준 제품형"
  },
  "MET-0264": {
   "yield_strength": 530,
   "uts": 640,
   "elongation": 13,
   "hardness": 189,
   "basis": "냉간인발(strain-hardened) 실제값. DB 값은 annealed × 합성배율(σy ×1.227 · El ×1.108)로 찍힌 CSV generic 값 — **냉간가공인데 연신율이 annealed 보다 높은 물리 위배**(예 1020: 33.5%→37.1%). 표준 냉간인발 봉 값으로 교정.",
   "src": "MakeItFrom — Cold Drawn 1040 Carbon Steel (출처 ASM Specialty Handbook: Carbon and Alloy Steels) · 냉간인발 봉 표준 제품형"
  },
  "MET-0270": {
   "yield_strength": 650,
   "uts": 790,
   "elongation": 11,
   "hardness": 231,
   "basis": "냉간인발(strain-hardened) 실제값. DB 값은 annealed × 합성배율(σy ×1.227 · El ×1.108)로 찍힌 CSV generic 값 — **냉간가공인데 연신율이 annealed 보다 높은 물리 위배**(예 1020: 33.5%→37.1%). 표준 냉간인발 봉 값으로 교정.",
   "src": "MakeItFrom — Cold Drawn 1050 Carbon Steel (출처 ASM Specialty Handbook: Carbon and Alloy Steels) · 냉간인발 봉 표준 제품형"
  },
  "MET-0275": {
   "yield_strength": 590,
   "uts": 770,
   "elongation": 11,
   "hardness": 231,
   "basis": "1080 의 냉간인발 표준 제품형은 **구상화 어닐링 후 냉간인발**(펄라이트 상태로는 인발 불가). DB 값(σy 610 · UTS 832)은 합성배율 산물로 UTS 8~19% 과대. 구상화+냉간인발 실제값으로 교정 — 이 조건은 구상화로 연성이 회복돼 연신율이 펄라이트 annealed 보다 높은 것이 정상.",
   "src": "MakeItFrom — Spheroidized and Cold Drawn 1080 Carbon Steel (출처 ASM Specialty Handbook: Carbon and Alloy Steels)"
  },
  "MET-0280": {
   "yield_strength": 590,
   "uts": 770,
   "elongation": 11,
   "hardness": 221,
   "basis": "1095 의 냉간인발 표준 제품형은 **구상화 어닐링 후 냉간인발**(펄라이트 상태로는 인발 불가). DB 값(σy 670 · UTS 918)은 합성배율 산물로 UTS 8~19% 과대. 구상화+냉간인발 실제값으로 교정 — 이 조건은 구상화로 연성이 회복돼 연신율이 펄라이트 annealed 보다 높은 것이 정상.",
   "src": "MakeItFrom — Spheroidized and Cold Drawn 1095 Carbon Steel (출처 ASM Specialty Handbook: Carbon and Alloy Steels)"
  },
  "MET-0776": {
   "yield_strength": 276,
   "uts": 448,
   "elongation": 25,
   "basis": "AISI 405 annealed — DB 242/365.2 는 **UTS 가 ASTM A240 최소 415 MPa 미달**(430 에서 이미 교정한 것과 동일한 오염값 242/365.2). A240 min(170/415) 위 typical 로 교정.",
   "src": "ASTM A240 (Type 405: YS≥170 MPa / UTS≥415 MPa) · AZoM Grade 405 datasheet (annealed 448 MPa UTS / 276 MPa YS / El 25% / 131 HB) · [경도 스케일] AZoM Grade 405 annealed 131 HB → HV 131 (E140 Table 2). 기존 138 은 인용 불명이라 인용값(131 HB)으로 교체.",
   "hardness_src": {
    "scale": "HB",
    "value": 131,
    "family": "steel"
   }
  },
  "MET-0789": {
   "yield_strength": 345,
   "uts": 552,
   "elongation": 28,
   "hardness_src": {
    "scale": "HRB",
    "value": 75,
    "family": "steel"
   },
   "basis": "선행 교정의 UTS 540 은 80 ksi 의 환산 오기다(80 ksi = 552 MPa). CLF Ferritic Automotive Trim Table 2 의 Type 434 행(50/80 ksi·28%·HRB 75)과 선행 교정이 인용한 Combined Metals 434(50/80 ksi·28%·75 HRB)가 같은 숫자. 선행 교정 대체(경도 동일). [선행 교정 대체: {\"yield_strength\": 345, \"uts\": 540, \"elongation\": 28, \"hardness_src\": {\"scale\": \"HRB\", \"value\": 75, \"family\": \"steel\"}}]",
   "src": "Cleveland-Cliffs Ferritic Automotive Trim Product Data 2021-05, Table 2 Typical RT: Type 434 80/50 ksi (552/345 MPa) · El 28% · HRB 75 · https://www.clevelandcliffs.com/_assets/_e92903cf6b440037c11763de7babb6fa/clevelandcliffs/db/1190/10521/file/CLF_ProductData_FerriticAutoTrim_052021.pdf · [경도 스케일] HRB 75 → HV (ASTM E140-12b Table 2)"
  },
  "MET-0447": {
   "yield_strength": 103,
   "uts": 324,
   "elongation": 62,
   "basis": "어닐드 황동의 물성은 결정립 크기(OS 템퍼)가 좌우하는데, DB 값은 **세 템퍼의 값이 섞여** 있었다 — σy 151.5(22 ksi = 최세립 OS015) · UTS 343.4(≈49 ksi = OS035) · El 67.3(≈최조립 OS100). 한 조건에서 동시에 성립할 수 없다(세립일수록 강하고 연신율은 낮다). 상용 표준 연질인 **OS050** 로 통일.",
   "src": "Copper Development Association alloys.copper.org C26000 flat product OS050 (0.050 mm grain): 47 ksi UTS / 15 ksi YS / El 62% / HRB 26 · [경도 스케일] CDA C26000 OS050 HRB 26 → HV 71 (ASTM E140-12b Table 4 cartridge brass). 기존 58 은 환산 근거 없던 수치.",
   "hardness_src": {
    "scale": "HRB",
    "value": 26,
    "family": "brass"
   }
  },
  "MET-0381": {
   "yield_strength": 160,
   "uts": 480,
   "elongation": 37,
   "density": 8.25,
   "basis": "heat_treatment 는 \"Annealed\" 인데 값(σy 1100 · UTS 1300 · El 5%)은 **피크 시효(TF00) 수준** — 라벨과 값이 어긋났다. 시효 조건은 이미 MET-0363(TF00)·MET-0364(TH04)가 담당하므로 이 entry 는 라벨대로 용체화 어닐링(TB00) 실제값으로 교정. 밀도도 8.36 → 8.25(C17200 실제)로 정정. 피로강도 380 도 시효 UTS 기준 파생이라 교정 후 물리 상한(0.63·UTS)을 넘어 — Cu 계열 endurance ratio(0.35·UTS, DB 내 Cu 분포와 일치)로 재유도.",
   "src": "MakeItFrom — Annealed (A or TB00) C17200 Copper (480 MPa UTS / 160 MPa YS / El 37% / HRB 63) · ASTM B194 TB00 · [경도 스케일] MakeItFrom C17200 TB00 HRB 63 → HV 112 (ASTM E140-12b Table 4 — 70/30 황동 표를 Cu-Be 에 적용한 근사). 기존 105 는 환산 근거 없던 수치.",
   "fatigue_strength": 170,
   "hardness_src": {
    "scale": "HRB",
    "value": 63,
    "family": "brass"
   }
  },
  "MET-0445": {
   "elongation": 58,
   "basis": "어닐드 인청동의 연신율은 50~64%(CDA OS 템퍼 전 범위)인데 DB 는 30% — 절반 수준으로 과소. σy 145·UTS 340 은 OS025~OS035 대와 정합하므로 같은 템퍼의 연신율(OS035 58%)로 맞춤.",
   "src": "Copper Development Association alloys.copper.org C51000 OS035 (49 ksi UTS / 20 ksi YS / El 58% / HRB 75)"
  },
  "MET-0692": {
   "max_service_temp": 300,
