Repository: slmhlight/GRANTA

# AM Materials Explorer

ANSYS Granta-style **additive-manufacturing (AM) materials database** — an interactive
web app for exploring metal & polymer materials through dynamic Ashby charts, advanced
filtering, **range-based property data**, and **cited manufacturer datasheets**.

> 적층제조(AM) 소재 데이터베이스 탐색기. 대화형 Ashby 차트, 고급 필터링, **물성 range 데이터**,
> **데이터시트 출처 추적**을 제공합니다.

## Features
- **Range-based properties** — every property is a `min · typical · max` aggregated from real data points (heat treatments × build direction × vendors), shown as smooth property envelopes on the Ashby chart and min–max sub-lines in the detail panel.
- **Interactive Ashby chart** (Plotly.js) — selectable X/Y axes, per-axis log toggles + limit sliders, convex-hull envelopes, compare-selection colouring, and a Display panel of visibility toggles (grid, legend, labels, opacity, dark theme, colour-by).
- **3-panel layout** — filter sidebar · data view (table / cards / Ashby) · detail & compare panel (per-property bars + click-to-sort).
- **Source traceability** — curated AM alloys link to verified manufacturer datasheets (EOS, Renishaw, GE Additive, 3D Systems, …); no fabricated citations.
- **CSV export** of filtered results.

## Tech stack
React 19 · Vite 7 · TypeScript · Tailwind CSS 4 · shadcn/ui · Plotly.js · wouter · pnpm 10

## Quick start
```bash
pnpm install
pnpm dev          # http://localhost:3000
```
Build the dataset from sources (optional — output is committed):
```bash
pnpm build:data   # data/material_db.json + enriched CSV → client/public/materials.json
```
Production build: `pnpm build` · Type-check: `pnpm check` · Tests: `pnpm test`

## Deploy (GitHub Pages)
The app is a pure static SPA and ships with a GitHub Actions workflow that builds and
publishes it to Pages on every push to `main`. One-time setup: **Settings → Pages →
Source = "GitHub Actions"**. Live URL: `https://slmhlight.github.io/GRANTA/`.
Full instructions: [`docs/DEPLOY_GITHUB_PAGES.md`](./docs/DEPLOY_GITHUB_PAGES.md).

## Data
**1,128 materials** across metals, polymers, ceramics & composites — curated AM alloys
(verified manufacturer datasheets), AM vendor data, condition-split generics, and standard
reference alloys with cross-standard designations (UNS/EN/DIN/JIS/GB/AMS). Each property is a
real `min · typical · max` range; fatigue limits are measured where available and otherwise
estimated from UTS (clearly flagged `est.`). Live counts and integrity metrics are emitted to
`client/public/build-meta.json` by `pnpm build:data`.

File: data/polymer_pdfs/22mnb52.txt
Press hardening steel, 22MnB5, austenized & H20 quenched, uncoated Page 1 of 6

General information

Designation

 Press hardening steel, 22MnB5, austenized & H20 quenched, uncoated (record based on BS EN 10083-3:2006)

EN name                                            22MnB5, ~20MnB5, ~30MnB5, ~38MnB5
EN number                                          ~1.5530, ~1.5531, ~1.5532
GB (Chinese) name                                  20MnMo to GB/T 17107, 20MnMoB to GB/T
                                                   3077
JIS (Japanese) name                                SMn420HRCH, SMn420RCH to JIS G3509-1
Tradenames

ArcelorMittal: 22MnB5; Krupp; SSAB: Docal 1500 Bor; ThyssenKrupp Steel: MBW-W 1500, MBW-K 1500

Typical uses

 Automotive: door impact beams, bumper systems, B-pillar reinforcements, profile joints, side intrusion beams,
 windscreen reinforcements, floor and roof reinforcements

Included in Materials Data for Simulation          Press-hardening steel, 22MnB5, uncoated
Materials Data for Simulation name

Composition overview

Compositional summary

 Fe97-98 / Mn1-1.4 / Si0.2-0.4 / C0.2-0.25 / Cr0.14-0.26 / B0.0015-0.005 (impurities: Mo<0.5, Ti<0.05, P<0.03, S<0.01)

Material family                                    Metal (ferrous)
Base material                                      Fe (Iron)

Composition detail (metals, ceramics and glasses)  0.0015 - 0.005                               %

B (boron)                                          0.2                - 0.25                    %
C (carbon)
Cr (chromium)                                      0.14               - 0.26                    %
Fe (iron)
Mn (manganese)                                     97                 - 98.5                    %
Mo (molybdenum)
P (phosphorus)                                     1                  - 1.45                    %
S (sulfur)
Si (silicon)                                       0                  - 0.5                     %
Ti (titanium)
                                                   0                  - 0.03                    %
Price
                                                   0                  - 0.01                    %
Price
Price per unit volume                              0.2                - 0.4                     %

                                                   0                  - 0.05                    %

                                                   * 1.58e3           - 2.31e3                  KRW/kg
                                                   * 1.23e7           - 1.83e7                  KRW/m^3

                                Values marked * are estimates.
                     ANSYS, Inc. provides no warranty for this data.
                                Press hardening steel, 22MnB5, austenized & H20 quenched, uncoated Page 2 of 6

Physical properties                                                              7.8e3            - 7.9e3   kg/m^3

Density                                                                            200            - 221     GPa
                                                                                   25.5           - 28.1    MN.m/kg
Mechanical properties                                                              990            - 1.21e3  MPa
                                                                                   1.5e3          - 1.65e3  MPa
Young's modulus                                                                    126            - 154     kN.m/kg
Specific stiffness                                                                 5              -8        % strain
Yield strength (elastic limit)                                                     7.82e3                   MPa
Tensile strength                                                                * 990             - 1.21e3  MPa
Specific strength                                                               * 200             - 221     GPa
Elongation                                                                      * 990             - 1.21e3  MPa
Tangent modulus                                                                 * 77.5            - 83.5    GPa
Compressive strength                                                            * 159             - 204     GPa
Flexural modulus                                                                   0.29           - 0.32
Flexural strength (modulus of rupture)                                             22                       HV
Shear modulus                                                                      450            - 520     kJ/m^3
Bulk modulus                                                                       2.34e3         - 3.47e3  MPa
Poisson's ratio                                                                 * 427             - 494     MPa
Shape factor                                                                    * 408             - 517
Hardness - Vickers
Elastic stored energy (springs)
Fatigue strength at 10^7 cycles
Fatigue strength model (stress amplitude)

  Parameters: Stress Ratio = -1, Number of Cycles = 1e7cycles

Fatigue strength model (stress  1000
    amplitude) (MPa)
                                500

                                      100  1000  10000         100000           1e6               1e7       1e8

                                                               Number of Cycles

                                                               Stress Ratio=-1

                                                            Values marked * are estimates.
                                                 ANSYS, Inc. provides no warranty for this data.
Press hardening steel, 22MnB5, austenized & H20 quenched, uncoated Page 3 of 6

Impact & fracture properties                * 122       - 176     MPa.m^0.5
                                               72.8     - 144     kJ/m^2
Fracture toughness
Toughness (G)                               * 1.42e3    - 1.51e3  °C
                                            * 473       - 502     °C
Thermal properties                          * -63       - -35     °C
                                            * 42        - 50      W/m.°C
Melting point                               * 447       - 500     J/kg.°C
Maximum service temperature                 * 11        - 13      strain/°C
Minimum service temperature                 * 380       - 499     °C
Thermal conductivity                        * 3.4       - 4.32    MW/m
Specific heat capacity
Thermal expansion coefficient               * 19        - 29      ohm.cm
Thermal shock resistance                    * 5.95      - 9.07    %IACS
Thermal distortion resistance               * -0.515    - -0.435  V

Electrical properties                       Magnetic

Electrical resistivity                      Opaque
Electrical conductivity
Galvanic potential                          5.05e3 - 5.3e3        m/s

Magnetic properties                         * 2.71e-4 - 3.02e-4

Magnetic type                               No

Optical, aesthetic and acoustic properties  Unsuitable

Transparency                                Excellent
Acoustic velocity
Mechanical loss coefficient (tan delta)     Excellent

Critical materials risk                     Excellent

Contains >5wt% critical elements?           Excellent

Processing properties                       9.45                  m/min

Metal casting                               Good
Metal cold forming
Metal hot forming                           Preheating and post weld heat treatments may be
Metal press forming                         required
Metal deep drawing
Machining speed                             0.395       - 0.644
Weldability

    Notes

Carbon equivalency

Durability

           Values marked * are estimates.
ANSYS, Inc. provides no warranty for this data.
             Press hardening steel, 22MnB5, austenized & H20 quenched, uncoated Page 4 of 6

Water (fresh)                                                Acceptable
Water (salt)                                                 Limited use
Weak acids                                                   Limited use
Strong acids                                                 Unacceptable
Weak alkalis                                                 Acceptable
Strong alkalis                                               Limited use
Organic solvents                                             Excellent
Oxidation at 500C                                            Acceptable
UV radiation (sunlight)                                      Excellent
Galling resistance (adhesive wear)                           Limited use
Flammability                                                 Non-flammable

Corrosion resistance of metals                               Not susceptible

Stress corrosion cracking                                    Rated in chloride; May be susceptible in halide, ammonia,
                                                             nitrogen, acidic, caustic, carbonate environments
    Notes

Environmental indicators - primary production

Climate change (CO2-eq), primary production (virgin grade)   * 2.82                  - 3.11  kg/kg

-

   ecoinvent v3.9.1, market for cast iron//[GLO]; ecoinvent v3.9.1, market for ferrochromium, high-carbon, 55% Cr//[GLO]; ecoinvent v3.9.1, market for
   ferrochromium, high-carbon, 68% Cr//[GLO]; ecoinvent v3.9.1, market for ferromanganese, high-coal, 74.5% Mn//[GLO]; ecoinvent v3.9.1, market for
   ferrosilicon//[GLO]; ecoinvent v3.9.1, market for hard coal//[AU]; ecoinvent v3.9.1, market for hard coal//[CN]; ecoinvent v3.9.1, market for hard
   coal//[Europe, without Russia and Turkey]; ecoinvent v3.9.1, market for hard coal//[ID]; ecoinvent v3.9.1, market for hard coal//[IN]; ecoinvent v3.9.1,
   market for hard coal//[RLA]; ecoinvent v3.9.1, market for hard coal//[RNA]; ecoinvent v3.9.1, market for hard coal//[RoW]; ecoinvent v3.9.1, market for
   hard coal//[RU]; ecoinvent v3.9.1, market for hard coal//[ZA]; ecoinvent v3.9.1, market for pig iron//[RER]; ecoinvent v3.9.1, market for pig iron//[RoW];
   Hammond and Jones, 2008; Voet, van der and Oers, van, 2003

Climate change (CO2-eq), primary production (typical grade)  * 1.65                  - 1.82  kg/kg

Embodied energy, primary production (virgin grade)           * 27.1                  - 29.8  MJ/kg

-

   ecoinvent v3.9.1, market for cast iron//[GLO]; ecoinvent v3.9.1, market for ferrochromium, high-carbon, 55% Cr//[GLO]; ecoinvent v3.9.1, market for
   ferrochromium, high-carbon, 68% Cr//[GLO]; ecoinvent v3.9.1, market for ferromanganese, high-coal, 74.5% Mn//[GLO]; ecoinvent v3.9.1, market for
   ferrosilicon//[GLO]; ecoinvent v3.9.1, market for hard coal//[AU]; ecoinvent v3.9.1, market for hard coal//[CN]; ecoinvent v3.9.1, market for hard
   coal//[Europe, without Russia and Turkey]; ecoinvent v3.9.1, market for hard coal//[ID]; ecoinvent v3.9.1, market for hard coal//[IN]; ecoinvent v3.9.1,
   market for hard coal//[RLA]; ecoinvent v3.9.1, market for hard coal//[RNA]; ecoinvent v3.9.1, market for hard coal//[RoW]; ecoinvent v3.9.1, market for
   hard coal//[RU]; ecoinvent v3.9.1, market for hard coal//[ZA]; ecoinvent v3.9.1, market for pig iron//[RER]; ecoinvent v3.9.1, market for pig iron//[RoW];
   Hammond and Jones, 2008

Embodied energy, primary production (typical grade)          * 16.8                  - 18.5  MJ/kg

Water usage                                                  * 43.2                  - 47.7  l/kg

Environmental indicators - processing                        * 84.9                  - 102   MJ/kg
                                                             * 6.37                  - 7.68  kg/kg
Roll forming, forging energy                                 * 39.6                  - 59.4  l/kg
Roll forming, forging CO2                                    * 17.2                  - 20.7  MJ/kg
Roll forming, forging water                                  * 1.29                  - 1.55  kg/kg
Extrusion, foil rolling energy                               * 9.25                  - 13.9  l/kg
Extrusion, foil rolling CO2
Extrusion, foil rolling water

                                               Values marked * are estimates.
                                    ANSYS, Inc. provides no warranty for this data.
          Press hardening steel, 22MnB5, austenized & H20 quenched, uncoated Page 5 of 6

Wire drawing energy                                      * 63.8                      - 76.9    MJ/kg
Wire drawing CO2                                         * 4.78                      - 5.77    kg/kg
Wire drawing water                                       * 25.2                      - 37.8    l/kg
Metal powder forming energy                              * 29.9                      - 34.1    MJ/kg
Metal powder forming CO2                                 * 2.25                      - 2.56    kg/kg
Metal powder forming water                               * 33.2                      - 49.7    l/kg
Vaporization energy                                                                            MJ/kg
Vaporization CO2                                            1.11e4                   - 6.61e3  kg/kg
Vaporization water                                          835                      - 2.03    l/kg
Coarse machining energy (per unit wt removed)            * 4.41e3                    - 0.152   MJ/kg
Coarse machining CO2 (per unit wt removed)               * 1.77                      - 15.8    kg/kg
Fine machining energy (per unit wt removed)              * 0.133                     - 1.19    MJ/kg
Fine machining CO2 (per unit wt removed)                 * 13.2                      - 31.1    kg/kg
Grinding energy (per unit wt removed)                    * 0.989                     - 2.33    MJ/kg
Grinding CO2 (per unit wt removed)                       * 25.9                                kg/kg
Non-conventional machining energy (per unit wt removed)  * 1.94                                MJ/kg
Non-conventional machining CO2 (per unit wt removed)        111                                kg/kg
                                                            8.35

Recycling and end of life                                * 0.578                     - 0.639   kg/kg
                                                         * 7.35                      - 8.13    MJ/kg
Recycle                                                                                        %
Functional recycle                                          40
Climate change (CO2-eq), recycling
Embodied energy, recycling
Recycle fraction in current supply
Combust for energy recovery
Landfill
Biodegrade

Notes

Other notes

 Press hardening manganese-boron steels combine good formability with ultra high mechanical strength. They are
 designed to be heat treated at high tempertaures and quenched during the hot stamping process. The exceptional
 strength of the final part allows significant weight savings compared to standard high strength steels, making these
 alloys particularly suitable for automobile structural and safety components. In addition to their high strength, they
 offer minimal spring back and can be formed into complex geometries.

Keywords

                                               Values marked * are estimates.
                                    ANSYS, Inc. provides no warranty for this data.
                Press hardening steel, 22MnB5, austenized & H20 quenched, uncoated Page 6 of 6

 1.0482 to DIN 17175; 1.5528 - 22MnB5; 19Mn5 to DIN 17175; 20M5M to AFNOR NF A32-053; 20MB5 to AFNOR NF
 A36-102; 20Mn5 to DIN 17243; 20Mn6 to UNI 6930; 20MnB5RR to AFNOR NF A36-102; 20MnMo to GB/T 17107;
 20MnMoB to GB/T 3077; 2130 to SS 142130; 422709 to CSN 422709; C.3139; DIRO-STE 420; Docal 1500 Bor; Hlb 22
 Boron Steel; Krupp 19 Mn 5; MBW-W 1500; PC52 to STAS 438/1; SMn420HRCH to JIS G3509-1; SMn420RCH to JIS
 G3509-1; 22MnB5
Standards with similar compositions
 - China:
 20MnMo to GB/T 17107, 20MnMoB to GB/T 3077
 - Czech Republic:
 422709 to CSN 422709
 - France:
 20M5M to AFNOR NF A32-053, 20MB5 to AFNOR NF A36-102, 20MnB5RR to AFNOR NF A36-102
 - Germany:
 1.0482 to DIN 17175, 19Mn5 to DIN 17175, 20Mn5 to DIN 17243
 - Italy:
 20Mn6 to UNI 6930
 - Japan:
 SMn420HRCH to JIS G3509-1, SMn420RCH to JIS G3509-1
 - Romania:
 PC52 to STAS 438/1
 - Serbia and Montenegro:
 C.3139
 - Sweden:
 2130 to SS 142130

Links

ProcessUniverse
Producers
Reference
Shape

                                                                               Values marked * are estimates.
                                                                    ANSYS, Inc. provides no warranty for this data.

File: data/polymer_pdfs/282-brochure.txt (part 1 of 2)
HAYNES® 282® alloy

Principal Features

Excellent High Temperature Strength

HAYNES® 282® alloy (UNS N07208) is a, wrought, gamma-prime strengthened superalloy developed for
high temperature structural applications, especially those in aero and industrial gas turbine engines. It
possesses a unique combination of creep strength, thermal stability, weldability, and fabricability not found
in currently available commercial alloys. The excellent creep strength in the temperature range of 1200 to
1700°F (649 to 927°C) surpasses that of Waspaloy alloy, and approaches R-41 alloy without sacrificing
weldability.

Easily Fabricated

This high level of creep strength in HAYNES® 282® alloy has been attained at a relatively low volume
fraction of the strengthening gamma-prime phase, resulting in outstanding resistance to strain-age
cracking (normally a problem with superalloys in this creep strength range). Additionally, slow gamma-
prime precipitation kinetics allow for the alloy to have excellent ductility in the as-annealed condition.
Consequently, HAYNES® 282® alloy exhibits superior weldability and fabricability. Machinability is similar to
that of Waspaloy.

Heat Treatment

HAYNES® 282® alloy is provided in the solution-annealed condition, in which it is readily formable. The
typical solution-annealing temperature is in the range of 2050 to 2100°F (1121 to 1149°C). After component
fabrication, an age hardening treatment is required to put the alloy into the high-strength condition. The
standard two-step treatment includes 1850°F (1010°C) / 2 hours / AC (air cool) + 1450°F (788°C) / 8
hours / AC, but alternative heat treatments are available to optimize properties for specific performance
requirements or for manufacturability.

NOTE: The heat treatment for Advanced Ultra-Supercritical (A-USC), Supercritical CO2, and Other ASME
Boiler Code Applications is different from the standard heat treatment. For information regarding the heat
treatment for ASME code related applications, please click here.

Product Forms

HAYNES® 282® alloy is available in a full range of product forms and sizes, including plate, sheet and coil
products from foil thickness up to cross-sections greater than 2" (>50mm) thick; Bar and wire from up to
9" in diameter, Reforge billet and ingot products from 4" up to 20" (100-500mm) diameters; and seamless
and welded Pipe and tube in some standard sizes. Vacuum castings have also been produced for various
applications, and powder products are available to support many Additive Manufacturing methods.

Applications

The features of HAYNES® 282® alloy make it suitable for critical gas turbine applications found in the
combustors, turbine and exhaust sections, and nozzle components. Fabrication methods commonly
employed include sheet and plate fabrications, seamless and flash butt-welded rings, closed die forgings
and components directly machined from bar and heavy plate blanks. In industrial gas turbines, HAYNES®
282® alloy is defining performance standards for combustors and transition sections, and other hot-gas-
path components requiring exceptional creep life and low cycle fatigue (LCF) resistance. Automotive
turbocharger applications, such as seals and high temperature springs, benefit from the superior high-
temperature properties.

HAYNES® 282® alloy is also a strong candidate for use in Advanced Ultra-Supercritical (A-USC) boiler
and steam turbines, Supercritical CO2 power cycle, and concentrating solar power plant, where creep life
is required to surpass 100,000 hours at 14.5 ksi (100 MPa) at 1400°F (760°C). ASME Code Case 3024
covers a new single-step age-hardening treatment for HAYNES® 282® alloy for use in Advanced Ultra-
Supercritical (A-USC) and Supercritical CO2 and other ASME Boiler Code applications. For additional
information regarding the single-step age-hardened material, please click here.

H-3173F  © 2023 Haynes International
Nominal Composition

          Weight %

Nickel:    57 Balance

Chromium: 20

Cobalt:    10

Molybdenum: 8.5

Titanium:  2.1

Aluminum: 1.5

Iron:      1.5 max.

Manganese: 0.3 max.

Silicon:   0.15 max.

Carbon:    0.06

Boron:     0.005

Creep and Stress-Rupture Strength

HAYNES® 282® alloy possesses exceptional creep strength in the temperature range 1200-
1700°F (649-927°C). For example, it has superior strength to 263 alloy at all temperatures
in this range in terms of both 1% creep and rupture. Despite the exceptional fabricability of
282® alloy, it compares well to less fabricable alloys developed for high creep strength. For
example, its rupture strength is equivalent to the well-known, but less fabricable, Waspaloy
alloy at the lower temperatures in this range and actually has a distinct advantage at the
higher end of the temperature range. In terms of 1% creep strength, 282® alloy is superior
to Waspaloy alloy across the entire temperature range. At temperatures of 1500-1700°F
(816-927°C), 282® alloy has creep strength equivalent to even that of R-41 alloy, an alloy
developed for excellent creep strength, but notorious for poor fabricability.

                            Creep Strength of Various Superalloys
       in the Temperature Range 1500-1700°F (816-927°C) (Sheet Products)

                    Haynes International - HAYNES® 282® alloy
Creep and Stress-Rupture Strength Continued

Comparative Creep-Rupture Properties of Gamma-Prime Strengthened Alloys*

                                  (Sheet)

                       Test

Property           Temperature    263      R-41            Waspaloy  282®

                   °F        °C ksi MPa ksi MPa ksi MPa ksi MPa

                   1200 649 75 517 105 724 81 558 - -

Stress-to-Produce 1300 704 54 372 75 517 63 434 72 496

1% Creep in 100 h 1400 760        37 255 53 365            41 283 48 331
                                  22 152 32 221            25 172 32 221
ksi (MPa)          1500 816

                   1600 871 11 76 17 117 15 103 18 124

                   1700 927 6 41 8 55 6 41 9 62

                   1200 649 58 400 84 579 67 462 79 545

Stress-to-Produce  1300 704       41 283 59 407            46 317 53 365
1% Creep in 1000                  25 172 34 234            28 193 35 241
                   1400      760  12 83 18 124             16 110 21 145
    h ksi (MPa)    1500      816  6 41 9 62                7 48 10 69

                   1600 871

                   1700 927 3 21 5 34 3 21 5 34

                   1200 649 77 531 110 758 92 634 - -

Stress-to-Produce  1300 704       60 414 85 586            75 517 75 517
 Rupture in 100 h                 42 290 63 434            53 365 56 386
                   1400      760  25 172 39 269            32 221 37 255
     ksi (MPa)     1500      816  14 97 23 159             19 131 22 152

                   1600 871

                   1700 927 7 48 13 90 10 69 12 83

                   1200 649 64 441 90 621 80 552 80 552

Stress-to-Produce  1300 704       45 310 68 469            58 400 56 386
Rupture in 1000 h                 28 193 43 296            36 248 38 262
                   1400      760  15 103 24 165            20 138 23 159
     ksi (MPa)     1500      816  7 48 13 90               7 48 12 83

                   1600 871

                   1700 927 4 28 7 48 3 21 6 41

*Age-hardened (263 alloy: 1472°F (800°C)/8h/AC, Waspaloy alloy : 1825°F (996°C)/2h/

AC + 1550°F (843°C)/4h/AC + 1400°F (760°C)/16h/AC, R-41 alloy: 1650°F (899°C)/4h/AC,

282® alloy: 1850°F (1010°C)/2h/AC + 1450°F (788°C)/8h/AC)

                   Haynes International - HAYNES® 282® alloy
Creep and Stress-Rupture Strength Continued

              Solution Annealed* + Age Hardened** 282® Sheet

    Test               Approximate Initial Stress to Produce Specified Creep in:

Temperature Creep           100 h                           1,000 h

°F        °C  %        ksi         MPa          ksi                  MPa

              0.5      -           -            78                   538

1200 649      1        -           -            79                   545

              Rupture  -           -            80                   552

              0.5      70          483          51                   352

1300 704      1        72          496          53                   365

              Rupture  75          517          56                   386

              0.5      46          317          33                   228

1400 760      1        48          331          35                   241

              Rupture  56          386          38                   262

              0.5      30          207          18                   124

1500 816      1        32          221          21                   145

              Rupture  37          225          23                   159

              0.5      17          117          9                    62

1600 871      1        18          124          10                   69

              Rupture  22          152          12                   83

              0.5      8.3         57           4.2                  29

1700 927      1        9           62           5                    34

              Rupture  12          83           6                    41

              0.5      3.6         25           -                    -

1800 982      1        4.2         29           1.8                  12

              Rupture  5.5         38           2.5                  1

*2100°F (1149°C)
**1850°F (1010°C)/2h/AC + 1450°F (788°C)/8h/AC

                 Haynes International - HAYNES® 282® alloy
Creep and Stress-Rupture Strength Continued

              Solution Annealed* + Age Hardened** 282® Plate

    Test               Approximate Initial Stress to Produce Specified Creep in:

Temperature Creep           100 h                    1,000 h         10,000 h

°F        °C  %        ksi  MPa                 ksi  MPa          ksi  MPa

              0.5      -           -            81   558          -            -

1200 649      1        -           -            82   565          -            -

              Rupture  -           -            85   586          64   441

              0.5      73          503          53   365          -            -

1300 704      1        75          517          55   379          -            -

              Rupture 80           552          61   421          45   310

              0.5      49          338          35   241          -            -

1400 760      1        50          345          36   248          -            -

              Rupture 57           393          41   283          27   186

              0.5      32          221          20   138          -            -

1500 816      1        34          234          22   152          -            -

              Rupture 38           262          25   172          14   97

              0.5      18          124          11            76  -            -

1600 871      1        19          131          12            83  -            -

              Rupture 23           159          14            97  8    55

              0.5      9.4         65           4.8           33  -            -

1700 927      1        10          69           5.2           36  -            -

              Rupture 13           90           7             48  3.7  26

              0.5      4.2         29           1.8           12  -            -

1800 982      1        4.6         32           2             14  -            -

              Rupture 6.2          43           3.6           25  -            -

*2075°F (1135°C)
**1850°F (1010°C)/2h/AC + 1450°F (788°C)/8h/AC

                       Haynes International - HAYNES® 282® alloy
Strain-Age Cracking Resistance

Resistance to strain-age cracking is a major attribute of HAYNES® 282® alloy. As indicated
in the chart below, 282® alloy approaches the well-known 263 alloy in this regard, and pos-
sesses much higher resistance to strain-age cracking than other nickel superalloys in its
strength class (Waspaloy and R-41 alloys).

                Resistance to Strain-Age Cracking as Measured by
                  the Controlled Heating-Rate Tensile (CHRT) Test

The CHRT test is an excellent measure of the resistance of gamma-prime strengthened
superalloys to strain-age cracking. Samples of thickness 0.063" (1.6 mm), originally in the
solution annealed condition, are heated to the test temperature at a rate of 25-30°F
(14-17°C) per minute, this being representative of a typical post-weld heat treatment. Tests
are performed for each alloy over a range of temperatures. The susceptibility to strain-age
cracking is related to the minimum tensile elongation observed within that temperature
range (the higher the minimum elongation, the greater is the resistance to strain-age
cracking).
For further information regarding this test, please refer to:
1. R.W. Fawley, M. Prager, J.B. Carlton, and G. Sines, WRC Bulletin No. 150, Welding
Research Council, New York, 1970.
2. M.D. Rowe, "Ranking the Resistance of Wrought Superalloys to Strain-Age Cracking",
Welding Journal, 85 (2), pp. 27-s to 34-s, 2006.

                            Haynes International - HAYNES® 282® alloy
Tensile Properties

             Solution Annealed and Age-Hardened Sheet*

                            Yield Strength       Ultimate Tensile        Elonga-
                                                                           tion
Temperature                 0.2% Offset                Strength              %
                                                                            30
°F           °C             ksi         MPa      ksi         MPa            36
                                                                            27
RT           RT             101.4       699      164.2       1132           24
                                                                            22
1000         538            91.6        632      139.3       960            24
                                                                            31
1200         649            91.5        631      145.7       1005           37
                                                                            61
1300         704            90.5        624      136.5       941

1400         760            88.7        612      120.8       833

1500         816            82.3        567      100.3       692

1600         871            72.6        501      80.5        555

1700         927            43.9        303      50.2        346

1800         982            18.7        129      24.5        169

             Solution Annealed and Age-Hardened Plate*

                      Yield Strength Ultimate Tensile                    Reduction
                                                                           of Area
Temperature           0.2% Offset            Strength   Elongation             %
                                                                              31
°F    °C              ksi          MPa      ksi  MPa         %                36
                                                                              31
RT    RT          103.7            715   166.4 1147          30               28
                                                                              24
1000  538             94.1         649   143.8 991           34               31
                                                                              42
1200  649             93.2         643   152.0 1048          31               69
                                                                              91
1300  704             94.2         649   141.8 978           29

1400  760             91.1         628   124.2 856           22

1500  816             83.4         575   102.8 709           28

1600  871             73.6         507   82.1    566         31

1700  927             44.9         310   52.1    359         50

1800  982             19.1         132   25.3    174         71

*Solution Annealing: Sheet at 2100°F (1149°C), Plate at 2075°F (1135°C)

Age-Hardening: 1850°F (1010°C)/2h/AC + 1450°F (788°C)/8h/AC

RT= Room Temperature

                  Haynes International - HAYNES® 282® alloy
Tensile Properties Continued

Comparative Yield Strengths of Age-Hardened* Sheet Material at Room
Temperature and 1600°F (871°C)
At room temperature, HAYNES® 282® alloy has a higher yield strength than 263 alloy, but
is not as strong as R-41 and Waspaloy alloys, which contain higher gamma-prime phase
contents. However, at higher temperatures typical of gas turbine component applications,
282® alloy exhibits excellent yield strength, surpassing that of 263 and Waspaloy, and ap-
proaching that of the less fabricable R-41 alloy.

*Age-hardened (263 alloy: 1472°F (800°C)/8h/AC, Waspaloy alloy : 1825°F (996°C)/2h/
AC + 1550°F (843°C)/4h/AC + 1400°F (760°C)/16h/AC, R-41 alloy: 1650°F (899°C)/4h/AC,
282® alloy: 1850°F (1010°C)/2h/AC + 1450°F (788°C)/8h/AC)

                               Haynes International - HAYNES® 282® alloy
Hardness

 Average Room Temperature Hardness of Mill Annealed HAYNES® 282® Alloy

Form                          Solution Annealed*               Age-hardened**

-                             HRBW                             HRC

Sheet                         90                               30

Plate                         93                               32

Bar                           86                               29

*Solution Annealing: Sheet at 2100°F (1149°C), Plate and Bar at 2075°F (1135°C)

**Age-hardening: 1850°F (1010°C)/2h/AC + 1450°F (788°C)/8h/AC

HRBW = Hardness Rockwell "B", Tungsten Indentor.

HRC = Hardness Rockwell "C".

Aging Kinetics

A key attribute of HAYNES® 282® alloy is its sluggish gamma-prime precipitation kinetics
which are highly desirable for improved fabricability for two main reasons. One, the forma-
tion of gamma-prime during heat treatment is a key factor in strain age-cracking. Two, it
allows sufficient time for the alloy to cool after solution annealing without formation of the
gamma-prime phase which would reduce cold formability. The chart below indicates the
increase in the room-temperature hardness (an indicator of the precipitation of the gamma-
prime phase) with increasing aging time at 1500°F (816°C) for 282® alloy and several other
gamma-prime strengthened alloys. 282® alloy was found to have a sluggish response,
similar to the readily fabricable 263 alloy. The less fabricable R-41 and Waspaloy alloys
hardened much more quickly.

                              Isothermal Hardening Kinetics
Temperature: 1500°F (816°C), Starting Material: Solution Annealed Sheet

                Haynes International - HAYNES® 282® alloy
Oxidation Resistance

                             Static Oxidation Testing
Environment: Flowing Air
Test Duration: 1,008 h
Number of Cycles: 6
Cycle Length: 168 h
Temperatures: 1600, 1700, 1800°F (871, 927, 982°C)
Metal Loss = (A-B)/2
Average Internal Penetration = C
Maximum Internal Penetration = D
Average Metal Affected = Metal Loss + Average Internal Penetration
Maximum Metal Affected = Metal Loss + Maximum Internal Penetration

          Comparative Oxidation Resistance in Flowing Air, 1008 Hours

               1600°F (871°C)          1700°F (927°C)                        1800°F (982°C)

Alloy     Metal Loss,  Avg. Met. Aff.  Metal Loss,      Avg. Met. Aff.  Metal Loss,  Avg. Met. Aff.
           mils (µm)     mils, (µm)     mils (µm)         mils, (µm)     mils (µm)     mils, (µm)

          mils m       mils m          mils m           mils m          mils m       mils m

263       0.1   3      0.4     10 0.2  5                0.7   18 0.9 23 5.0 127

282®      0.2   5      0.6     15 0.1 3                 1.1 28 0.2 5                 1.8 46

R-41      0.2   5      0.8 20 0.2 5                     1.5 38 0.2 5                 2.9 74

Waspaloy 0.3    8      1.4     36 0.3  8                3.4   86 0.7 18 5.0 127

                           Dynamic Oxidation Testing (Burner Rig)
Burner rig oxidation tests were conducted by exposing, in a rotating holder, samples 0.375
inch x 2.5 inches x thickness (9.5mm x 64mm x thickness) to the products of combustion of
fuel oil (2 parts No. 1 and 1 part No. 2), burned at an air to fuel ratio of about 50:1. The gas
velocity was about 0.3 mach. Samples were automatically removed from the gas stream
every 30 minutes and fan cooled to less than 500°F (260°C) and then reinserted into the
flame tunnel.

          1600°F (871°C), 1000 hours, 30 minute cycles  1800°F (982°C), 1000 hours, 30 minute cycles

               Metal Loss,     Avg. Met. Aff.                Metal Loss,             Avg. Met. Aff.
                mils (µm)        mils, (µm)                   mils (µm)                mils, (µm)

   Alloy  mils         m       mils    m                mils            m    mils            m
    263
   282®   1.4          36      4.0     102              12.5            318  16.1            409
Waspaloy
   R-41   1.8          46      4.2     107              8.0             203  13.0            330

          1.9          48      4.3     109              9.5             241  13.6            345

          1.2          30      4.4     112              5.8             147  12.1            307

                       Haynes International - HAYNES® 282® alloy
Thermal Stability

Comparative Thermal Stability Data of Gamma-Prime Strengthened
                                      Alloys (Sheet)

Room Temperature Tensile Data ­ Exposed* at 1200°F (649°C) for 1,000 hours

   Alloy  0.2% Yield Strength  Ultimate Tensile Strength  Elongation
      -                                                         %
          ksi      MPa         ksi    MPa
    263                                                       21.3
   282®   113.6    783         166.6  1149                    25.8
Waspaloy                                                      22.6
   R-41   112.9    778         172.8  1191                     8.9

          136.5    941         196.2  1353

          141.9    979         189.4  1306

Room Temperature Tensile Data ­ Exposed* at 1400°F (760°C) for 1,000 hours

   Alloy  0.2% Yield Strength  Ultimate Tensile Strength  Elongation
      -                                                         %
          ksi      MPa         ksi    MPa
    263                                                       32.4
   282®   92.7     639         160.3  1105                    22.8
Waspaloy                                                        24
   R-41   104.1    718         170.5  1176                     1.9

          112.9    779         182.4  1258

          167      1151        197.2  1359

Room Temperature Tensile Data ­ Exposed* at 1500°F (816°C) for 1,000 hours

   Alloy  0.2% Yield Strength  Ultimate Tensile Strength  Elongation
      -                                                         %
          ksi      MPa         ksi    MPa
    263                                                       34.7
   282®   71.4     492         144    993                     22.3
Waspaloy                                                      22.8
   R-41   91.9     634         159.8  1102                     1.8

          103.5    714         170.1  1173

          137.9    951         177.5  1224

Room Temperature Tensile Data ­ Exposed* at 1600°F (871°C) for 1,000 hours

Alloy     0.2% Yield Strength Ultimate Tensile Strength Elongation

-         ksi      MPa         ksi    MPa                 %

263       55       379         125.2  863                 40.9

282®      72.9     505         141.4  975                 24.2

Waspaloy  84.6     584         149.3  1030                18.1

R-41      103.8    715         148    1021                2.6

*Thermal exposure was applied to samples in the age-hardened condition (263 alloy:
1472°F (800°C)/8h/AC, Waspaloy alloy : 1825°F (996°C)/2h/AC + 1550°F (843°C)/4h/
AC + 1400°F (760°C)/16h/AC, R-41 alloy: 1650°F (899°C)/4h/AC, 282® alloy: 1850°F
(1010°C)/2h/AC + 1450°F (788°C)/8h/AC)

          Haynes International - HAYNES® 282® alloy
Thermal Stability Continued

Effect of Thermal Exposure on Yield Strength (At the Exposure Temperature)

Room Temperature Properties of HAYNES® 282® Plate after Thermal Exposure*

Exposure                    0.2% Offset Ultimate Tensile         Reduction

Temperature Duration Yield Strength   Strength            Elongation of Area

°F  °C    h                 ksi  MPa  ksi  MPa               %   %

          0                 102  705  167  1152              30  33

          100               116  798  181  1247              27  31

1200 649  1,000             118  814  181  1248              26  29
          4,000             120  830  182  1255              26  29

          8,000             119  819  183  1264              24  27

          16,000            118  816  183  1260              23  25

          0                 102  705  167  1152              30  33

          100               110  759  177  1223              27  30

1400 760  1,000             108  742  178  1226              26  29
          4,000             103  707  175  1205              21  22

          8,000             100  690  173  1191              20  21

          16,000            96   658  168  1161              20  19

          0                 102  705  167  1152              30  33

          100               90   618  162  1114              31  36

1600 871  1,000             77   533  155  1065              30  30
          4,000             71                               32  31
                                 487  148  1022

          8,000             69   473  146  1006              32  31

          16,000            66   452  142  978               33  32

*Thermal exposure was applied to samples in the age-hardened condition (1850°F (1010°C)/2h/

AC + 1450°F (788°C)/8h/AC)

                  Haynes International - HAYNES® 282® alloy
Physical Properties*

Physical Property            British Units                                     Metric Units

Density (Solution Annealed) 0.299 lb/in3    -                              8.27 g/cm3        -

Density (Age-Hardened) 0.300 lb/in3         -                              8.29 g/cm3        -

Melting Range         2370-2510°F           -                              1300-1375°C       -

Gamma-Prime Solvus    1827°F                -                              997°C             -

                      RT                  0.104 Btu/lb.°F                  RT           436 J/Kg.°C

                      200°F               0.110 Btu/lb.°F                  100°C        463 J/Kg.°C

                      300°F               0.114 Btu/lb.°F                  200°C        494 J/Kg.°C

                      400°F               0.118 Btu/lb.°F                  300°C        522 J/Kg.°C

                      500°F               0.122 Btu/lb.°F                  400°C        544 J/Kg.°C

                      600°F               0.125 Btu/lb.°F                  500°C        563 J/Kg.°C

                      700°F               0.128 Btu/lb.°F                  600°C        581 J/Kg.°C

                      800°F               0.131 Btu/lb.°F                  700°C        594 J/Kg.°C

Specific Heat         900°F               0.134 Btu/lb.°F                  800°C        650 J/Kg.°C
                      1000°F              0.136 Btu/lb.°F
                                                                           900°C        668 J/Kg.°C

                      1100°F              0.138 Btu/lb.°F                  1000°C       676 J/Kg.°C

                      1200°F              0.140 Btu/lb.°F                  -                 -

                      1300°F              0.142 Btu/lb.°F                  -                 -

                      1400°F              0.150 Btu/lb.°F                  -                 -

                      1500°F              0.156 Btu/lb.°F                  -                 -

                      1600°F              0.158 Btu/lb.°F                  -                 -

                      1700°F              0.160 Btu/lb.°F                  -                 -

                      1800°F              0.161 Btu/lb.°F                  -                 -

                      RT                  72 Btu-in/ft2-h°F                RT           10.3 W/m.°C

                      200°F               82 Btu-in/ft2-h°F                100°C        12.0 W/m.°C

                      300°F               90 Btu-in/ft2-h°F                200°C        14.1 W/m.°C

                      400°F               99 Btu-in/ft2-h°F                300°C        16.3 W/m.°C

                      500°F               107 Btu-in/ft2-h°F               400°C        18.5 W/m.°C

                      600°F               116 Btu-in/ft2-h°F               500°C        20.5 W/m.°C

                      700°F               124 Btu-in/ft2-h°F               600°C        22.6 W/m.°C

                      800°F               132 Btu-in/ft2-h°F               700°C        24.8 W/m.°C

Thermal Conductivity  900°F               140 Btu-in/ft2-h°F               800°C        26.1 W/m.°C
                      1000°F              148 Btu-in/ft2-h°F
                                                                           900°C        27.3 W/m.°C

                      1100°F 156 Btu-in/ft2-h°F                            1000°C 28.9 W/m.°C

                      1200°F 164 Btu-in/ft2-h°F                            -                 -

                      1300°F 173 Btu-in/ft2-h°F                            -                 -

                      1400°F 177 Btu-in/ft2-h°F                            -                 -

                      1500°F 182 Btu-in/ft2-h°F                            -                 -

                      1600°F 187 Btu-in/ft2-h°F                            -                 -

                      1700°F 192 Btu-in/ft2-h°F                            -                 -

                                                1800°F 199 Btu-in/ft2-h°F  -                 -
*Age-hardened 1850°F (1010°C)/2h/AC + 1450°F (788°C)/8h/AC

RT= Room Temperature

               Haynes International - HAYNES® 282® alloy
Physical Properties* Continued

Physical Property         British Units                          Metric Units

                      RT      0.112 ft2/h                 RT      0.0288 cm2/s

                      200°F   0.121 ft2/h                 100°C   0.0315 cm2/s

                      300°F   0.128 ft2/h                 200°C   0.0348 cm2/s

                      400°F   0.135 ft2/h                 300°C   0.0381 cm2/s

                      500°F   0.143 ft2/h                 400°C   0.0413 cm2/s

                      600°F   0.150 ft2/h                 500°C   0.0444 cm2/s

                      700°F   0.156 ft2/h                 600°C   0.0473 cm2/s

                      800°F   0.163 ft2/h                 700°C   0.0509 cm2/s

 Thermal              900°F   0.170 ft2/h                 800°C   0.0488 cm2/s
Diffusivity           1000°F  0.176 ft2/h                 900°C   0.0498 cm2/s

                      1100°F  0.183 ft2/h                 1000°C  0.0521 cm2/s

                      1200°F  0.190 ft2/h                 -                    -

                      1300°F  0.197 ft2/h                 -                    -

                      1400°F  0.192 ft2/h                 -                    -

                      1500°F  0.190 ft2/h                 -                    -

                      1600°F  0.192 ft2/h                 -                    -

                      1700°F  0.195 ft2/h                 -                    -

                      1800°F  0.200 ft2/h                 -                    -

                      RT      49.7 µohm.in                RT      126.1 µohm.cm

                      200°F   50.3 µohm.in                100°C   127.8 µohm.cm

                      300°F   50.7 µohm.in                200°C   129.9 µohm.cm

                      400°F   51.2 µohm.in                300°C   131.8 µohm.cm

                      500°F   51.6 µohm.in                400°C   133.4 µohm.cm

                      600°F   52.0 µohm.in                500°C   135.0 µohm.cm

                      700°F   52.3 µohm.in                600°C   136.2 µohm.cm

                      800°F   52.7 µohm.in                700°C   135.5 µohm.cm

Electrical            900°F   53.0 µohm.in                800°C   134.5 µohm.cm
Resistivity           1000°F  53.5 µohm.in                900°C   132.6 µohm.cm

                      1100°F  53.7 µohm.in                1000°C  129.9 µohm.cm

                      1200°F  53.4 µohm.in                -                    -

                      1300°F  53.3 µohm.in                -                    -

                      1400°F  53.1 µohm.in                -                    -

                      1500°F  52.9 µohm.in                -                    -

                      1600°F  52.5 µohm.in                -                    -

                      1700°F  51.9 µohm.in                -                    -

                      1800°F  51.3 µohm.in                -                    -

*Age-hardened 1850°F(1010°C)/2h/AC + 1450°F(788°C)/8h/AC

RT= Room Temperature

                      Haynes International - HAYNES® 282® alloy
  Physical Property      British Units                          Metric Units
Mean Coefficient of
Thermal Expansion    RT                 -    RT                               -

Dynamic Modulus of   200°F   6.7 µin/in.°F   100°C              12.1 µm/m.°C
        Elasticity
                     300°F   6.8 µin/in.°F   200°C              12.4 µm/m.°C

                     400°F   6.9 µin/in.°F   300°C              12.8 µm/m.°C

                     500°F   7.0 µin/in.°F   400°C              13.1 µm/m.°C

                     600°F   7.1 µin/in.°F   500°C              13.5 µm/m.°C

                     700°F   7.2 µin/in.°F   600°C              13.7 µm/m.°C

                     800°F   7.3 µin/in.°F   700°C              14.2 µm/m.°C

                     900°F   7.5 µin/in.°F   800°C              14.9 µm/m.°C

                     1000°F  7.5 µin/in.°F   900°C              15.9 µm/m.°C

                     1100°F  7.6 µin/in.°F   1000°C             16.9 µm/m.°C

                     1200°F  7.8 µin/in.°F   -                                -

                     1300°F  7.9 µin/in.°F   -                                -

                     1400°F  8.1 µin/in.°F   -                                -

                     1500°F  8.4 µin/in.°F   -                                -

                     1600°F  8.7 µin/in.°F   -                                -

                     1700°F  9.0 µin/in.°F   -                                -

                     1800°F  9.3 µin/in.°F   -                                -

                     RT      31.5 x 106 psi  RT                 217 GPa

                     200°F   31.0 x 106 psi  100°C              213 GPa

                     300°F   30.6 x 106 psi  200°C              209 GPa

                     400°F   30.2 x 106 psi  300°C              202 GPa

                     500°F   29.7 x 106 psi  400°C              196 GPa

                     600°F   29.2 x 106 psi  500°C              190 GPa

                     700°F   28.7 x 106 psi  600°C              183 GPa

                     800°F   28.2 x 106 psi  700°C              175 GPa

                     900°F   27.7 x 106 psi  800°C              166 GPa

                     1000°F  27.2 x 106 psi  900°C              154 GPa

                     1100°F  26.6 x 106 psi  1000°C             140 GPa

                     1200°F  26.0 x 106 psi  -                                -

                     1300°F  25.4 x 106 psi  -                                -

                     1400°F  24.7 x 106 psi  -                                -

                     1500°F  23.8 x 106 psi  -                                -

                     1600°F  22.9 x 106 psi  -                                -

                     1700°F  21.7 x 106 psi  -                                -

                     1800°F  20.6 x 106 psi  -                                -

                     1100°F  0.346           1000°C                           0.363

                     1200°F  0.35            -                                -

                     1300°F  0.353           -                                -

                     1400°F  0.355           -                                -

                     1500°F  0.355           -                                -

                     1600°F  0.355           -                                -

                     1700°F  0.359           -                                -

                     1800°F  0.363           -                                -

                     Haynes International - HAYNES® 282® alloy
Physical Properties* Continued

Physical Property         British Units                            Metric Units

                      RT      11.9 x 106 psi                RT      82 GPa

                      200°F   11.7 x 106 psi                100°C   80 GPa

                      300°F   11.5 x 106 psi                200°C   78 GPa

                      400°F   11.3 x 106 psi                300°C   76 GPa

                      500°F   11.1 x 106 psi                400°C   73 GPa

                      600°F   10.9 x 106 psi                500°C   71 GPa

                      700°F   10.7 x 106 psi                600°C   68 GPa

                      800°F   10.6 x 106 psi                700°C   65 GPa

Dynamic Shear         900°F   10.4 x 106 psi                800°C   61 GPa
    Modulus           1000°F  10.1 x 106 psi                900°C   57 GPa

                      1100°F  9.9 x 106 psi                 1000°C  51 GPa

                      1200°F  9.7 x 106 psi                 -                    -

                      1300°F  9.4 x 106 psi                 -                    -

                      1400°F  9.1 x 106 psi                 -                    -

                      1500°F  8.8 x 106 psi                 -                    -

                      1600°F  8.4 x 106 psi                 -                    -

                      1700°F  8.0 x 106 psi                 -                    -

                      1800°F  7.6 x 106 psi                 -                    -

                      RT      0.319                         RT                   0.319

                      200°F   0.325                         100°C                0.326

                      300°F              0.33               200°C                0.335

                      400°F   0.335                         300°C                0.335

                      500°F   0.335                         400°C                0.337

                      600°F   0.335                         500°C                0.341

                      700°F   0.337                         600°C                0.346

                      800°F   0.338                         700°C                0.352

Poisson's Ratio       900°F   0.34                          800°C                0.355
                      1000°F  0.342                         900°C                0.357

                      1100°F  0.346                         1000°C               0.363

                      1200°F             0.35               -                    -

                      1300°F  0.353                         -                    -

                      1400°F  0.355                         -                    -
