Repository: slmhlight/GRANTA

# AM Materials Explorer

ANSYS Granta-style **additive-manufacturing (AM) materials database** — an interactive
web app for exploring metal & polymer materials through dynamic Ashby charts, advanced
filtering, **range-based property data**, and **cited manufacturer datasheets**.

> 적층제조(AM) 소재 데이터베이스 탐색기. 대화형 Ashby 차트, 고급 필터링, **물성 range 데이터**,
> **데이터시트 출처 추적**을 제공합니다.

## Features
- **Range-based properties** — every property is a `min · typical · max` aggregated from real data points (heat treatments × build direction × vendors), shown as smooth property envelopes on the Ashby chart and min–max sub-lines in the detail panel.

File: data/polymer_pdfs/303-2.txt
                       Stainless steel, austenitic, AISI 303, cold drawn                               Page 1 of 7

General information

Designation

 Stainless steel, austenitic, AISI 303, cold drawn (BS303S31), wrought

Condition                                                               Solution annealed; cold drawn
UNS number                                                              S30300
US name                                                                 AISI 303
EN name                                                                 X8CrNiS18-9
EN number                                                               1.4305
GB (Chinese) name                                                       Y1Cr18Ni9 to GB 1220, GB 4226, GB/T
                                                                        4356, Y1Cr18Ni9(-Q) to GB/T 4240,
JIS (Japanese) name                                                     Y1Cr18Ni9(-R) to GB/T 4240
Tradenames                                                              SUS 303

 Argeste; Carlson; Crucible; Outokumpu; Slater

Typical uses
 Automotive applications, aerospace applications, aircraft fittings, nuts and bolts

Composition overview

Compositional summary

 Fe67-75 / Cr17-19 / Ni8-10 / S0.15-0.35 (impurities: Mn<2, Si<1, Mo<0.6, P<0.2, C<0.15)

Material family                                                         Metal (ferrous)
Base material                                                           Fe (Iron)

Composition detail (metals, ceramics and glasses)                       0                 - 0.15    %

C (carbon)                                                              17                - 19      %
Cr (chromium)
Fe (iron)                                                               * 66.7            - 74.8    %
Mn (manganese)
Mo (molybdenum)                                                         0                 -2        %
Ni (nickel)
P (phosphorus)                                                          0                 - 0.6     %
S (sulfur)
Si (silicon)                                                            8                 - 10      %

                                                                        0                 - 0.2     %

                                                                        0.15              - 0.35    %

                                                                        0                 -1        %

Price                                                                   * 5.81e3          - 8.79e3  KRW/kg
                                                                        * 4.6e7           - 7.07e7  KRW/m^3
Price
Price per unit volume

                                  Values marked * are estimates.
                       ANSYS, Inc. provides no warranty for this data.
Stainless steel, austenitic, AISI 303, cold drawn                                   Page 2 of 7

Physical properties                                            7.9e3      - 8.04e3 kg/m^3

Density                                                           192     - 200     GPa
                                                                  24.1    - 25.1    MN.m/kg
Mechanical properties                                             443     - 714     MPa
                                                                  694     - 859     MPa
Young's modulus                                                   55.6    - 89.7    kN.m/kg
Specific stiffness                                                20      - 40      % strain
Yield strength (elastic limit)                                    1.39e3            MPa
Tensile strength                                               * 443      - 714     MPa
Specific strength                                              * 192      - 200     GPa
Elongation                                                     * 443      - 714     MPa
Tangent modulus                                                   77.2              GPa
Compressive strength                                           * 128      - 156     GPa
Flexural modulus                                                  0.25    - 0.287
Flexural strength (modulus of rupture)                            41                HV
Shear modulus                                                  * 236      - 248     HRB
Bulk modulus                                                   * 97       - 99      HRC
Poisson's ratio                                                * 20       - 22      HB
Shape factor                                                      219     - 234     kJ/m^3
Hardness - Vickers                                                687     - 1.19e3  MPa
Hardness - Rockwell B                                             240     - 330     MPa
Hardness - Rockwell C                                             216     - 367
Hardness - Brinell
Elastic stored energy (springs)
Fatigue strength at 10^7 cycles
Fatigue strength model (stress amplitude)

  Parameters: Stress Ratio = -1, Number of Cycles = 1e7cycles

           Values marked * are estimates.
ANSYS, Inc. provides no warranty for this data.
                                                    Stainless steel, austenitic, AISI 303, cold drawn                Page 3 of 7

Fatigue strength model (stress  800
    amplitude) (MPa)            600
                                400

                                200            1000  10000  100000           1e6                       1e7      1e8
                                          100

                                                     Number of Cycles

                                                            Stress Ratio=-1

Impact & fracture properties                                                 * 90                     - 140     MPa.m^0.5
                                                                                43                    - 96.1    kJ/m^2
Fracture toughness
Toughness (G)                                                                   1.39e3                - 1.44e3  °C
                                                                             * 750                    - 925     °C
Thermal properties                                                                                              °C
                                                                                -200                  - 16.5    W/m.°C
Melting point                                                                   15.8                  - 511     J/kg.°C
Maximum service temperature                                                     476                   - 17.9    strain/°C
Minimum service temperature                                                     16.2                  - 215     °C
Thermal conductivity                                                            132                   -1        MW/m
Specific heat capacity                                                       * 0.9                    - 458     kJ/kg
Thermal expansion coefficient                                                * 378
Thermal shock resistance
Thermal distortion resistance                                                   71.8                  - 72.5    ohm.cm
Latent heat of fusion                                                           2.38                  - 2.4     %IACS
                                                                             * -0.17                  - -0.09   V
Electrical properties
                                                                             Non-magnetic
Electrical resistivity
Electrical conductivity
Galvanic potential

Magnetic properties

Magnetic type

                                                                Values marked * are estimates.
                                                     ANSYS, Inc. provides no warranty for this data.
Stainless steel, austenitic, AISI 303, cold drawn                    Page 4 of 7

Optical, aesthetic and acoustic properties      Opaque
                                                4.91e3 - 5.01e3 m/s
Transparency                                 * 9.5e-4 - 0.0013
Acoustic velocity
Mechanical loss coefficient (tan delta)      Yes

Critical materials risk                      Unsuitable

Contains >5wt% critical elements?            Limited use

Processing properties                        Limited use

Metal casting                                Limited use
Metal cold forming
Metal hot forming                            Unsuitable
Metal press forming
Metal deep drawing                           25.6                m/min
Machining speed
Weldability                                  Poor

    Notes                                    Preheating and post weld heat treatments may be
                                             required
Weldability - MIG
Weldability - plasma                         Not recommended
Weldability - SAW
Weldability - TIG                            Not recommended
Brazeability
Carbon equivalency                           Not recommended

Durability                                   Not recommended

Water (fresh)                                Fair
Water (salt)
Weak acids                                   0.983       - 1.44
Strong acids
Weak alkalis                                 Excellent
Strong alkalis                               Excellent
Organic solvents                             Excellent
Oxidation at 500C                            Acceptable
UV radiation (sunlight)                      Excellent
Galling resistance (adhesive wear)           Excellent
Flammability                                 Excellent
                                             Excellent
Corrosion resistance of metals               Excellent
                                             Limited use
Pitting resistance equivalent number (PREN)  Non-flammable
Pitting and crevice corrosion resistance
                                             17          - 21

                                             Low (<20)

           Values marked * are estimates.
ANSYS, Inc. provides no warranty for this data.
             Stainless steel, austenitic, AISI 303, cold drawn                         Page 5 of 7

Stress corrosion cracking                                    Slightly susceptible

    Notes                                                    Rated in chloride; Other susceptible environments:
                                                             Hydrogen sulfide
Intergranular (weld line) corrosion resistance
Inorganic acids                                              Restricted
Organic acids                                                Moderate
Alkalis                                                      Moderate
Humidity / water                                             Moderate
Sea water                                                    Excellent
Sour oil and gas                                             Restricted
                                                             Poor

Environmental indicators - primary production

Climate change (CO2-eq), primary production (virgin grade)   * 5.87    - 6.48    kg/kg

-
    ecoinvent v3.9.1, market for cast iron//[GLO]; ecoinvent v3.9.1, market for nickel, class 1//[GLO]; ecoinvent v3.9.1, market for pig iron//[RER]; ecoinvent
    v3.9.1, market for pig iron//[RoW]; ecoinvent v3.9.1, market for sulfur//[GLO]; Hammond and Jones, 2008; Nickel Institute, 2003; Norgate et al., 2007;
    Voet, van der and Oers, van, 2003

Climate change (CO2-eq), primary production (typical grade)  * 3.42    - 3.78    kg/kg

Embodied energy, primary production (virgin grade)           * 68.5    - 75.6    MJ/kg

-

   ecoinvent v3.9.1, market for cast iron//[GLO]; ecoinvent v3.9.1, market for nickel, class 1//[GLO]; ecoinvent v3.9.1, market for pig iron//[RER]; ecoinvent
   v3.9.1, market for pig iron//[RoW]; ecoinvent v3.9.1, market for sulfur//[GLO]; Hammond and Jones, 2008; Nickel Institute, 2003; Norgate et al., 2007;
   Sullivan and Gaines, 2010

Embodied energy, primary production (typical grade)          * 40.6    - 44.8    MJ/kg

Water usage                                                  * 136     - 150     l/kg

Environmental indicators - processing                        * 4.75    - 5.25    MJ/kg
                                                             * 0.357   - 0.394   kg/kg
Roll forming, forging energy                                 * 3.58    - 5.38    l/kg
Roll forming, forging CO2                                    * 9.22    - 10.2    MJ/kg
Roll forming, forging water                                  * 0.692   - 0.765   kg/kg
Extrusion, foil rolling energy                               * 5.49    - 8.24    l/kg
Extrusion, foil rolling CO2                                  * 33.8    - 37.4    MJ/kg
Extrusion, foil rolling water                                * 2.54    - 2.8     kg/kg
Wire drawing energy                                          * 12.7    - 19.1    l/kg
Wire drawing CO2                                             * 37      - 40.9    MJ/kg
Wire drawing water                                           * 2.96    - 3.27    kg/kg
Metal powder forming energy                                  * 40.3    - 60.5    l/kg
Metal powder forming CO2                                     * 1.66e4  - 1.84e4  MJ/kg
Metal powder forming water                                   * 1.25e3  - 1.38e3  kg/kg
Vaporization energy                                          * 6.92e3  - 1.04e4  l/kg
Vaporization CO2                                             * 1.15    - 1.27    MJ/kg
Vaporization water
Coarse machining energy (per unit wt removed)

                        Values marked * are estimates.
             ANSYS, Inc. provides no warranty for this data.
Stainless steel, austenitic, AISI 303, cold drawn                            Page 6 of 7

Coarse machining CO2 (per unit wt removed)               * 0.0859  - 0.0949  kg/kg
Fine machining energy (per unit wt removed)              * 7.18    - 7.93    MJ/kg
Fine machining CO2 (per unit wt removed)                 * 0.538   - 0.595   kg/kg
Grinding energy (per unit wt removed)                    * 13.9    - 15.3    MJ/kg
Grinding CO2 (per unit wt removed)                       * 1.04    - 1.15    kg/kg
Non-conventional machining energy (per unit wt removed)  * 166     - 184     MJ/kg
Non-conventional machining CO2 (per unit wt removed)     * 12.5    - 13.8    kg/kg

Recycling and end of life                                * 1.17    - 1.29    kg/kg
                                                         * 14.9    - 16.5    MJ/kg
Recycle                                                                      %
Functional recycle                                          35
Climate change (CO2-eq), recycling
Embodied energy, recycling
Recycle fraction in current supply
Combust for energy recovery
Landfill
Biodegrade

Notes

Keywords

 58M

Standards with similar compositions

           Values marked * are estimates.
ANSYS, Inc. provides no warranty for this data.
                 Stainless steel, austenitic, AISI 303, cold drawn  Page 7 of 7

- Australia:
303 to AS 2837
- China:
Y1Cr18Ni9 to GB 1220, Y1Cr18Ni9 to GB 4226, Y1Cr18Ni9 to GB/T 4356, Y1Cr18Ni, Y1Cr18Ni9Se to GB 1220,
Y1Cr18Ni9(-R) to GB/T 4240, Y1Cr18Ni9(-Q) to GB/T 4240(-Q) to GB/T 4240, Y1Cr18Ni9(-R) to GB/T 4240
- Hungary:
KO36S to MSZ 4360, X12CrNiS189 to MSZ 4360
- Italy:
X10CrNiS1809 to UNI 6901
- Japan:
SUS303 to JIS G4303, SUS303 to JIS G4304, SUS303 to JIS G4308, SUS303 to JIS G4309, SUS303Se to JIS G4309, SUS303Se
to JIS G4308, SUS303Se to JIS G4303, SUS303Cu to JIS G4309, SUS303Cu to JIS G4308, SUS303Cu to JIS G4303
- Russia:
N to GOST 30208
- South Korea:
STS 303 to KS D 3706, STS 303-W1 to KS D 3703, STS303 to KS D 3702
- Spain:
E-303 to UNE 36016/1, F.3508 to UNE 36016, F.3508 to UNE 36016/1, X10CrNiS18-09 to UNE 36016
- Sweden:
2346 to SS 142346
- UK:
303S22 to BS 1506, 303S31 to BS 1554, 303S31 to BS 6258, 303S31 to BS 970/1
- USA:
303 to ASTM A473, 303 to MIL-S-862B, 5640 to AMS 5640, S30300 to ASTM F593, S30300 to ASTM F594, S30300 to ASTM
F738M, S30300 to ASTM F836M, S30300 to ASTM F837/F837M, S30300 to ASTM F880/F880M, UNS S30300, UNS S30360

Links

ProcessUniverse
Producers
Reference
Shape

                            Values marked * are estimates.
                 ANSYS, Inc. provides no warranty for this data.

File: data/polymer_pdfs/308-1.txt
                       Stainless steel, austenitic, AISI 308, annealed                              Page 1 of 6

General information

Designation

 Stainless steel, austenitic, AISI 308, annealed, wrought

Condition                                                                  Solution annealed
UNS number                                                                 S30800
US name                                                                    ASTM S30800
JIS (Japanese) name                                                        ~SUS305-J1
Tradenames

Airco; Argeste; Imphy; In-Flux; Joslyn; Prodec; Stainweld; Timken; Uniloy

Typical uses

 Processing of potentially corrosive liquids e.g. chemicals/oil/beverages/sewage, structural uses in corrosive
 environments, e.g. nuclear plants, ships, offshore oil installations, underwater cables and pipes

Composition overview

Compositional summary

 Fe64-71 / Cr19-21 / Ni10-12 (impurities: Mn<2, Si<1, C<0.08, P<0.045, S<0.03)

Material family                                                            Metal (ferrous)
Base material                                                              Fe (Iron)

Composition detail (metals, ceramics and glasses)                             0      - 0.08    %
                                                                              19
C (carbon)                                                                 * 63.8    - 21      %
Cr (chromium)                                                                 0
Fe (iron)                                                                     10     - 71      %
Mn (manganese)                                                                0
Ni (nickel)                                                                   0      -2        %
P (phosphorus)                                                                0
S (sulfur)                                                                           - 12      %
Si (silicon)
                                                                                     - 0.045   %

                                                                                     - 0.03    %

                                                                                     -1        %

Price                                                                      * 6.57e3  - 9.94e3  KRW/kg
                                                                           * 5.12e7  - 7.97e7  KRW/m^3
Price
Price per unit volume

Physical properties                                                        7.8e3     - 8.01e3 kg/m^3

Density

Mechanical properties                                                      189       - 197     GPa

Young's modulus

                                  Values marked * are estimates.
                       ANSYS, Inc. provides no warranty for this data.
                                          Stainless steel, austenitic, AISI 308, annealed                      Page 2 of 6

Specific stiffness                                                                 23.8          - 25     MN.m/kg
Yield strength (elastic limit)                                                     205           - 310    MPa
Tensile strength                                                                   515           - 620    MPa
Specific strength                                                                  25.9          - 39.2   kN.m/kg
Elongation                                                                         30            - 50     % strain
Tangent modulus                                                                    1.34e3                 MPa
Compressive strength                                                            * 205            - 310    MPa
Flexural modulus                                                                * 189            - 197    GPa
Flexural strength (modulus of rupture)                                             205           - 310    MPa
Shear modulus                                                                      74            - 78     GPa
Bulk modulus                                                                       134           - 146    GPa
Poisson's ratio                                                                    0.265         - 0.275
Shape factor                                                                       62                     HV
Hardness - Vickers                                                                 160           - 200    HRB
Hardness - Rockwell B                                                           * 82             - 92     HRC
Hardness - Rockwell C                                                           *1               - 12     HB
Hardness - Brinell                                                              * 135            - 193    kJ/m^3
Elastic stored energy (springs)                                                    109           - 232    MPa
Fatigue strength at 10^7 cycles                                                    229           - 253    MPa
Fatigue strength model (stress amplitude)                                          196           - 295

  Parameters: Stress Ratio = -1, Number of Cycles = 1e7cycles

Fatigue strength model (stress  600
    amplitude) (MPa)
                                400

                                200

                                     100  1000  10000          100000           1e6              1e7      1e8

                                                               Number of Cycles

                                                               Stress Ratio=-1

Impact & fracture properties

                                                           Values marked * are estimates.
                                                ANSYS, Inc. provides no warranty for this data.
Stainless steel, austenitic, AISI 308, annealed                        Page 3 of 6

Fracture toughness                          * 121       - 228     MPa.m^0.5
Toughness (G)                                  81.9     - 250     kJ/m^2

Thermal properties                             1.4e3    - 1.42e3  °C
                                               900      - 980     °C
Melting point                                  -200               °C
Maximum service temperature                    14       - 16      W/m.°C
Minimum service temperature                    490      - 530     J/kg.°C
Thermal conductivity                           16       - 18      strain/°C
Specific heat capacity                         62.2     - 95.3    °C
Thermal expansion coefficient               * 0.808     - 0.963   MW/m
Thermal shock resistance                    * 260       - 285     kJ/kg
Thermal distortion resistance
Latent heat of fusion                          65       - 77      ohm.cm
                                               2.24     - 2.65    %IACS
Electrical properties                       * -0.27     - -0.19   V

Electrical resistivity                      Non-magnetic
Electrical conductivity
Galvanic potential                          Opaque

Magnetic properties                         4.88e3 - 5e3          m/s

Magnetic type                               * 9.5e-4 - 0.0013

Optical, aesthetic and acoustic properties  Yes

Transparency                                Unsuitable
Acoustic velocity
Mechanical loss coefficient (tan delta)     Acceptable

Critical materials risk                     Acceptable

Contains >5wt% critical elements?           Acceptable

Processing properties                       Limited use

Metal casting                               25.3                  m/min
Metal cold forming
Metal hot forming                           Excellent
Metal press forming
Metal deep drawing                          Preheating and post weld heat treatments are not required
Machining speed
Weldability                                 Excellent

    Notes                                   Excellent

Weldability - MIG                           Excellent
Weldability - plasma
Weldability - SAW

           Values marked * are estimates.
ANSYS, Inc. provides no warranty for this data.
                    Stainless steel, austenitic, AISI 308, annealed                                     Page 4 of 6

Weldability - TIG                                                                   Excellent
Brazeability
Carbon equivalency                                                                  Good

                                                                                    1.12        - 1.46

Durability                                                                          Excellent
                                                                                    Excellent
Water (fresh)                                                                       Excellent
Water (salt)                                                                        Acceptable
Weak acids                                                                          Excellent
Strong acids                                                                        Excellent
Weak alkalis                                                                        Excellent
Strong alkalis                                                                      Excellent
Organic solvents                                                                    Excellent
Oxidation at 500C                                                                   Limited use
UV radiation (sunlight)
Galling resistance (adhesive wear)                                                  Non-flammable

    Notes
         Aluminum bronze is the most suitable mating material to minimize galling.

Flammability

Corrosion resistance of metals                                                      19          - 21

Pitting resistance equivalent number (PREN)                                         Medium (20-30)
Pitting and crevice corrosion resistance
Stress corrosion cracking                                                           Slightly susceptible

    Notes                                                                           Rated in chloride; Other susceptible environments:
                                                                                    Hydrogen sulfide
Intergranular (weld line) corrosion resistance
Inorganic acids                                                                     Restricted
Organic acids
Alkalis                                                                             Moderate
Humidity / water
Sea water                                                                           Moderate
Sour oil and gas
                                                                                    Moderate

                                                                                    Excellent

                                                                                    Moderate

                                                                                    Moderate

Environmental indicators - primary production

Climate change (CO2-eq), primary production (virgin grade)                          * 6.34      - 6.99  kg/kg

-

   ecoinvent v3.9.1, market for cast iron//[GLO]; ecoinvent v3.9.1, market for nickel, class 1//[GLO]; ecoinvent v3.9.1, market for pig iron//[RER]; ecoinvent
   v3.9.1, market for pig iron//[RoW]; Hammond and Jones, 2008; Nickel Institute, 2003; Norgate et al., 2007; Voet, van der and Oers, van, 2003

Climate change (CO2-eq), primary production (typical grade)                         * 3.69      - 4.08  kg/kg

Embodied energy, primary production (virgin grade)                                  * 75.4      - 83.2  MJ/kg

-

   ecoinvent v3.9.1, market for cast iron//[GLO]; ecoinvent v3.9.1, market for nickel, class 1//[GLO]; ecoinvent v3.9.1, market for pig iron//[RER]; ecoinvent
   v3.9.1, market for pig iron//[RoW]; Hammond and Jones, 2008; Nickel Institute, 2003; Norgate et al., 2007; Sullivan and Gaines, 2010

Embodied energy, primary production (typical grade)                                 * 44.4      - 49.1  MJ/kg

                               Values marked * are estimates.
                    ANSYS, Inc. provides no warranty for this data.
Stainless steel, austenitic, AISI 308, annealed                                    Page 5 of 6

Water usage                                              * 146     - 161     l/kg

Environmental indicators - processing                    * 2.3     - 2.55    MJ/kg
                                                         * 0.173   - 0.191   kg/kg
Roll forming, forging energy                             * 2.54    - 3.81    l/kg
Roll forming, forging CO2                                * 4.32    - 4.78    MJ/kg
Roll forming, forging water                              * 0.324   - 0.359   kg/kg
Extrusion, foil rolling energy                           * 3.4     - 5.1     l/kg
Extrusion, foil rolling CO2                              * 15.4    - 17.1    MJ/kg
Extrusion, foil rolling water                            * 1.16    - 1.28    kg/kg
Wire drawing energy                                      * 5.82    - 8.72    l/kg
Wire drawing CO2                                         * 37.5    - 41.4    MJ/kg
Wire drawing water                                       *3        - 3.32    kg/kg
Metal powder forming energy                              * 40.9    - 61.4    l/kg
Metal powder forming CO2                                 * 1.09e4  - 1.2e4   MJ/kg
Metal powder forming water                               * 815     - 900     kg/kg
Vaporization energy                                      * 4.53e3  - 6.79e3  l/kg
Vaporization CO2                                         * 0.778   - 0.86    MJ/kg
Vaporization water                                       * 0.0583  - 0.0645  kg/kg
Coarse machining energy (per unit wt removed)            * 3.5     - 3.87    MJ/kg
Coarse machining CO2 (per unit wt removed)               * 0.263   - 0.291   kg/kg
Fine machining energy (per unit wt removed)              * 6.53    - 7.22    MJ/kg
Fine machining CO2 (per unit wt removed)                 * 0.49    - 0.542   kg/kg
Grinding energy (per unit wt removed)                    * 109     - 120     MJ/kg
Grinding CO2 (per unit wt removed)                       * 8.15    -9        kg/kg
Non-conventional machining energy (per unit wt removed)
Non-conventional machining CO2 (per unit wt removed)     * 1.26    - 1.39    kg/kg
                                                         * 16      - 17.7    MJ/kg
Recycling and end of life                                                    %
                                                            34
Recycle
Functional recycle
Climate change (CO2-eq), recycling
Embodied energy, recycling
Recycle fraction in current supply
Combust for energy recovery
Landfill
Biodegrade

Notes

Keywords

           Values marked * are estimates.
ANSYS, Inc. provides no warranty for this data.
                 Stainless steel, austenitic, AISI 308, annealed  Page 6 of 6

 RDN 260, Roldan S.A. (SPAIN); RDN 240, Roldan S.A. (SPAIN); RDN 210, Roldan S.A. (SPAIN); RDN 340, Roldan S.A. (SPAIN);
 YOONSTEEL S2, Yoonsteel (Malaysia) Sdn. Bhd (MALAYSIA); ARGESTE 4306 LA/LF/SB/VC, Stahlwerk Ergste Westig GmbH
 (GERMANY); STAINWELD 308-15, Lincoln Electric Co. (USA); STAINWELD 308-16, Lincoln Electric Co. (USA); EASTERN
 STAINLESS TYPE 304L, Eastern Stainless Corp. (USA); PROJECT 7000 STAINLESS TYPE 304L, Carpenter Technology Corp.
 (USA); PROJECT 70 STAINLESS TYPE 304L, Carpenter Technology Corp. (USA); RDN 205, Roldan S.A. (SPAIN); EASTERN
 STAINLESS TYPE 304, Eastern Stainless Corp. (USA); PRODEC STAINLESS TYPE 304, Avesta Sheffield, Inc. (USA); PROJECT
 70 STAINLESS TYPE 304, Carpenter Technology Corp. (USA); PROJECT 7000 STAINLESS TYPE 304, Carpenter Technology
 Corp. (USA); EMPIRE TYPE 304EZ, Empire Specialty Steel Inc. (USA); PRODEC STAINLESS TYPE 316L, Avesta Sheffield, Inc.
 (USA); RDN 200, Roldan S.A. (SPAIN); SANDVIK 2R17, Sandvik Steel Co. (USA); SANDVIK 2R16, Sandvik Steel Co. (USA);

Standards with similar compositions

 - Canada:
 308 to CSA G110.3, 308 to CSA G110.6
 - Mexico:
 308 to NMX-B-83
 - USA:
 308 to ASTM A167-99, 308 to ASTM A473, CF8C to ACI (SFSA), CPF8C (Ta max) to ASTM A451/A451M, CPF8C to ASTM
 A451/A451M, S30800 to ASTM A276, S30800 to ASTM A314-97, S30800 to ASTM A580/A580M-98, S30800 to ASTM A959,
 UNS S30800

Links

ProcessUniverse
Producers
Reference
Shape

                            Values marked * are estimates.
                 ANSYS, Inc. provides no warranty for this data.
