Repository: slmhlight/GRANTA

# AM Materials Explorer

ANSYS Granta-style **additive-manufacturing (AM) materials database** — an interactive
web app for exploring metal & polymer materials through dynamic Ashby charts, advanced
filtering, **range-based property data**, and **cited manufacturer datasheets**.

> 적층제조(AM) 소재 데이터베이스 탐색기. 대화형 Ashby 차트, 고급 필터링, **물성 range 데이터**,
> **데이터시트 출처 추적**을 제공합니다.

## Features
- **Range-based properties** — every property is a `min · typical · max` aggregated from real data points (heat treatments × build direction × vendors), shown as smooth property envelopes on the Ashby chart and min–max sub-lines in the detail panel.

File: data/polymer_pdfs/22mnb53.txt
Press hardening steel, 22MnB5, austenized & H20 quenched, coated                           Page 1 of 7

General information

Overview

 The aluminium-silicon coating is added to the coils providing excellent resistance to the hot stamping process.

Designation
 Press hardening steel, 22MnB5, austenized & H20 quenched, coated (record based on BS EN 10083-3:2006)

EN name                                                                22MnB5, ~20MnB5, ~30MnB5, ~38MnB5
EN number                                                              ~1.5530, ~1.5531, ~1.5532
GB (Chinese) name                                                      20MnMo to GB/T 17107, 20MnMoB to GB/T
                                                                       3077
JIS (Japanese) name                                                    SMn420HRCH, SMn420RCH to JIS G3509-1
Tradenames

ArcelorMittal: Usibor 1500 P; Krupp; ThyssenKrupp Steel: MBW 1500 +AS

Typical uses

 Automotive: door impact beams, bumper systems, B-pillar reinforcements, profile joints, side intrusion beams,
 windscreen reinforcements, floor and roof reinforcements

Included in Materials Data for Simulation                              Press-hardening steel, 22MnB5, coated
Materials Data for Simulation name

Composition overview

Compositional summary

 Fe97-98 / Mn1-1.4 / Si0.2-0.4 / C0.2-0.25 / Cr0.14-0.26 / B0.0015-0.005 (impurities: Mo<0.5, Ti<0.05, P<0.03, S<0.01)
 Coating: Al-Si

Form                                                                   Other
Material family                                                        Metal (ferrous)
Base material                                                          Fe (Iron)

Composition detail (metals, ceramics and glasses)                      0.0015 - 0.005   %

B (boron)                                                              0.2   - 0.25     %
C (carbon)
Cr (chromium)                                                          0.14  - 0.26     %
Fe (iron)
Mn (manganese)                                                         97    - 98.5     %
Mo (molybdenum)
P (phosphorus)                                                         1     - 1.45     %
S (sulfur)
Si (silicon)                                                           0     - 0.5      %

                                                                       0     - 0.03     %

                                                                       0     - 0.01     %

                                                                       0.2   - 0.4      %

                                Values marked * are estimates.
                     ANSYS, Inc. provides no warranty for this data.
Press hardening steel, 22MnB5, austenized & H20 quenched, coated                       Page 2 of 7

Ti (titanium)                                                  0          - 0.05    %

Price                                                          * 1.58e3   - 2.31e3  KRW/kg
                                                               * 1.23e7   - 1.83e7  KRW/m^3
Price
Price per unit volume                                          7.8e3      - 7.9e3   kg/m^3

Physical properties                                               200     - 221     GPa
                                                                  25.5    - 28.1    MN.m/kg
Density                                                           990     - 1.21e3  MPa
                                                                  1.35e3  - 1.65e3  MPa
Mechanical properties                                             126     - 154     kN.m/kg
                                                                  5.4     - 6.6     % strain
Young's modulus                                                   7.74e3            MPa
Specific stiffness                                             * 990      - 1.21e3  MPa
Yield strength (elastic limit)                                 * 200      - 221     GPa
Tensile strength                                               * 990      - 1.21e3  MPa
Specific strength                                              * 77.5     - 83.5    GPa
Elongation                                                     * 159      - 204     GPa
Tangent modulus                                                   0.29    - 0.32
Compressive strength                                              22                HV
Flexural modulus                                               * 391      - 473     kJ/m^3
Flexural strength (modulus of rupture)                            2.34e3  - 3.47e3  MPa
Shear modulus                                                  * 427      - 494     MPa
Bulk modulus                                                   * 375      - 562
Poisson's ratio
Shape factor
Hardness - Vickers
Elastic stored energy (springs)
Fatigue strength at 10^7 cycles
Fatigue strength model (stress amplitude)

  Parameters: Stress Ratio = -1, Number of Cycles = 1e7cycles

           Values marked * are estimates.
ANSYS, Inc. provides no warranty for this data.
                                      Press hardening steel, 22MnB5, austenized & H20 quenched, coated           Page 3 of 7

Fatigue strength model (stress  1000
    amplitude) (MPa)
                                500

                                      100  1000  10000  100000           1e6                      1e7       1e8

                                                 Number of Cycles

                                                        Stress Ratio=-1

Impact & fracture properties                                             * 122                    - 176     MPa.m^0.5
                                                                            72.8                  - 144     kJ/m^2
Fracture toughness
Toughness (G)                                                            * 1.42e3                 - 1.51e3  °C
                                                                         * 473                    - 502     °C
Thermal properties                                                       * -63                    - -35     °C
                                                                         * 42                     - 50      W/m.°C
Melting point                                                            * 447                    - 500     J/kg.°C
Maximum service temperature                                              * 11                     - 13      strain/°C
Minimum service temperature                                              * 380                    - 499     °C
Thermal conductivity                                                     * 3.4                    - 4.32    MW/m
Specific heat capacity
Thermal expansion coefficient                                            * 19                     - 29      ohm.cm
Thermal shock resistance                                                 * 5.95                   - 9.07    %IACS
Thermal distortion resistance                                            * -0.515                 - -0.435  V

Electrical properties                                                    Magnetic

Electrical resistivity
Electrical conductivity
Galvanic potential

Magnetic properties

Magnetic type

Optical, aesthetic and acoustic properties

Transparency

                                                            Values marked * are estimates.
                                                 ANSYS, Inc. provides no warranty for this data.
Press hardening steel, 22MnB5, austenized & H20 quenched, coated                 Page 4 of 7

                                                            Opaque

Acoustic velocity                                           5.05e3 - 5.3e3       m/s
Mechanical loss coefficient (tan delta)
                                                            * 2.71e-4 - 3.41e-4
Critical materials risk
                                                            No
Contains >5wt% critical elements?
                                                            Unsuitable
Processing properties
                                                            Excellent
Metal casting
Metal cold forming                                          Excellent
Metal hot forming
Metal press forming                                         Excellent
Metal deep drawing
Machining speed                                             Acceptable
Weldability
                                                            10.4                 m/min
    Notes
                                                            Good
Carbon equivalency
                                                            Preheating and post weld heat treatments may be
Durability                                                  required

Water (fresh)                                               0.395       - 0.644
Water (salt)
Weak acids                                                  Acceptable
Strong acids                                                Limited use
Weak alkalis                                                Limited use
Strong alkalis                                              Unacceptable
Organic solvents                                            Acceptable
Oxidation at 500C                                           Limited use
UV radiation (sunlight)                                     Excellent
Galling resistance (adhesive wear)                          Acceptable
Flammability                                                Excellent
                                                            Limited use
Corrosion resistance of metals                              Non-flammable

Stress corrosion cracking                                   Not susceptible

    Notes                                                   Rated in chloride; May be susceptible in halide, ammonia,
                                                            nitrogen, acidic, caustic, carbonate environments
Environmental indicators - primary production
                                                            * 2.82      - 3.11   kg/kg
Climate change (CO2-eq), primary production (virgin grade)

    -

           Values marked * are estimates.
ANSYS, Inc. provides no warranty for this data.
             Press hardening steel, 22MnB5, austenized & H20 quenched, coated     Page 5 of 7

   ecoinvent v3.9.1, market for cast iron//[GLO]; ecoinvent v3.9.1, market for ferrochromium, high-carbon, 55% Cr//[GLO]; ecoinvent v3.9.1, market for
   ferrochromium, high-carbon, 68% Cr//[GLO]; ecoinvent v3.9.1, market for ferromanganese, high-coal, 74.5% Mn//[GLO]; ecoinvent v3.9.1, market for
   ferrosilicon//[GLO]; ecoinvent v3.9.1, market for hard coal//[AU]; ecoinvent v3.9.1, market for hard coal//[CN]; ecoinvent v3.9.1, market for hard
   coal//[Europe, without Russia and Turkey]; ecoinvent v3.9.1, market for hard coal//[ID]; ecoinvent v3.9.1, market for hard coal//[IN]; ecoinvent v3.9.1,
   market for hard coal//[RLA]; ecoinvent v3.9.1, market for hard coal//[RNA]; ecoinvent v3.9.1, market for hard coal//[RoW]; ecoinvent v3.9.1, market for
   hard coal//[RU]; ecoinvent v3.9.1, market for hard coal//[ZA]; ecoinvent v3.9.1, market for pig iron//[RER]; ecoinvent v3.9.1, market for pig iron//[RoW];
   Hammond and Jones, 2008; Voet, van der and Oers, van, 2003

Climate change (CO2-eq), primary production (typical grade)  * 1.65     - 1.82    kg/kg

Embodied energy, primary production (virgin grade)           * 27.1     - 29.8    MJ/kg

-

   ecoinvent v3.9.1, market for cast iron//[GLO]; ecoinvent v3.9.1, market for ferrochromium, high-carbon, 55% Cr//[GLO]; ecoinvent v3.9.1, market for
   ferrochromium, high-carbon, 68% Cr//[GLO]; ecoinvent v3.9.1, market for ferromanganese, high-coal, 74.5% Mn//[GLO]; ecoinvent v3.9.1, market for
   ferrosilicon//[GLO]; ecoinvent v3.9.1, market for hard coal//[AU]; ecoinvent v3.9.1, market for hard coal//[CN]; ecoinvent v3.9.1, market for hard
   coal//[Europe, without Russia and Turkey]; ecoinvent v3.9.1, market for hard coal//[ID]; ecoinvent v3.9.1, market for hard coal//[IN]; ecoinvent v3.9.1,
   market for hard coal//[RLA]; ecoinvent v3.9.1, market for hard coal//[RNA]; ecoinvent v3.9.1, market for hard coal//[RoW]; ecoinvent v3.9.1, market for
   hard coal//[RU]; ecoinvent v3.9.1, market for hard coal//[ZA]; ecoinvent v3.9.1, market for pig iron//[RER]; ecoinvent v3.9.1, market for pig iron//[RoW];
   Hammond and Jones, 2008

Embodied energy, primary production (typical grade)          * 16.8     - 18.5    MJ/kg

Water usage                                                  * 43.2     - 47.7    l/kg

Environmental indicators - processing                        * 84.9     - 102     MJ/kg
                                                             * 6.37     - 7.68    kg/kg
Roll forming, forging energy                                 * 39.6     - 59.4    l/kg
Roll forming, forging CO2                                    * 17.2     - 20.7    MJ/kg
Roll forming, forging water                                  * 1.29     - 1.55    kg/kg
Extrusion, foil rolling energy                               * 9.25     - 13.9    l/kg
Extrusion, foil rolling CO2                                  * 63.8     - 76.9    MJ/kg
Extrusion, foil rolling water                                * 4.78     - 5.77    kg/kg
Wire drawing energy                                          * 25.2     - 37.8    l/kg
Wire drawing CO2                                             * 29.9     - 34.1    MJ/kg
Wire drawing water                                           * 2.25     - 2.56    kg/kg
Metal powder forming energy                                  * 33.2     - 49.7    l/kg
Metal powder forming CO2                                                          MJ/kg
Metal powder forming water                                      1.11e4  - 6.61e3  kg/kg
Vaporization energy                                             835     - 2.03    l/kg
Vaporization CO2                                             * 4.41e3   - 0.152   MJ/kg
Vaporization water                                           * 1.77     - 15.8    kg/kg
Coarse machining energy (per unit wt removed)                * 0.133    - 1.19    MJ/kg
Coarse machining CO2 (per unit wt removed)                   * 13.2     - 31.1    kg/kg
Fine machining energy (per unit wt removed)                  * 0.989    - 2.33    MJ/kg
Fine machining CO2 (per unit wt removed)                     * 25.9               kg/kg
Grinding energy (per unit wt removed)                        * 1.94               MJ/kg
Grinding CO2 (per unit wt removed)                              111               kg/kg
Non-conventional machining energy (per unit wt removed)         8.35
Non-conventional machining CO2 (per unit wt removed)

                        Values marked * are estimates.
             ANSYS, Inc. provides no warranty for this data.
Press hardening steel, 22MnB5, austenized & H20 quenched, coated                              Page 6 of 7

Recycling and end of life            * 0.578                                         - 0.639  kg/kg
                                     * 7.35                                          - 8.13   MJ/kg
Recycle                                                                                       %
Functional recycle                      40
Climate change (CO2-eq), recycling
Embodied energy, recycling
Recycle fraction in current supply
Combust for energy recovery
Landfill
Biodegrade

Notes

Other notes

 Press hardening manganese-boron steels combine good formability with ultra high mechanical strength. They are
 designed to be heat treated at high tempertaures and quenched during the hot stamping process. The exceptional
 strength of the final part allows significant weight savings compared to standard high strength steels, making these
 alloys particularly suitable for automobile structural and safety components. In addition to their high strength, they
 offer minimal spring back and can be formed into complex geometries.
 An aluminium-silicon coating is added to the coils providing excellent resistence to the hot stamping process. The
 coating eliminates the need for shot-blasting and decarburization while improving the geometric tolerance and
 corrosion performance of the final part.

Keywords

 1.0482 to DIN 17175; 1.5528 - 22MnB5; 19Mn5 to DIN 17175; 20M5M to AFNOR NF A32-053; 20MB5 to AFNOR NF
 A36-102; 20Mn5 to DIN 17243; 20Mn6 to UNI 6930; 20MnB5RR to AFNOR NF A36-102; 20MnMo to GB/T 17107;
 20MnMoB to GB/T 3077; 2130 to SS 142130; 422709 to CSN 422709; C.3139; DIRO-STE 420; Hlb 22 Boron Steel; Krupp
 19 Mn 5; MBW 1500 +AS; PC52 to STAS 438/1; SMn420HRCH to JIS G3509-1; SMn420RCH to JIS G3509-1; T-; Usibor 1500
 P;22MnB5;W-

Standards with similar compositions

                                               Values marked * are estimates.
                                    ANSYS, Inc. provides no warranty for this data.
Press hardening steel, 22MnB5, austenized & H20 quenched, coated                     Page 7 of 7

 - China:
 20MnMo to GB/T 17107, 20MnMoB to GB/T 3077
 - Czech Republic:
 422709 to CSN 422709
 - France:
 20M5M to AFNOR NF A32-053, 20MB5 to AFNOR NF A36-102, 20MnB5RR to AFNOR NF A36-102
 - Germany:
 1.0482 to DIN 17175, 19Mn5 to DIN 17175, 20Mn5 to DIN 17243
 - Italy:
 20Mn6 to UNI 6930
 - Japan:
 SMn420HRCH to JIS G3509-1, SMn420RCH to JIS G3509-1
 - Romania:
 PC52 to STAS 438/1
 - Serbia and Montenegro:
 C.3139
 - Sweden:
 2130 to SS 142130

Links

ProcessUniverse
Producers
Reference
Shape

           Values marked * are estimates.
ANSYS, Inc. provides no warranty for this data.

File: data/polymer_pdfs/303-1.txt
                       Stainless steel, austenitic, AISI 303, annealed                                 Page 1 of 7

General information

Designation

 Stainless steel, austenitic, AISI 303, annealed (BS303S31), wrought

Condition                                                             Solution annealed
UNS number                                                            S30300
US name                                                               AISI 303
EN name                                                               X8CrNiS18-9
EN number                                                             1.4305
GB (Chinese) name                                                     Y1Cr18Ni9 to GB 1220, GB 4226, GB/T
                                                                      4356, Y1Cr18Ni9(-Q) to GB/T 4240,
JIS (Japanese) name                                                   Y1Cr18Ni9(-R) to GB/T 4240
Tradenames                                                            SUS 303

 Argeste; Carlson; Crucible; Outokumpu; Slater

Typical uses
 Automotive applications, aerospace applications, aircraft fittings, nuts and bolts

Composition overview

Compositional summary

 Fe67-75 / Cr17-19 / Ni8-10 / S0.15-0.35 (impurities: Mn<2, Si<1, Mo<0.6, P<0.2, C<0.15)

Material family                                                       Metal (ferrous)
Base material                                                         Fe (Iron)

Composition detail (metals, ceramics and glasses)                     0                   - 0.15    %

C (carbon)                                                            17                  - 19      %
Cr (chromium)
Fe (iron)                                                             * 66.7              - 74.8    %
Mn (manganese)
Mo (molybdenum)                                                       0                   -2        %
Ni (nickel)
P (phosphorus)                                                        0                   - 0.6     %
S (sulfur)
Si (silicon)                                                          8                   - 10      %

                                                                      0                   - 0.2     %

                                                                      0.15                - 0.35    %

                                                                      0                   -1        %

Price                                                                 * 5.81e3            - 8.8e3   KRW/kg
                                                                      * 4.6e7             - 7.08e7  KRW/m^3
Price
Price per unit volume

                                  Values marked * are estimates.
                       ANSYS, Inc. provides no warranty for this data.
Stainless steel, austenitic, AISI 303, annealed                                     Page 2 of 7

Physical properties                                            7.9e3      - 8.04e3 kg/m^3

Density                                                           192     - 200     GPa
                                                                  24.1    - 25.1    MN.m/kg
Mechanical properties                                             204     - 280     MPa
                                                                  528     - 639     MPa
Young's modulus                                                   25.5    - 35.1    kN.m/kg
Specific stiffness                                                35      - 55      % strain
Yield strength (elastic limit)                                    1.36e3            MPa
Tensile strength                                               * 151      - 208     MPa
Specific strength                                              * 192      - 200     GPa
Elongation                                                     * 204      - 280     MPa
Tangent modulus                                                   77.2              GPa
Compressive strength                                              0.25    - 0.287
Flexural modulus                                                  63                HV
Flexural strength (modulus of rupture)                         * 156      - 226     HRB
Shear modulus                                                  * 81       - 96      HRC
Poisson's ratio                                                *1         - 17      HB
Shape factor                                                      153     - 177     kJ/m^3
Hardness - Vickers                                                1.21e3  - 1.63e3  MPa
Hardness - Rockwell B                                             229     - 296     MPa
Hardness - Rockwell C                                             206     - 328
Hardness - Brinell
Elastic stored energy (springs)
Fatigue strength at 10^7 cycles
Fatigue strength model (stress amplitude)

  Parameters: Stress Ratio = -1, Number of Cycles = 1e7cycles

           Values marked * are estimates.
ANSYS, Inc. provides no warranty for this data.
                                                     Stainless steel, austenitic, AISI 303, annealed                 Page 3 of 7

Fatigue strength model (stress  800
    amplitude) (MPa)            600

                                400

                                200

                                     100  1000  10000  100000           1e6                           1e7       1e8

                                                Number of Cycles

                                                       Stress Ratio=-1

Impact & fracture properties                                            * 70                          - 120     MPa.m^0.5
                                                                           26.5                       - 69.4    kJ/m^2
Fracture toughness
Toughness (G)                                                              1.39e3                     - 1.44e3  °C
                                                                        * 750                         - 925     °C
Thermal properties                                                                                              °C
                                                                           -200                       - 16.5    W/m.°C
Melting point                                                              15.8                       - 511     J/kg.°C
Maximum service temperature                                                476                        - 17.9    strain/°C
Minimum service temperature                                                16.2                       - 84.4    °C
Thermal conductivity                                                       60.5                       -1        MW/m
Specific heat capacity                                                  * 0.9                         - 458     kJ/kg
Thermal expansion coefficient                                           * 378
Thermal shock resistance
Thermal distortion resistance                                              71.8                       - 72.5    ohm.cm
Latent heat of fusion                                                      2.38                       - 2.4     %IACS
                                                                        * -0.17                       - -0.09   V
Electrical properties
                                                                        Non-magnetic
Electrical resistivity
Electrical conductivity
Galvanic potential

Magnetic properties

Magnetic type

                                                           Values marked * are estimates.
                                                ANSYS, Inc. provides no warranty for this data.
Stainless steel, austenitic, AISI 303, annealed                      Page 4 of 7

Optical, aesthetic and acoustic properties      Opaque
                                                4.91e3 - 5.01e3 m/s
Transparency                                 * 9.5e-4 - 0.0013
Acoustic velocity
Mechanical loss coefficient (tan delta)      Yes

Critical materials risk                      Unsuitable

Contains >5wt% critical elements?            Limited use

Processing properties                        Limited use

Metal casting                                Limited use
Metal cold forming
Metal hot forming                            Unsuitable
Metal press forming
Metal deep drawing                           33.5                m/min
Machining speed
Weldability                                  Poor

    Notes                                    Preheating and post weld heat treatments may be
                                             required
Weldability - MIG
Weldability - plasma                         Not recommended
Weldability - SAW
Weldability - TIG                            Not recommended
Brazeability
Carbon equivalency                           Not recommended

Durability                                   Not recommended

Water (fresh)                                Fair
Water (salt)
Weak acids                                   0.983       - 1.44
Strong acids
Weak alkalis                                 Excellent
Strong alkalis                               Excellent
Organic solvents                             Excellent
Oxidation at 500C                            Acceptable
UV radiation (sunlight)                      Excellent
Galling resistance (adhesive wear)           Excellent
Flammability                                 Excellent
                                             Excellent
Corrosion resistance of metals               Excellent
                                             Limited use
Pitting resistance equivalent number (PREN)  Non-flammable
Pitting and crevice corrosion resistance
                                             17          - 21

                                             Low (<20)

           Values marked * are estimates.
ANSYS, Inc. provides no warranty for this data.
             Stainless steel, austenitic, AISI 303, annealed                           Page 5 of 7

Stress corrosion cracking                                    Slightly susceptible

    Notes                                                    Rated in chloride; Other susceptible environments:
                                                             Hydrogen sulfide
Intergranular (weld line) corrosion resistance
Inorganic acids                                              Restricted
Organic acids                                                Moderate
Alkalis                                                      Moderate
Humidity / water                                             Moderate
Sea water                                                    Excellent
Sour oil and gas                                             Restricted
                                                             Poor

Environmental indicators - primary production

Climate change (CO2-eq), primary production (virgin grade)   * 5.87    - 6.48    kg/kg

-
    ecoinvent v3.9.1, market for cast iron//[GLO]; ecoinvent v3.9.1, market for nickel, class 1//[GLO]; ecoinvent v3.9.1, market for pig iron//[RER]; ecoinvent
    v3.9.1, market for pig iron//[RoW]; ecoinvent v3.9.1, market for sulfur//[GLO]; Hammond and Jones, 2008; Nickel Institute, 2003; Norgate et al., 2007;
    Voet, van der and Oers, van, 2003

Climate change (CO2-eq), primary production (typical grade)  * 3.42    - 3.78    kg/kg

Embodied energy, primary production (virgin grade)           * 68.5    - 75.6    MJ/kg

-

   ecoinvent v3.9.1, market for cast iron//[GLO]; ecoinvent v3.9.1, market for nickel, class 1//[GLO]; ecoinvent v3.9.1, market for pig iron//[RER]; ecoinvent
   v3.9.1, market for pig iron//[RoW]; ecoinvent v3.9.1, market for sulfur//[GLO]; Hammond and Jones, 2008; Nickel Institute, 2003; Norgate et al., 2007;
   Sullivan and Gaines, 2010

Embodied energy, primary production (typical grade)          * 40.6    - 44.8    MJ/kg

Water usage                                                  * 136     - 150     l/kg

Environmental indicators - processing                        * 1.69    - 1.87    MJ/kg
                                                             * 0.127   - 0.14    kg/kg
Roll forming, forging energy                                 * 2.28    - 3.41    l/kg
Roll forming, forging CO2                                    * 3.1     - 3.43    MJ/kg
Roll forming, forging water                                  * 0.233   - 0.257   kg/kg
Extrusion, foil rolling energy                               * 2.88    - 4.32    l/kg
Extrusion, foil rolling CO2                                  * 10.8    - 12      MJ/kg
Extrusion, foil rolling water                                * 0.814   - 0.899   kg/kg
Wire drawing energy                                          * 4.09    - 6.13    l/kg
Wire drawing CO2                                             * 37      - 40.9    MJ/kg
Wire drawing water                                           * 2.96    - 3.27    kg/kg
Metal powder forming energy                                  * 40.3    - 60.5    l/kg
Metal powder forming CO2                                     * 1.66e4  - 1.84e4  MJ/kg
Metal powder forming water                                   * 1.25e3  - 1.38e3  kg/kg
Vaporization energy                                          * 6.92e3  - 1.04e4  l/kg
Vaporization CO2                                             * 0.686   - 0.758   MJ/kg
Vaporization water
Coarse machining energy (per unit wt removed)

                        Values marked * are estimates.
             ANSYS, Inc. provides no warranty for this data.
Stainless steel, austenitic, AISI 303, annealed                              Page 6 of 7

Coarse machining CO2 (per unit wt removed)               * 0.0515  - 0.0569  kg/kg
Fine machining energy (per unit wt removed)              * 2.59    - 2.86    MJ/kg
Fine machining CO2 (per unit wt removed)                 * 0.194   - 0.214   kg/kg
Grinding energy (per unit wt removed)                    * 4.7     - 5.19    MJ/kg
Grinding CO2 (per unit wt removed)                       * 0.353   - 0.39    kg/kg
Non-conventional machining energy (per unit wt removed)  * 166     - 184     MJ/kg
Non-conventional machining CO2 (per unit wt removed)     * 12.5    - 13.8    kg/kg

Recycling and end of life                                * 1.17    - 1.29    kg/kg
                                                         * 14.9    - 16.5    MJ/kg
Recycle                                                                      %
Functional recycle                                          35
Climate change (CO2-eq), recycling
Embodied energy, recycling
Recycle fraction in current supply
Combust for energy recovery
Landfill
Biodegrade

Notes

Keywords

 58M

Standards with similar compositions

           Values marked * are estimates.
ANSYS, Inc. provides no warranty for this data.
                 Stainless steel, austenitic, AISI 303, annealed  Page 7 of 7

- Australia:
303 to AS 2837
- China:
Y1Cr18Ni9 to GB 1220, Y1Cr18Ni9 to GB 4226, Y1Cr18Ni9 to GB/T 4356, Y1Cr18Ni, Y1Cr18Ni9Se to GB 1220,
Y1Cr18Ni9(-R) to GB/T 4240, Y1Cr18Ni9(-Q) to GB/T 4240(-Q) to GB/T 4240, Y1Cr18Ni9(-R) to GB/T 4240
- Hungary:
KO36S to MSZ 4360, X12CrNiS189 to MSZ 4360
- Italy:
X10CrNiS1809 to UNI 6901
- Japan:
SUS303 to JIS G4303, SUS303 to JIS G4304, SUS303 to JIS G4308, SUS303 to JIS G4309, SUS303Se to JIS G4309, SUS303Se
to JIS G4308, SUS303Se to JIS G4303, SUS303Cu to JIS G4309, SUS303Cu to JIS G4308, SUS303Cu to JIS G4303
- Russia:
N to GOST 30208
- South Korea:
STS 303 to KS D 3706, STS 303-W1 to KS D 3703, STS303 to KS D 3702
- Spain:
E-303 to UNE 36016/1, F.3508 to UNE 36016, F.3508 to UNE 36016/1, X10CrNiS18-09 to UNE 36016
- Sweden:
2346 to SS 142346
- UK:
303S22 to BS 1506, 303S31 to BS 1554, 303S31 to BS 6258, 303S31 to BS 970/1
- USA:
303 to ASTM A473, 303 to MIL-S-862B, 5640 to AMS 5640, S30300 to ASTM F593, S30300 to ASTM F594, S30300 to ASTM
F738M, S30300 to ASTM F836M, S30300 to ASTM F837/F837M, S30300 to ASTM F880/F880M, UNS S30300, UNS S30360

Links

ProcessUniverse
Producers
Reference
Shape

                            Values marked * are estimates.
                 ANSYS, Inc. provides no warranty for this data.
