Repository: slmhlight/GRANTA

# AM Materials Explorer

ANSYS Granta-style **additive-manufacturing (AM) materials database** — an interactive
web app for exploring metal & polymer materials through dynamic Ashby charts, advanced
filtering, **range-based property data**, and **cited manufacturer datasheets**.

> 적층제조(AM) 소재 데이터베이스 탐색기. 대화형 Ashby 차트, 고급 필터링, **물성 range 데이터**,
> **데이터시트 출처 추적**을 제공합니다.

## Features
- **Range-based properties** — every property is a `min · typical · max` aggregated from real data points (heat treatments × build direction × vendors), shown as smooth property envelopes on the Ashby chart and min–max sub-lines in the detail panel.
- **Interactive Ashby chart** (Plotly.js) — selectable X/Y axes, per-axis log toggles + limit sliders, convex-hull envelopes, compare-selection colouring, and a Display panel of visibility toggles (grid, legend, labels, opacity, dark theme, colour-by).
- **3-panel layout** — filter sidebar · data view (table / cards / Ashby) · detail & compare panel (per-property bars + click-to-sort).
- **Source traceability** — curated AM alloys link to verified manufacturer datasheets (EOS, Renishaw, GE Additive, 3D Systems, …); no fabricated citations.
- **CSV export** of filtered results.

## Tech stack
React 19 · Vite 7 · TypeScript · Tailwind CSS 4 · shadcn/ui · Plotly.js · wouter · pnpm 10

## Quick start
```bash
pnpm install
pnpm dev          # http://localhost:3000
```
Build the dataset from sources (optional — output is committed):
```bash
pnpm build:data   # data/material_db.json + enriched CSV → client/public/materials.json
```
Production build: `pnpm build` · Type-check: `pnpm check` · Tests: `pnpm test`

## Deploy (GitHub Pages)
The app is a pure static SPA and ships with a GitHub Actions workflow that builds and
publishes it to Pages on every push to `main`. One-time setup: **Settings → Pages →
Source = "GitHub Actions"**. Live URL: `https://slmhlight.github.io/GRANTA/`.
Full instructions: [`docs/DEPLOY_GITHUB_PAGES.md`](./docs/DEPLOY_GITHUB_PAGES.md).

## Data
**1,128 materials** across metals, polymers, ceramics & composites — curated AM alloys
(verified manufacturer datasheets), AM vendor data, condition-split generics, and standard
reference alloys with cross-standard designations (UNS/EN/DIN/JIS/GB/AMS). Each property is a
real `min · typical · max` range; fatigue limits are measured where available and otherwise
estimated from UTS (clearly flagged `est.`). Live counts and integrity metrics are emitted to
`client/public/build-meta.json` by `pnpm build:data`.

File: data/polymer_pdfs/PBT.txt
                         PBT (Polybutylene Terephthalate)                 Page 1 of 2

General information

Overview

 The use of PBT as an engineering material arises more due to its balance of good properties rather than to
 any outstanding properties.

Strengths

 Lower melting temperature than PET - good for processing. Better electrical resistance than PET and
 exceptional tracking resistance, good resistance to aliphatic hydrocarbons, alcohols, and ethers. Relatively
 low friction, better dimensional stability than PA (particularly in water), low susceptibility to stress cracking
 in hydrocarbon oils, crystallizes faster and so is more suited for injection molding than PET.

Limitations

 Lower Tg than PET meaning lower heat distortion temperatures. Swollen by low molecular weight esters,
 ketones, and partially halogenated hydrocarbons. Susceptible to hydrolysis. Not as tough as PC, abrasion
 resistant as PA, heat resistant as PSU or PEK, and does not have the low water absorption of a modified PPO.
 It is a polyester so has relatively poor chemical resistance, particularly at temperatures above Tg. High mold
 shrinkage, prone to warping due to high differential shrinkage, notch sensitive compared with competitive
 materials, less stiff and strong than PET but tougher.

Designation

 PBTP, poly(tetramethylene terephthalate), PTMT

Typical uses

 45% Electronics/electrical applications, 32% automotive. Electrical connectors, gears, heat-resistant panels in
 domestic and electrical goods, under-bonnet and exterior parts for cars, light fittings and reflectors,
 switches, bobbins, brush holders, integrated circuit carriers.

Composition overview

Compositional summary

 (O2C-C6H4-CO2-(CH2)4)n

Material family          Plastic (thermoplastic, semi-crystalline)
Base material            PBT (Polybutylene terephthalate)
CAS number               26062-94-2
Effect of composition

Very large number of grades available - up to 40 from some manufacturers, including glass/carbon fiber
reinforced, mineral filler, impact modified, elastomer modified, fire retardant, and combinations of these. Fire
retardant grade is more difficult to process due to the lower thermal stability if halogenated additives are
used. Also slightly reduced tensile and impact strength. Glass fiber significantly improves flexural modulus,
impact strength, and creep resistance. Partially replacing the terephthalic acid with a longer chain aliphatic
dicarboxylic acid improves notched impact strength. Grafting approx. 5% ethylene and VA onto the backbone
improves toughness. PBT/PC blends are used for car bumpers. PBT/PET and PBT/ASA blends allow for good
surface finish even when glass-reinforced.

                         ANSYS, Inc. provides no warranty for this data.
                              PBT (Polybutylene Terephthalate)                                              Page 2 of 2

Processing properties

Feedstocks & production

 Terephthalic acid and butane-1,4-diol

First commercial production             1972
Forming

Thorough drying before molding required. PBT decomposes rapidly at temperatures above 270 °C (520 °F)
and so melt temperatures must be maintained below this. Short molding cycles due to rapid crystallization,
high injection speeds recommended for good surface finish, very difficult to blow-mold, difficult to extrude
and rotational mold, good for injection molding and structural foam-molding.

Machining

Easy to machine

Joining

 Easy to bond (epoxies, cyanoacrylates, silicones, and polyurethanes). Solvent bonding difficult due to
 solvent resistance, though hexafluoroacetone sesquihydrate can be used (toxic). Suitable for all types of
 welding (except radio freq.). Some grades suitable for laser welding.

Surface treatment
 Very suitable for painting.

Notes

Warning

 The best flame retardant additives for PBT are brominated diphenyls and brominated diphenyl ethers, and
 the use of these is restricted in some countries (due to bioaccumulation concerns).

                                        ANSYS, Inc. provides no warranty for this data.

File: data/polymer_pdfs/PC.txt
                       PC (Polycarbonate)                               Page 1 of 3

General information

Overview

 PCs are tough thermoplastics. It is the second largest volume engineering resin produced (after nylon).Due to
 its useful engineering properties over a wide temperature range, PC has become established in applications
 requiring a combination of properties, particularly impact resistance, and clarity.

Strengths

 Very high transparency (though not quite as high as e.g. COC - 88% vs. 91-2%), high surface gloss, available in
 any color and color intensity. High impact resistance, stiffness, and strength across a broad temperature
 range (-150 to +135 °C (-240 to +275 °F)), better impact resistance than ABS at temperatures above -40 °C (-40°
 F). Good electrical properties (which are not affected by moisture), very good resistance to high-energy
 radiation - easily sterilizable. Self extinguishing, low creep.

Limitations

 Hot water causes a gradual chemical decomposition accompanied by a loss of impact strength (though
 hydrolysis-resistant grades are available). Lower impact resistance than ABS below -40 °C (-40°F), notch
 sensitive with a low long-term alternating fatigue strength, limited abrasion resistance. Ideally should be UV
 stabilized on exposed surfaces, otherwise will eventually show yellowing (much better resistance than
 unstabilized ABS though) - with UV stabilization shows excellent resistance. Limited chemical resistance,
 significantly susceptible to stress cracking. Very high CO2 permeability, necessitating a barrier layer (e.g. of
 PET or PBT) when producing bottles for CO2-containing liquids. High melt viscosity.

Typical uses

 The largest markets for PC are electrical/electronic (computer/business equipment and optical discs), glazing
 and sheet usage, and the automotive industry. The largest consumer is China at approximately one third of
 world consumption. Approximately 15% of all PCs are used for the production of blends particularly with
 10-50% SAN or ABS. Supersonic aircraft canopies, safety shields and goggles, lenses, glazing panels, business
 machine housing, instrument casings, lighting fittings, safety helmets, electrical switchgear, laminated sheet
 for bullet-proof glazing, twin-walled sheets for glazing, kitchenware and tableware, microwave cookware,
 medical (sterilizable) components.

Composition overview

Compositional summary

 Generically, the carbonate of a diol with generic formula (-R-O-(C=O)-O-)n. Standard PC is the carbonate of
 bis-phenol A (BPA), formula (-O-C6H4-C3H6-C6H4-O(C=O)-)n.

Material family        Plastic (thermoplastic, amorphous)
Base material          PC (Polycarbonate)
CAS number             25037-45-0
Effect of composition

                       ANSYS, Inc. provides no warranty for this data.
                             PC (Polycarbonate)                               Page 2 of 3

Free flowing grades available for production of large-sized parts and CDs though these have slightly reduced
flexural modulus, notched impact strength, and heat distortion temperature. Glass/Carbon fiber
reinforcement is possible with significant stiffness increases, particularly at high temperatures. Fiber
reinforcement also reduces susceptibility to stress cracking. Addition of graphite, PTFE or MoS2 improves
wear and friction properties (which are otherwise poor) at the expense of processability and general
mechanical properties. Inclusion of aluminum powder improves the electrostatic shielding of housings. Fire
retardant grades suffer reduced impact strength compared with unmodified PC.

Processing properties

Feedstocks & production

 Usually manufactured from bisphenol A (or other diols) and phosgene. Bisphenol A derived from phenol
 and acetone.

First commercial production  1958
Forming

Can be processed and post-treated by all standard thermoplastic processing methods - blow-molding,
extrusion, injection molding, rotational molding, and vacuum-forming. High melt viscosity requires high
injection pressures or relatively low ratios of flow distance to wall thickness. Drying for 4-24 hr is required to
reduce residual moisture to below 0.01-0.02%. Mold shrinkage is negligible, and processing shrinkage is
around 0.7%. Extremely thin films can be cast with solutions of PC in methylene chloride. Pellets containing
foaming agents can be used to produce large integral foamed parts.

Machining

Very easy to machine

Joining

 Bonding with adhesives or reaction resins is possible. Solvent bonded items should be dried just below the
 expected maximum service temperature to help prevent crazing. Very suitable for friction, hot plate, and
 ultrasonic welding, suitable for hot gas welding. Not radio freq. Can be welded to PBT, PEI or ABS. Laser
 welding possible. Thin films can be heat sealed. Self-tapping (cutting) screws can be used though should be
 replaced with standard screws for repeated dis/assembly. Soft (e.g. aluminum), smooth edged rivets can be
 used, suitable for snap-fits and ultrasonic staking; metal inserts should be avoided for parts undergoing
 thermal cycling.

Surface treatment

 Suitable for painting.

Notes

Warning

                             ANSYS, Inc. provides no warranty for this data.
PC (Polycarbonate)                               Page 3 of 3

Standard PC is manufactured from bisphenol A (BPA), which has been associated with estrogenic effects at
high doses. There is concern that it may leach from PC into food due to degradation of PC by water
(hydrolysis) or contact with cleaning chemicals such as bleach. The stance from the FDA is that based on the
current data, BPA is safe for use in its FDA approved applications - food containers and packaging - though it
is no longer used in some applications such as children's drinking cups. Alternatives include lining PC
containers with PET film, replacing PC coatings with PET, or substitution in molded products with BPA-free
alternatives such as Tritan copolyester.

ANSYS, Inc. provides no warranty for this data.

File: data/polymer_pdfs/PET.txt
                             PET (Polyethylene Terephthalate)                 Page 1 of 2

General information

Overview

 PET was originally only used to produce fibers for clothing (polyester). In the last three decades, its use for
 blow-molded drinks/food containers has become highly significant due to its generally good properties and
 superiority to glass for such applications (particularly in terms of brittleness and strength to weight ratio).

Strengths

 Good water vapor and oxygen barrier. High strength and stiffness (for commodity/engineering
 thermoplastic), Excellent transparency/clarity, practical and established recycling, low friction. Good low
 frequency electrical properties, good melt flow, good resistance to gamma radiation (allows for
 sterilization), very good surface finish. Easily colored, can be optically transparent, clear, translucent or
 opaque.

Limitations

 Unfilled PET is problematic to injection mold compared with PBT. Very susceptible to heat degradation in
 amorphous form (less so when semi-crystallized), burns easily (unless fire retardant grade used), can release
 harmful fumes during processing, poor heat distortion temperature. High mold shrinkage, limited resistance
 to hydrolysis, limited usefulness below 0 °C (32 °F) (becomes brittle). Cannot be steam sterilized due to low
 hydrolysis resistance.

Designation

 Often the specific polymer referred to as polyester, even though polyesters are a broad class.

Typical uses

 Amorphous: Blow-molded bottles, packaging film, film, photographic and X-ray film, audio/visual tapes,
 industrial strapping, capacitor film, drawing office transparencies, fibers. Semi-crystalline: Electrical fittings
 and connectors, audio/visual tapes, industrial strapping, capacitor film, fibers.

Composition overview

Compositional summary

 (CO-(C6H4)-CO-O-(CH2)2-O)n

Material family              Plastic (thermoplastic, semi-crystalline)
Base material                PET (Polyethylene terephthalate)
CAS number                   25038-59-9
Effect of composition

Amorphous grades have better clarity and barrier properties than semi-crystalline grades. Voluminous
comonomers such as isophthalic acid or 1,4-cyclohexane dimethylol are used to lower crystallinity for
production of transparent parts. Gas barrier properties can be further improved for specialized application
by multi-layering with polyvinyl alcohol.
Unmodified grades have high elongation. Glass-fiber reinforced grades are tough and strong though
dimensional stability can be problem. Mineral-filled grades are used to counter warping and shrinkage, but
some strength is lost.

                             ANSYS, Inc. provides no warranty for this data.
                             PET (Polyethylene Terephthalate)                                               Page 2 of 2

Processing properties        1941

First commercial production
Forming

Low screw speed required, thorough pre-drying (10 hr) required to prevent hydrolytic degradation.
Suitable for thermoforming. Can be processed by blow-molding (one and two stage), injection molding,
extrusion, and vacuum-forming.

Machining
 Poor machinability.

Joining

 Suitable for bonding with cyanoacrylate, EP or PUR adhesives. Very easy to friction and hot plate weld.
 Difficult to ultrasonic weld and very difficult to hot gas or radio freq. weld. For the hot plate method,
 contactless heating is best to prevent sticking to the plate.

Surface treatment
 Very suitable for painting. Mineral filled grades suitable for plating.

Notes

Warning

 Can release harmful fumes during processing. Fire retardant additives are very susceptible to thermal
 degradation, releasing noxious fumes. There have been worries that the antimony trioxide catalyst used in
 production may cause antimony to leech into the contents of PET bottles but studies have concluded that this
 is not a concern.

Other notes

 Suitable for use in food packaging. Well suited for over-molding of metal inserts as long as the wall
 thickness is sufficiently high (despite high shrinkage).
 Semi-crystalline grades available.

                             ANSYS, Inc. provides no warranty for this data.
