Repository: slmhlight/GRANTA

# AM Materials Explorer

ANSYS Granta-style **additive-manufacturing (AM) materials database** — an interactive
web app for exploring metal & polymer materials through dynamic Ashby charts, advanced
filtering, **range-based property data**, and **cited manufacturer datasheets**.

> 적층제조(AM) 소재 데이터베이스 탐색기. 대화형 Ashby 차트, 고급 필터링, **물성 range 데이터**,
> **데이터시트 출처 추적**을 제공합니다.

## Features
- **Range-based properties** — every property is a `min · typical · max` aggregated from real data points (heat treatments × build direction × vendors), shown as smooth property envelopes on the Ashby chart and min–max sub-lines in the detail panel.
- **Interactive Ashby chart** (Plotly.js) — selectable X/Y axes, per-axis log toggles + limit sliders, convex-hull envelopes, compare-selection colouring, and a Display panel of visibility toggles (grid, legend, labels, opacity, dark theme, colour-by).
- **3-panel layout** — filter sidebar · data view (table / cards / Ashby) · detail & compare panel (per-property bars + click-to-sort).
- **Source traceability** — curated AM alloys link to verified manufacturer datasheets (EOS, Renishaw, GE Additive, 3D Systems, …); no fabricated citations.
- **CSV export** of filtered results.

## Tech stack
React 19 · Vite 7 · TypeScript · Tailwind CSS 4 · shadcn/ui · Plotly.js · wouter · pnpm 10

## Quick start
```bash
pnpm install
pnpm dev          # http://localhost:3000
```
Build the dataset from sources (optional — output is committed):
```bash
pnpm build:data   # data/material_db.json + enriched CSV → client/public/materials.json
```
Production build: `pnpm build` · Type-check: `pnpm check` · Tests: `pnpm test`

## Deploy (GitHub Pages)
The app is a pure static SPA and ships with a GitHub Actions workflow that builds and
publishes it to Pages on every push to `main`. One-time setup: **Settings → Pages →
Source = "GitHub Actions"**. Live URL: `https://slmhlight.github.io/GRANTA/`.
Full instructions: [`docs/DEPLOY_GITHUB_PAGES.md`](./docs/DEPLOY_GITHUB_PAGES.md).

## Data
**1,128 materials** across metals, polymers, ceramics & composites — curated AM alloys
(verified manufacturer datasheets), AM vendor data, condition-split generics, and standard
reference alloys with cross-standard designations (UNS/EN/DIN/JIS/GB/AMS). Each property is a
real `min · typical · max` range; fatigue limits are measured where available and otherwise
estimated from UTS (clearly flagged `est.`). Live counts and integrity metrics are emitted to
`client/public/build-meta.json` by `pnpm build:data`.

File: data/registry/entries/cer/CER-0001.json
{
  "stable_id": "CER-0001",
  "family": {
    "category": "F-CER",
    "subcategory": "F-CER-aerogel",
    "alloy_base": "F-AB-silica-aerogel",
    "element_families": []
  },
  "legacy_id": "CER_024",
  "origin": "ceramics-data",
  "id": "CER_024",
  "name": "Silica Aerogel",
  "category": "Ceramic",
  "subcategory": "Aerogel",
  "tier": "reference",
  "manufacturers": [
    "Reference data"
  ],
  "machines": [],
  "processes": [
    "Sintered"
  ],
  "heat_treatment": null,
  "ranges": {
    "density": {
      "min": 0.05,
      "max": 0.05,
      "typical": 0.05,
      "n": 1,
      "confidence": "handbook"
    },
    "yield_strength": null,
    "uts": {
      "min": 0.5,
      "max": 0.5,
      "typical": 0.5,
      "n": 1,
      "confidence": "handbook"
    },
    "modulus": {
      "min": 0.05,
      "max": 0.05,
      "typical": 0.05,
      "n": 1,
      "confidence": "handbook"
    },
    "hardness": {
      "min": 5,
      "max": 5,
      "typical": 5,
      "n": 1,
      "confidence": "handbook"
    },
    "thermal_conductivity": {
      "min": 0.017,
      "max": 0.017,
      "typical": 0.017,
      "n": 1,
      "confidence": "handbook"
    },
    "thermal_expansion": {
      "min": 2,
      "max": 2,
      "typical": 2,
      "n": 1,
      "confidence": "handbook"
    },
    "max_service_temp": {
      "min": 650,
      "max": 650,
      "typical": 650,
      "n": 1,
      "confidence": "handbook"
    },
    "poisson_ratio": null,
    "specific_heat": null,
    "melting_point": null,
    "price_per_kg": {
      "min": 1500,
      "max": 1500,
      "typical": 1500,
      "n": 1,
      "confidence": "handbook"
    },
    "electrical_conductivity": null,
    "fracture_toughness": {
      "min": 0.05,
      "max": 0.05,
      "typical": 0.05,
      "n": 1,
      "confidence": "handbook"
    },
    "price_per_cm3": {
      "min": 0.075,
      "max": 0.075,
      "typical": 0.075,
      "n": 0,
      "estimated": true,
      "confidence": "derived"
    }
  },
  "composition": {
    "Si": "46.7",
    "O": "53.3"
  },
  "sources": [
    {
      "label": "Ceramic handbook",
      "url": null,
      "verified": false
    },
    {
      "label": "Aspen Aerogels Pyrogel / Spaceloft reference",
      "url": "https://www.aerogel.com/",
      "verified": false
    },
    {
      "label": "JPL Aerogel — NASA Stardust mission",
      "url": "https://www.jpl.nasa.gov/",
      "verified": false
    }
  ],
  "machinability": null,
  "weldability": null,
  "corrosion_resistance": "Excellent",
  "meta": {
    "ceramic": true,
    "applications": "초경량 단열재 (우주 미션 — NASA Stardust), 진공 단열, 의료 영상 detector",
    "limitations": "매우 약함 (압축 강도 0.5 MPa), 가공 거의 불가",
    "no_yield": "취성 세라믹 — 항복점 없음. 원자료의 항복값은 인장강도 복사본이라 싣지 않음(uts 참조).",
    "_r173_note_applied": true
  },
  "popularity": 5,
  "density": 0.05,
  "yield_strength": null,
  "uts": 0.5,
  "elongation": null,
  "modulus": 0.05,
  "hardness": 5,
  "thermal_conductivity": 0.017,
  "fatigue_strength": null,
  "impact_strength": null,
  "manufacturer": "Reference data",
  "process": "Sintered",
  "source": "Ceramic handbook",
  "aliases": [],
  "families": [
    "Ceramic",
    "Aerogel"
  ],
  "machining_cost_factor": null,
  "ht_cost_factor": null,
  "price_condition_factor": 1,
  "price_form_factor": 1.5,
  "price_grade_premium": 1,
  "price_per_cm3": 0.075,
  "min_wall_thickness": 1.5,
  "surface_finish_typical": 3.2,
  "tolerance_class": "IT12-13",
  "rohs_compliant": true,
  "confidence_tier": "medium-low",
  "industry_note": "Silica Aerogel — supercritical CO₂-dried sol-gel SiO₂ network. ρ 0.003-0.5 g/cc (가장 낮은 solid density), thermal conductivity 0.013 W/m·K (air = 0.026, half of air!). σf 0.1-1 MPa (extremely brittle), E 0.005-0.1 GPa, Tmax 650°C. 99% air void by volume. 단열재 (NASA Stardust comet dust collector, ISS), 단열 jacket / 단열 blanket (Pyrogel), Marine pipe insulation, 극저온 단열 (LNG vacuum-jacketed pipe 표면). 손으로 잡으면 부서지지만 압축 강도는 동일 부피의 polymer foam 우수."
}

File: data/registry/entries/cer/CER-0002.json
{
  "stable_id": "CER-0002",
  "family": {
    "category": "F-CER",
    "subcategory": "F-CER-bioceramic",
    "alloy_base": "F-AB-hydroxyapatite-ca-po-oh",
    "element_families": []
  },
  "legacy_id": "CER_022",
  "origin": "ceramics-data",
  "id": "CER_022",
  "name": "Hydroxyapatite (Ca₁₀(PO₄)₆(OH)₂)",
  "category": "Ceramic",
  "subcategory": "Bioceramic",
  "tier": "reference",
  "manufacturers": [
    "Reference data"
  ],
  "machines": [],
  "processes": [
    "Sintered"
  ],
  "heat_treatment": null,
  "ranges": {
    "density": {
      "min": 3.16,
      "max": 3.16,
      "typical": 3.16,
      "n": 1,
      "confidence": "handbook"
    },
    "yield_strength": null,
    "uts": {
      "min": 100,
      "max": 100,
      "typical": 100,
      "n": 1,
      "confidence": "handbook"
    },
    "modulus": {
      "min": 100,
      "max": 100,
      "typical": 100,
      "n": 1,
      "confidence": "handbook"
    },
    "hardness": {
      "min": 500,
      "max": 500,
      "typical": 500,
      "n": 1,
      "confidence": "handbook"
    },
    "thermal_conductivity": {
      "min": 1.3,
      "max": 1.3,
      "typical": 1.3,
      "n": 1,
      "confidence": "handbook"
    },
    "thermal_expansion": {
      "min": 11,
      "max": 11,
      "typical": 11,
      "n": 1,
      "confidence": "handbook"
    },
    "max_service_temp": {
      "min": 1200,
      "max": 1200,
      "typical": 1200,
      "n": 1,
      "confidence": "handbook"
    },
    "poisson_ratio": null,
    "specific_heat": null,
    "melting_point": null,
    "price_per_kg": {
      "min": 120,
      "max": 120,
      "typical": 120,
      "n": 1,
      "confidence": "handbook"
    },
    "electrical_conductivity": null,
    "fracture_toughness": {
      "min": 1.2,
      "max": 1.2,
      "typical": 1.2,
      "n": 1,
      "confidence": "handbook"
    },
    "price_per_cm3": {
      "min": 0.3792,
      "max": 0.3792,
      "typical": 0.3792,
      "n": 0,
      "estimated": true,
      "confidence": "derived"
    },
    "delivered_price_per_kg": {
      "min": 180,
      "max": 180,
      "typical": 180,
      "n": 0,
      "estimated": true,
      "confidence": "derived",
      "provenance": "raw 120 × condition 1 × form 1.5 × grade 1 = 180 USD/kg"
    }
  },
  "composition": {
    "Ca": "100.0"
  },
  "sources": [
    {
      "label": "Ceramic handbook",
      "url": null,
      "verified": false
    },
    {
      "label": "Sigma-Aldrich Hydroxyapatite datasheet",
      "url": "https://www.sigmaaldrich.com/US/en",
      "verified": false
    },
    {
      "label": "ASTM F1185 — HA Surgical Implant",
      "url": "https://store.astm.org/f1185-03r14.html",
      "verified": false
    }
  ],
  "machinability": null,
  "weldability": null,
  "corrosion_resistance": "Excellent",
  "meta": {
    "ceramic": true,
    "applications": "골이식재, 임플란트 코팅 (Ti 위), 치과 충전재",
    "limitations": "낮은 강도 — 하중 부담 부품 부적합 (코팅용)",
    "no_yield": "취성 세라믹 — 항복점 없음. 원자료의 항복값은 인장강도 복사본이라 싣지 않음(uts 참조).",
    "_r173_note_applied": true,
    "specs": [
      {
        "id": "ASTM F1185",
        "org": "ASTM"
      }
    ]
  },
  "popularity": 2,
  "density": 3.16,
  "yield_strength": null,
  "uts": 100,
  "elongation": null,
  "modulus": 100,
  "hardness": 500,
  "thermal_conductivity": 1.3,
  "fatigue_strength": null,
  "impact_strength": null,
  "manufacturer": "Reference data",
  "process": "Sintered",
  "source": "Ceramic handbook",
  "aliases": [],
  "families": [
    "Ceramic",
    "Bioceramic"
  ],
  "machining_cost_factor": null,
  "ht_cost_factor": null,
  "price_condition_factor": 1,
  "price_form_factor": 1.5,
  "price_grade_premium": 1,
  "price_per_cm3": 0.3792,
  "min_wall_thickness": 1.5,
  "surface_finish_typical": 3.2,
  "tolerance_class": "IT12-13",
  "rohs_compliant": null,
  "rohs_basis": "no_regulated_element_data",
  "confidence_tier": "medium-low",
  "industry_note": "HA (Hydroxyapatite, Ca₁₀(PO₄)₆(OH)₂, hexagonal P6₃/m) — bone main mineral component (인체 뼈의 65% by weight). Tm 1670°C (decomposes), ρ 3.16 g/cc, σf 80-120, E 80-120 GPa (bone E 18-25 와 비슷). Tmax 1200°C.",
  "price_per_kg": 120,
  "delivered_price_per_kg": 180
}

File: data/registry/entries/cer/CER-0003.json
{
  "stable_id": "CER-0003",
  "family": {
    "category": "F-CER",
    "subcategory": "F-CER-carbide",
    "alloy_base": "F-AB-boron-carbide-b-c",
    "element_families": []
  },
  "legacy_id": "CER_011",
  "origin": "ceramics-data",
  "id": "CER_011",
  "name": "Boron Carbide (B₄C)",
  "category": "Ceramic",
  "subcategory": "Carbide",
  "tier": "reference",
  "manufacturers": [
    "Reference data"
  ],
  "machines": [],
  "processes": [
    "Sintered"
  ],
  "heat_treatment": null,
  "ranges": {
    "density": {
      "min": 2.52,
      "max": 2.52,
      "typical": 2.52,
      "n": 1,
      "confidence": "handbook"
    },
    "yield_strength": null,
    "uts": {
      "min": 350,
      "max": 350,
      "typical": 350,
      "n": 1,
      "confidence": "handbook"
    },
    "modulus": {
      "min": 460,
      "max": 460,
      "typical": 460,
      "n": 1,
      "confidence": "handbook"
    },
    "hardness": {
      "min": 3000,
      "max": 3000,
      "typical": 3000,
      "n": 1,
      "confidence": "handbook"
    },
    "thermal_conductivity": {
      "min": 27,
      "max": 27,
      "typical": 27,
      "n": 1,
      "confidence": "handbook"
    },
    "thermal_expansion": {
      "min": 5.5,
      "max": 5.5,
      "typical": 5.5,
      "n": 1,
      "confidence": "handbook"
    },
    "max_service_temp": {
      "min": 1500,
      "max": 1500,
      "typical": 1500,
      "n": 1,
      "confidence": "handbook"
    },
    "poisson_ratio": null,
    "specific_heat": null,
    "melting_point": null,
    "price_per_kg": {
      "min": 350,
      "max": 350,
      "typical": 350,
      "n": 1,
      "confidence": "handbook"
    },
    "electrical_conductivity": null,
    "fracture_toughness": {
      "min": 3,
      "max": 3,
      "typical": 3,
      "n": 1,
      "confidence": "handbook"
    },
    "price_per_cm3": {
      "min": 0.882,
      "max": 0.882,
      "typical": 0.882,
      "n": 0,
      "estimated": true,
      "confidence": "derived"
    }
  },
  "composition": {
    "B": "78.3",
    "C": "21.7"
  },
  "sources": [
    {
      "label": "ASM Engineered Materials Handbook Vol.4 — Ceramics and Glasses",
      "url": "https://www.asminternational.org/engineered-materials-handbook-volume-4-ceramics-and-glasses",
      "verified": false
    },
    {
      "label": "3M — Boron Carbide (B₄C)",
      "url": "https://www.3m.com/3M/en_US/p/d/b40065023/",
      "verified": true
    },
    {
      "label": "CoorsTek Boron Carbide datasheet",
      "url": "https://www.coorstek.com/english/materials/ceramics/boron-carbide/",
      "verified": true
    },
    {
      "label": "Saint-Gobain Hexoloy B₄C",
      "url": "https://www.ceramicsrefractories.saint-gobain.com/",
      "verified": false
    }
  ],
  "machinability": null,
  "weldability": null,
  "corrosion_resistance": "Excellent",
  "meta": {
    "ceramic": true,
    "applications": "방탄 패널 (가장 가벼운 ballistic ceramic), 핵중성자 흡수, 연마재",
    "limitations": "충격 취약, KIC 매우 낮음",
    "no_yield": "취성 세라믹 — 항복점 없음. 원자료의 항복값은 인장강도 복사본이라 싣지 않음(uts 참조).",
    "_r173_note_applied": true
  },
  "popularity": 2,
  "density": 2.52,
  "yield_strength": null,
  "uts": 350,
  "elongation": null,
  "modulus": 460,
  "hardness": 3000,
  "thermal_conductivity": 27,
  "fatigue_strength": null,
  "impact_strength": null,
  "manufacturer": "Reference data",
  "process": "Sintered",
  "source": "3M — Boron Carbide (B₄C)",
  "aliases": [],
  "families": [
    "Ceramic",
    "Carbide"
  ],
  "machining_cost_factor": null,
  "ht_cost_factor": null,
  "price_condition_factor": 1,
  "price_form_factor": 1.5,
  "price_grade_premium": 1,
  "price_per_cm3": 0.882,
  "min_wall_thickness": 1.5,
  "surface_finish_typical": 3.2,
  "tolerance_class": "IT12-13",
  "rohs_compliant": true,
  "confidence_tier": "high",
  "industry_note": "B₄C (Boron Carbide, rhombohedral B₁₂C₃) — 3rd hardest material (Diamond > c-BN > B₄C). ρ 2.52 g/cc (very light), σf 280-410, E 460 GPa, Mohs 9.3.",
  "_corrections": {
    "sources": {
      "from": [
        {
          "label": "3M — Boron Carbide (B₄C)",
          "url": "https://www.3m.com/3M/en_US/p/d/b40065023/",
          "verified": true
        },
        {
          "label": "CoorsTek Boron Carbide datasheet",
          "url": "https://www.coorstek.com/english/materials/ceramics/boron-carbide/",
          "verified": true
        },
        {
          "label": "Saint-Gobain Hexoloy B₄C",
          "url": "https://www.ceramicsrefractories.saint-gobain.com/",
          "verified": false
        }
      ]
    }
  }
}

File: data/registry/entries/cer/CER-0004.json
{
  "stable_id": "CER-0004",
  "family": {
    "category": "F-CER",
    "subcategory": "F-CER-carbide",
    "alloy_base": "F-AB-diamond-cvd-synthetic",
    "element_families": []
  },
  "legacy_id": "CER_026",
  "origin": "ceramics-data",
  "id": "CER_026",
  "name": "Diamond (CVD synthetic)",
  "category": "Ceramic",
  "subcategory": "Carbide",
  "tier": "reference",
  "manufacturers": [
    "Reference data"
  ],
  "machines": [],
  "processes": [
    "Sintered"
  ],
  "heat_treatment": null,
  "ranges": {
    "density": {
      "min": 3.52,
      "max": 3.52,
      "typical": 3.52,
      "n": 1,
      "confidence": "handbook"
    },
    "yield_strength": null,
    "uts": {
      "min": 2000,
      "max": 2000,
      "typical": 2000,
      "n": 1,
      "confidence": "handbook"
    },
    "modulus": {
      "min": 1050,
      "max": 1050,
      "typical": 1050,
      "n": 1,
      "confidence": "handbook"
    },
    "hardness": {
      "min": 10000,
      "max": 10000,
      "typical": 10000,
      "n": 1,
      "confidence": "handbook"
    },
    "thermal_conductivity": {
      "min": 2200,
      "max": 2200,
      "typical": 2200,
      "n": 1,
      "confidence": "handbook"
    },
    "thermal_expansion": {
      "min": 1,
      "max": 1,
      "typical": 1,
      "n": 1,
      "confidence": "handbook"
    },
    "max_service_temp": {
      "min": 700,
      "max": 700,
      "typical": 700,
      "n": 1,
      "confidence": "handbook"
    },
    "poisson_ratio": null,
    "specific_heat": null,
    "melting_point": null,
    "price_per_kg": {
      "min": 8000,
      "max": 8000,
      "typical": 8000,
      "n": 1,
      "confidence": "handbook"
    },
    "electrical_conductivity": {
      "min": 0,
      "max": 0,
      "typical": 0,
      "n": 1,
      "confidence": "handbook"
    },
    "fracture_toughness": {
      "min": 5,
      "max": 5,
      "typical": 5,
      "n": 1,
      "confidence": "handbook"
    },
    "price_per_cm3": {
      "min": 28.16,
      "max": 28.16,
      "typical": 28.16,
      "n": 0,
      "estimated": true,
      "confidence": "derived"
    },
    "delivered_price_per_kg": {
      "min": 18000,
      "max": 18000,
      "typical": 18000,
      "n": 0,
      "estimated": true,
      "confidence": "derived",
      "provenance": "raw 8000 × condition 1.5 × form 1.5 × grade 1 = 18000 USD/kg"
    }
  },
  "composition": {
    "C": "100.0"
  },
  "sources": [
    {
      "label": "ASM Engineered Materials Handbook Vol.4 — Ceramics and Glasses",
      "url": "https://my.asminternational.org/asm-store?store-path=/products/06009G",
      "verified": false
    },
    {
      "label": "Element Six — Diamond (CVD synthetic)",
      "url": "https://www.e6.com/en",
      "verified": true
    },
    {
      "label": "Element Six CVD Diamond reference",
      "url": "https://www.e6.com/",
      "verified": false
    },
    {
      "label": "Diamond Materials TM-100 CVD diamond",
      "url": "https://www.diamond-materials.com/",
      "verified": false
    }
  ],
  "machinability": null,
  "weldability": null,
  "corrosion_resistance": "Excellent",
  "meta": {
    "ceramic": true,
    "applications": "절삭공구 (PCD inserts), 광학 윈도우 (적외), 열 확산기 (전력반도체)",
    "limitations": "공기 中 700°C 이상 → CO₂ 변환. Fe 와 친화성으로 강 절삭 부적합.",
    "no_yield": "취성 세라믹 — 항복점 없음. 원자료의 항복값은 인장강도 복사본이라 싣지 않음(uts 참조).",
    "_r173_note_applied": true
  },
  "popularity": 2,
  "density": 3.52,
  "yield_strength": null,
  "uts": 2000,
  "elongation": null,
  "modulus": 1050,
  "hardness": 10000,
  "thermal_conductivity": 2200,
  "fatigue_strength": null,
  "impact_strength": null,
  "manufacturer": "Reference data",
  "process": "Sintered",
  "source": "Element Six — Diamond (CVD synthetic)",
  "aliases": [],
  "families": [
    "Ceramic",
    "Carbide"
  ],
  "machining_cost_factor": null,
  "ht_cost_factor": null,
  "price_condition_factor": 1.5,
  "price_form_factor": 1.5,
  "price_grade_premium": 1,
  "price_per_cm3": 28.16,
  "min_wall_thickness": 1.5,
  "surface_finish_typical": 3.2,
  "tolerance_class": "IT12-13",
  "rohs_compliant": null,
  "rohs_basis": "no_regulated_element_data",
  "confidence_tier": "medium",
  "industry_note": "Synthetic Diamond — CVD (Chemical Vapor Deposition, e.g. Element Six MWPECVD) or HPHT (High-Pressure High-Temperature, GE / De Beers). Cubic (sp³).",
  "price_per_kg": 8000,
  "delivered_price_per_kg": 18000,
  "_corrections": {
    "sources": {
      "from": [
        {
          "label": "Element Six — Diamond (CVD synthetic)",
          "url": "https://www.e6.com/en",
          "verified": true
        },
        {
          "label": "Element Six CVD Diamond reference",
          "url": "https://www.e6.com/",
          "verified": false
        },
        {
          "label": "Diamond Materials TM-100 CVD diamond",
          "url": "https://www.diamond-materials.com/",
          "verified": false
        }
      ]
    }
  }
}

File: data/registry/entries/cer/CER-0005.json
{
  "stable_id": "CER-0005",
  "family": {
    "category": "F-CER",
    "subcategory": "F-CER-carbide",
    "alloy_base": "F-AB-silicon-carbide-sic-reaction-bonded",
    "element_families": []
  },
  "legacy_id": "CER_007",
  "origin": "ceramics-data",
  "id": "CER_007",
  "name": "Silicon Carbide (SiC, reaction-bonded)",
  "category": "Ceramic",
  "subcategory": "Carbide",
  "tier": "reference",
  "manufacturers": [
    "Reference data"
  ],
  "machines": [],
  "processes": [
    "Sintered"
  ],
  "heat_treatment": null,
  "ranges": {
    "density": {
      "min": 3.05,
      "max": 3.05,
      "typical": 3.05,
      "n": 1,
      "confidence": "handbook"
    },
    "yield_strength": null,
    "uts": {
      "min": 200,
      "max": 200,
      "typical": 200,
      "n": 1,
      "confidence": "handbook"
    },
    "modulus": {
      "min": 380,
      "max": 380,
      "typical": 380,
      "n": 1,
      "confidence": "handbook"
    },
    "hardness": {
      "min": 2200,
      "max": 2200,
      "typical": 2200,
      "n": 1,
      "confidence": "handbook"
    },
    "thermal_conductivity": {
      "min": 130,
      "max": 130,
      "typical": 130,
      "n": 1,
      "confidence": "handbook"
    },
    "thermal_expansion": {
      "min": 4.3,
      "max": 4.3,
      "typical": 4.3,
      "n": 1,
      "confidence": "handbook"
    },
    "max_service_temp": {
      "min": 1380,
      "max": 1380,
      "typical": 1380,
      "n": 1,
      "confidence": "handbook"
    },
    "poisson_ratio": null,
    "specific_heat": null,
    "melting_point": null,
    "price_per_kg": {
      "min": 35,
      "max": 35,
      "typical": 35,
      "n": 1,
      "confidence": "handbook"
    },
    "electrical_conductivity": null,
    "fracture_toughness": {
      "min": 4,
      "max": 4,
      "typical": 4,
      "n": 1,
      "confidence": "handbook"
    },
    "price_per_cm3": {
      "min": 0.1067,
      "max": 0.1067,
      "typical": 0.1067,
      "n": 0,
      "estimated": true,
      "confidence": "derived"
    }
  },
  "composition": {
    "Si": "70.0",
    "C": "30.0"
  },
  "sources": [
    {
      "label": "ASM Engineered Materials Handbook Vol.4 — Ceramics and Glasses",
      "url": "https://www.asminternational.org/engineered-materials-handbook-volume-4-ceramics-and-glasses",
      "verified": false
    },
    {
      "label": "CoorsTek — Silicon Carbide (SiC, reaction-bonded)",
      "url": "https://www.coorstek.com/en/materials/silicon-carbide/",
      "verified": true
    },
    {
      "label": "Saint-Gobain Hexoloy SiC datasheet",
      "url": "https://www.ceramicsrefractories.saint-gobain.com/materials/silicon-carbide-sic/hexoloy-silicon-carbide-material/hexoloy-sa-sic-material",
      "verified": true
    }
  ],
  "machinability": null,
  "weldability": null,
  "corrosion_resistance": "Excellent",
  "meta": {
    "ceramic": true,
    "applications": "내마모 라이너, 핸들링 부품 (저가 SiC)",
    "no_yield": "취성 세라믹 — 항복점 없음. 원자료의 항복값은 인장강도 복사본이라 싣지 않음(uts 참조).",
    "_r173_note_applied": true
  },
  "popularity": 4,
  "density": 3.05,
  "yield_strength": null,
  "uts": 200,
  "elongation": null,
  "modulus": 380,
  "hardness": 2200,
  "thermal_conductivity": 130,
  "fatigue_strength": null,
  "impact_strength": null,
  "manufacturer": "Reference data",
  "process": "Sintered",
  "source": "CoorsTek — Silicon Carbide (SiC, reaction-bonded)",
  "aliases": [],
  "families": [
    "Ceramic",
    "Carbide"
  ],
  "machining_cost_factor": null,
  "ht_cost_factor": null,
  "price_condition_factor": 1,
  "price_form_factor": 1.5,
  "price_grade_premium": 1,
  "price_per_cm3": 0.1067,
  "min_wall_thickness": 1.5,
  "surface_finish_typical": 3.2,
  "tolerance_class": "IT12-13",
  "rohs_compliant": true,
  "confidence_tier": "high",
  "industry_note": "SiC (Silicon Carbide, carborundum). 변종: Sintered SiC (Hexoloy, σf 400 / E 410 / ρ 3.13 / Tmax 1600°C) / Reaction-Bonded (RB-SiC, σf 200 / E 380 / ρ 3.05 — Si melt-infiltrated graphite preform) / Chemical-Vapor-Deposited (CVD-SiC, σf 600 / Tmax 1500°C, semicon-grade).",
  "_corrections": {
    "sources": {
      "from": [
        {
          "label": "CoorsTek — Silicon Carbide (SiC, reaction-bonded)",
          "url": "https://www.coorstek.com/en/materials/silicon-carbide/",
          "verified": true
        },
        {
          "label": "Saint-Gobain Hexoloy SiC datasheet",
          "url": "https://www.ceramicsrefractories.saint-gobain.com/materials/silicon-carbide-sic/hexoloy-silicon-carbide-material/hexoloy-sa-sic-material",
          "verified": true
        }
      ]
    }
  }
}

File: data/registry/entries/cer/CER-0006.json
{
  "stable_id": "CER-0006",
  "family": {
    "category": "F-CER",
    "subcategory": "F-CER-carbide",
    "alloy_base": "F-AB-silicon-carbide-sic-sintered",
    "element_families": []
  },
  "legacy_id": "CER_006",
  "origin": "ceramics-data",
  "id": "CER_006",
  "name": "Silicon Carbide (SiC, sintered)",
  "category": "Ceramic",
  "subcategory": "Carbide",
  "tier": "reference",
  "manufacturers": [
    "Reference data"
  ],
  "machines": [],
  "processes": [
    "Sintered"
  ],
  "heat_treatment": null,
  "ranges": {
    "density": {
      "min": 3.13,
      "max": 3.13,
      "typical": 3.13,
      "n": 1,
      "confidence": "handbook"
    },
    "yield_strength": null,
    "uts": {
      "min": 400,
      "max": 400,
      "typical": 400,
      "n": 1,
      "confidence": "handbook"
    },
    "modulus": {
      "min": 410,
      "max": 410,
      "typical": 410,
      "n": 1,
      "confidence": "handbook"
    },
    "hardness": {
      "min": 2500,
      "max": 2500,
      "typical": 2500,
      "n": 1,
      "confidence": "handbook"
    },
    "thermal_conductivity": {
      "min": 110,
      "max": 110,
      "typical": 110,
      "n": 1,
      "confidence": "handbook"
    },
    "thermal_expansion": {
      "min": 4,
      "max": 4,
      "typical": 4,
      "n": 1,
      "confidence": "handbook"
    },
    "max_service_temp": {
      "min": 1600,
      "max": 1600,
      "typical": 1600,
      "n": 1,
      "confidence": "handbook"
    },
    "poisson_ratio": {
      "min": 0.16,
      "max": 0.16,
      "typical": 0.16,
      "n": 1,
      "confidence": "handbook"
    },
    "specific_heat": {
      "min": 670,
      "max": 670,
      "typical": 670,
      "n": 1,
      "confidence": "handbook"
    },
    "melting_point": {
      "min": 2700,
      "max": 2700,
      "typical": 2700,
      "n": 1,
      "confidence": "handbook"
    },
    "price_per_kg": {
      "min": 75,
      "max": 75,
      "typical": 75,
      "n": 1,
      "confidence": "handbook"
    },
    "electrical_conductivity": null,
    "fracture_toughness": {
      "min": 4.5,
      "max": 4.5,
      "typical": 4.5,
      "n": 1,
      "confidence": "handbook"
    },
    "price_per_cm3": {
      "min": 0.2347,
      "max": 0.2347,
      "typical": 0.2347,
      "n": 0,
      "estimated": true,
      "confidence": "derived"
    }
  },
  "composition": {
    "Si": "70.0",
    "C": "30.0"
  },
  "sources": [
    {
      "label": "ASM Engineered Materials Handbook Vol.4 — Ceramics and Glasses",
      "url": "https://www.asminternational.org/engineered-materials-handbook-volume-4-ceramics-and-glasses",
      "verified": false
    },
    {
      "label": "CoorsTek — Silicon Carbide (SiC, sintered)",
      "url": "https://www.coorstek.com/en/materials/silicon-carbide/",
      "verified": true
    },
    {
      "label": "CoorsTek SiC (PureSiC sintered, RB-SiC) datasheet",
      "url": "https://www.coorstek.com/english/materials/ceramics/silicon-carbide/",
      "verified": true
    },
    {
      "label": "Saint-Gobain Hexoloy SiC datasheet",
      "url": "https://www.ceramicsrefractories.saint-gobain.com/products/hexoloy-sic-products/sintered-sic",
      "verified": true
    }
  ],
  "machinability": null,
  "weldability": null,
  "corrosion_resistance": "Excellent",
  "meta": {
    "ceramic": true,
    "applications": "기계적 씰, 베어링, 강화 코팅, 우주항공 거울 기재, 반도체 wafer chuck",
    "limitations": "고가, KIC 낮음 (충격 취약)",
    "no_yield": "취성 세라믹 — 항복점 없음. 원자료의 항복값은 인장강도 복사본이라 싣지 않음(uts 참조).",
    "_r173_note_applied": true
  },
  "popularity": 4,
  "density": 3.13,
  "yield_strength": null,
  "uts": 400,
  "elongation": null,
  "modulus": 410,
  "hardness": 2500,
  "thermal_conductivity": 110,
  "fatigue_strength": null,
  "impact_strength": null,
  "manufacturer": "Reference data",
  "process": "Sintered",
  "source": "CoorsTek — Silicon Carbide (SiC, sintered)",
  "aliases": [],
  "families": [
    "Ceramic",
    "Carbide"
  ],
  "machining_cost_factor": null,
  "ht_cost_factor": null,
  "price_condition_factor": 1,
  "price_form_factor": 1.5,
  "price_grade_premium": 1,
  "price_per_cm3": 0.2347,
  "min_wall_thickness": 1.5,
  "surface_finish_typical": 3.2,
  "tolerance_class": "IT12-13",
  "rohs_compliant": true,
  "confidence_tier": "high",
  "industry_note": "SiC (Silicon Carbide, carborundum). 변종: Sintered SiC (Hexoloy, σf 400 / E 410 / ρ 3.13 / Tmax 1600°C) / Reaction-Bonded (RB-SiC, σf 200 / E 380 / ρ 3.05 — Si melt-infiltrated graphite preform) / Chemical-Vapor-Deposited (CVD-SiC, σf 600 / Tmax 1500°C, semicon-grade).",
  "_corrections": {
    "sources": {
      "from": [
        {
          "label": "CoorsTek — Silicon Carbide (SiC, sintered)",
          "url": "https://www.coorstek.com/en/materials/silicon-carbide/",
          "verified": true
        },
        {
          "label": "CoorsTek SiC (PureSiC sintered, RB-SiC) datasheet",
          "url": "https://www.coorstek.com/english/materials/ceramics/silicon-carbide/",
          "verified": true
        },
        {
          "label": "Saint-Gobain Hexoloy SiC datasheet",
          "url": "https://www.ceramicsrefractories.saint-gobain.com/products/hexoloy-sic-products/sintered-sic",
          "verified": true
        }
      ]
    }
  }
}

File: data/registry/entries/cer/CER-0007.json
{
  "stable_id": "CER-0007",
  "family": {
    "category": "F-CER",
    "subcategory": "F-CER-carbide",
    "alloy_base": "F-AB-tantalum-carbide-tac-refractory",
    "element_families": []
  },
  "legacy_id": "CER_032",
  "origin": "ceramics-data",
  "id": "CER_032",
  "name": "Tantalum Carbide (TaC, refractory)",
  "category": "Ceramic",
  "subcategory": "Carbide",
  "tier": "reference",
  "manufacturers": [
    "Reference data"
  ],
  "machines": [],
  "processes": [
    "Sintered"
  ],
  "heat_treatment": null,
  "ranges": {
    "density": {
      "min": 14.5,
      "max": 14.5,
      "typical": 14.5,
      "n": 1,
      "confidence": "handbook"
    },
    "yield_strength": null,
    "uts": {
      "min": 350,
      "max": 350,
      "typical": 350,
      "n": 1,
      "confidence": "handbook"
    },
    "modulus": {
      "min": 470,
      "max": 470,
      "typical": 470,
      "n": 1,
      "confidence": "handbook"
    },
    "hardness": {
      "min": 1700,
      "max": 1700,
      "typical": 1700,
      "n": 1,
      "confidence": "handbook"
    },
    "thermal_conductivity": {
      "min": 22,
      "max": 22,
      "typical": 22,
      "n": 1,
      "confidence": "handbook"
    },
    "thermal_expansion": {
      "min": 6.5,
      "max": 6.5,
      "typical": 6.5,
      "n": 0,
      "estimated": false,
      "confidence": "handbook",
      "provenance": "alloy:tantalum"
    },
    "max_service_temp": {
      "min": 1500,
      "max": 1500,
      "typical": 1500,
      "n": 0,
      "estimated": false,
      "confidence": "handbook",
      "provenance": "alloy:tantalum"
    },
    "poisson_ratio": {
      "min": 0.34,
      "max": 0.34,
      "typical": 0.34,
      "n": 0,
      "estimated": false,
      "confidence": "handbook",
      "provenance": "alloy:tantalum"
    },
    "specific_heat": {
      "min": 140,
      "max": 140,
      "typical": 140,
      "n": 0,
      "estimated": false,
      "confidence": "handbook",
      "provenance": "alloy:tantalum"
    },
    "melting_point": {
      "min": 3017,
      "max": 3017,
      "typical": 3017,
      "n": 0,
      "estimated": false,
      "confidence": "handbook",
      "provenance": "alloy:tantalum"
    },
    "price_per_kg": {
      "min": 250,
      "max": 250,
      "typical": 250,
      "n": 0,
      "estimated": false,
      "confidence": "handbook",
      "provenance": "alloy:tantalum"
    },
    "electrical_conductivity": {
      "min": 13,
      "max": 13,
      "typical": 13,
      "n": 0,
      "estimated": false,
      "confidence": "handbook",
      "provenance": "alloy:tantalum"
    },
    "fracture_toughness": {
      "min": 5,
      "max": 5,
      "typical": 5,
      "n": 1,
      "confidence": "handbook"
    },
    "fatigue_strength": {
      "min": 140,
      "max": 220,
      "typical": 180,
      "n": 3,
      "confidence": "handbook",
      "provenance": "alloy:tantalum"
    },
    "impact_strength": {
      "min": 30,
      "max": 75,
      "typical": 50,
      "n": 3,
      "confidence": "handbook",
      "provenance": "alloy:tantalum"
    },
    "price_per_cm3": {
      "min": 3.625,
      "max": 3.625,
      "typical": 3.625,
      "n": 0,
      "estimated": false,
      "confidence": "handbook",
      "provenance": "alloy:tantalum"
    },
    "delivered_price_per_kg": {
      "min": 375,
      "max": 375,
      "typical": 375,
      "n": 0,
      "estimated": true,
      "confidence": "derived",
      "provenance": "raw 250 × condition 1 × form 1.5 × grade 1 = 375 USD/kg"
    }
  },
  "composition": {
    "Ta": "93.8",
    "C": "6.2"
  },
  "sources": [
    {
      "label": "MatWeb — Pure Tantalum Ta",
      "url": "https://www.matweb.com/search/QuickText.aspx?SearchText=Pure+Tantalum",
      "verified": false
    },
    {
      "label": "Ceramic handbook",
      "url": null,
      "verified": false
    },
    {
      "label": "Plansee TaC technical data",
      "url": "https://www.plansee.com/en/materials/w-mmc.html",
      "verified": true
    }
  ],
  "machinability": null,
  "weldability": null,
  "corrosion_resistance": "Excellent",
  "meta": {
    "ceramic": true,
    "applications": "로켓 노즐 throat, 핵 분야 thermal couple sheath, 초고온 도가니",
    "limitations": "고가 (Ta 원료), 가공 매우 어려움",
    "no_yield": "취성 세라믹 — 항복점 없음. 원자료의 항복값은 인장강도 복사본이라 싣지 않음(uts 참조).",
    "_r173_note_applied": true
  },
  "popularity": 2,
  "density": 14.5,
  "yield_strength": null,
  "uts": 350,
  "elongation": null,
  "modulus": 470,
  "hardness": 1700,
  "thermal_conductivity": 22,
  "fatigue_strength": 180,
  "impact_strength": 50,
  "manufacturer": "Reference data",
  "process": "Sintered",
  "source": "MatWeb — Pure Tantalum Ta",
  "aliases": [],
  "families": [
    "Ceramic",
    "Carbide"
  ],
  "fatigue_estimated": false,
  "electrical_conductivity": 13,
  "max_service_temp": 1500,
  "thermal_expansion": 6.5,
  "poisson_ratio": 0.34,
  "specific_heat": 140,
  "melting_point": 3017,
  "price_per_kg": 250,
  "price_per_cm3": 3.625,
  "machining_cost_factor": null,
  "ht_cost_factor": null,
  "price_condition_factor": 1,
  "price_form_factor": 1.5,
  "price_grade_premium": 1,
  "delivered_price_per_kg": 375,
  "total_cost_estimate": null,
  "min_wall_thickness": 1.5,
  "surface_finish_typical": 3.2,
  "tolerance_class": "IT12-13",
  "rohs_compliant": null,
  "rohs_basis": "no_regulated_element_data",
  "confidence_tier": "medium",
  "industry_note": "TaC (Tantalum Carbide, NaCl structure) — Tm 3880°C (가장 high-Tm carbide 의 하나 — HfC 와 비슷). ρ 14.5 g/cc (dense — W heavy alloy 와 비슷), σf 300-400, E 470 GPa. Tmax 1500°C inert. WC 보다 wear superior — 코팅 표준 (TaC 코팅 ball end mill). TaC + HfC ternary (4:1 ratio) 는 가장 high-Tm 알려진 (4200°C). 우주 hypersonic leading edge (X-43A scramjet inlet), nuclear thermal rocket throat (fuel temperature 2600°C+)."
}

File: data/registry/entries/cer/CER-0008.json
{
  "stable_id": "CER-0008",
  "family": {
    "category": "F-CER",
    "subcategory": "F-CER-carbide",
    "alloy_base": "F-AB-titanium-carbide-tic-99",
    "element_families": []
  },
  "legacy_id": "CER_031",
  "origin": "ceramics-data",
  "id": "CER_031",
  "name": "Titanium Carbide (TiC, 99%)",
  "category": "Ceramic",
  "subcategory": "Carbide",
  "tier": "reference",
  "manufacturers": [
    "Reference data"
  ],
  "machines": [],
  "processes": [
    "Sintered"
  ],
  "heat_treatment": null,
  "ranges": {
    "density": {
      "min": 4.93,
      "max": 4.93,
      "typical": 4.93,
      "n": 1,
      "confidence": "handbook"
    },
    "yield_strength": null,
    "uts": {
      "min": 260,
      "max": 260,
      "typical": 260,
      "n": 1,
      "confidence": "handbook"
    },
    "modulus": {
      "min": 450,
      "max": 450,
      "typical": 450,
      "n": 1,
      "confidence": "handbook"
    },
    "hardness": {
      "min": 2900,
      "max": 2900,
      "typical": 2900,
      "n": 1,
      "confidence": "handbook"
    },
    "thermal_conductivity": {
      "min": 21,
      "max": 21,
      "typical": 21,
      "n": 1,
      "confidence": "handbook"
    },
    "thermal_expansion": {
      "min": 7.7,
      "max": 7.7,
      "typical": 7.7,
      "n": 1,
      "confidence": "handbook"
    },
    "max_service_temp": {
      "min": 1400,
      "max": 1400,
      "typical": 1400,
      "n": 1,
      "confidence": "handbook"
    },
    "poisson_ratio": null,
    "specific_heat": null,
    "melting_point": {
      "min": 3160,
      "max": 3160,
      "typical": 3160,
      "n": 1,
      "confidence": "handbook"
    },
    "price_per_kg": {
      "min": 90,
      "max": 90,
      "typical": 90,
      "n": 1,
      "confidence": "handbook"
    },
    "electrical_conductivity": null,
    "fracture_toughness": {
      "min": 4,
      "max": 4,
      "typical": 4,
      "n": 1,
      "confidence": "handbook"
    },
    "price_per_cm3": {
      "min": 0.4437,
      "max": 0.4437,
      "typical": 0.4437,
      "n": 0,
      "estimated": true,
      "confidence": "derived"
    },
    "delivered_price_per_kg": {
      "min": 135,
      "max": 135,
      "typical": 135,
      "n": 0,
      "estimated": true,
      "confidence": "derived",
      "provenance": "raw 90 × condition 1 × form 1.5 × grade 1 = 135 USD/kg"
    }
  },
  "composition": {
    "Ti": "79.9",
    "C": "20.1"
  },
  "sources": [
    {
      "label": "Ceramic handbook",
      "url": null,
      "verified": false
    },
    {
      "label": "CoorsTek TiC ceramic technical data",
      "url": "https://www.coorstek.com/",
      "verified": false
    }
  ],
  "machinability": null,
  "weldability": null,
  "corrosion_resistance": "Excellent",
  "meta": {
    "ceramic": true,
    "applications": "Cermet 절삭공구 (TiC-Ni-Mo), 마모 코팅 (PVD/CVD), 항공 탱크 라이닝",
    "limitations": "공기 中 800°C 산화 (TiO₂ 형성). WC 보다 brittle.",
    "no_yield": "취성 세라믹 — 항복점 없음. 원자료의 항복값은 인장강도 복사본이라 싣지 않음(uts 참조).",
    "_r173_note_applied": true
  },
  "popularity": 2,
  "density": 4.93,
  "yield_strength": null,
  "uts": 260,
  "elongation": null,
  "modulus": 450,
  "hardness": 2900,
  "thermal_conductivity": 21,
  "fatigue_strength": null,
  "impact_strength": null,
  "manufacturer": "Reference data",
  "process": "Sintered",
  "source": "Ceramic handbook",
  "aliases": [
    "99%"
  ],
  "families": [
    "Ceramic",
    "Carbide"
  ],
  "machining_cost_factor": null,
  "ht_cost_factor": null,
  "price_condition_factor": 1,
  "price_form_factor": 1.5,
  "price_grade_premium": 1,
  "price_per_cm3": 0.4437,
  "min_wall_thickness": 1.5,
  "surface_finish_typical": 3.2,
  "tolerance_class": "IT12-13",
  "rohs_compliant": true,
  "confidence_tier": "medium-low",
  "industry_note": "TiC (Titanium Carbide, NaCl structure) — Tm 3140°C, ρ 4.93 g/cc, σf 260-310, E 450 GPa, KIC 3, HV 28-32 GPa. Tmax 1400°C inert. WC-Co cutting tool 의 alloying (TiC, TaC 추가 → 1500°C wear 보존, Ti(C,N) 코팅 표준). Cermet (TiC + Ni-Mo binder) cutting tool — high-speed steel 가공 표준. TiC-particle reinforced steel (Hardide coating). 우주 ablative heat shield mid-layer.",
  "price_per_kg": 90,
  "delivered_price_per_kg": 135
}

File: data/registry/entries/cer/CER-0009.json
{
  "stable_id": "CER-0009",
  "family": {
    "category": "F-CER",
    "subcategory": "F-CER-carbide",
    "alloy_base": "F-AB-tungsten-carbide-wc-co-12",
    "element_families": []
  },
  "legacy_id": "CER_009",
  "origin": "ceramics-data",
  "id": "CER_009",
  "name": "Tungsten Carbide (WC-Co, 12%)",
  "category": "Ceramic",
  "subcategory": "Carbide",
  "tier": "reference",
  "manufacturers": [
    "Reference data"
  ],
  "machines": [],
  "processes": [
    "Sintered"
  ],
  "heat_treatment": null,
  "ranges": {
    "density": {
      "min": 14.2,
      "max": 14.2,
      "typical": 14.2,
      "n": 1,
      "confidence": "handbook"
    },
    "yield_strength": null,
    "uts": {
      "min": 1750,
      "max": 1750,
      "typical": 1750,
      "n": 1,
      "confidence": "handbook"
    },
    "modulus": {
      "min": 580,
      "max": 580,
      "typical": 580,
      "n": 1,
      "confidence": "handbook"
    },
    "hardness": {
      "min": 1350,
      "max": 1350,
      "typical": 1350,
      "n": 1,
      "confidence": "handbook"
    },
    "thermal_conductivity": {
      "min": 65,
      "max": 65,
      "typical": 65,
      "n": 1,
      "confidence": "handbook"
    },
    "thermal_expansion": {
      "min": 4.5,
      "max": 4.5,
      "typical": 4.5,
      "n": 0,
      "estimated": false,
      "confidence": "handbook",
      "provenance": "alloy:tungsten"
    },
    "max_service_temp": {
      "min": 700,
      "max": 850,
      "typical": 750,
      "n": 1,
      "estimated": false,
      "confidence": "handbook",
      "provenance": "alloy:tungsten"
    },
    "poisson_ratio": {
      "min": 0.28,
      "max": 0.28,
      "typical": 0.28,
      "n": 0,
      "estimated": false,
      "confidence": "handbook",
      "provenance": "alloy:tungsten"
    },
    "specific_heat": {
      "min": 135,
      "max": 135,
      "typical": 135,
      "n": 0,
      "estimated": false,
      "confidence": "handbook",
      "provenance": "alloy:tungsten"
    },
    "melting_point": {
      "min": 3410,
      "max": 3410,
      "typical": 3410,
      "n": 0,
      "estimated": false,
      "confidence": "handbook",
      "provenance": "alloy:tungsten"
    },
    "price_per_kg": {
      "min": 70,
      "max": 70,
      "typical": 70,
      "n": 0,
      "estimated": false,
      "confidence": "handbook",
      "provenance": "alloy:tungsten"
    },
    "electrical_conductivity": {
      "min": 31,
      "max": 31,
      "typical": 31,
      "n": 0,
      "estimated": false,
      "confidence": "handbook",
      "provenance": "alloy:tungsten"
    },
    "fracture_toughness": {
      "min": 16,
      "max": 16,
      "typical": 16,
      "n": 1,
      "confidence": "handbook"
    },
    "fatigue_strength": {
      "min": 200,
      "max": 360,
      "typical": 280,
      "n": 3,
      "confidence": "handbook",
      "provenance": "alloy:tungsten"
    },
    "impact_strength": {
      "min": 2,
      "max": 8,
      "typical": 4,
      "n": 3,
      "confidence": "handbook",
      "provenance": "alloy:tungsten"
    },
    "price_per_cm3": {
      "min": 0.994,
      "max": 0.994,
      "typical": 0.994,
      "n": 0,
      "estimated": false,
      "confidence": "handbook",
      "provenance": "alloy:tungsten"
    },
    "delivered_price_per_kg": {
      "min": 105,
      "max": 105,
      "typical": 105,
      "n": 0,
      "estimated": true,
      "confidence": "derived"
    }
  },
  "composition": {
    "W": "93.9",
    "C": "6.1"
  },
  "sources": [
    {
      "label": "Kennametal — Tungsten Carbide (WC-Co, 12%)",
      "url": "https://www.kennametal.com/us/en/products/wear-protection/wear-parts",
      "verified": true
    },
    {
      "label": "Kennametal WC-Co cemented carbide grades",
      "url": "https://www.kennametal.com/us/en/about-us/material-science.html",
      "verified": true
    },
    {
      "label": "Sandvik Coromant Carbide grades reference",
      "url": "https://www.sandvik.coromant.com/",
      "verified": false
    },
    {
      "label": "ASTM B777 — Tungsten Heavy Alloy",
      "url": "https://store.astm.org/b0777-15r20.html",
      "verified": false
    }
  ],
  "machinability": null,
  "weldability": null,
  "corrosion_resistance": "Excellent",
  "meta": {
    "ceramic": true,
    "applications": "충격 하중 절삭공구, 광산 비트, 내마모 부품",
    "no_yield": "취성 세라믹 — 항복점 없음. 원자료의 항복값은 인장강도 복사본이라 싣지 않음(uts 참조).",
    "_r173_note_applied": true,
    "specs": [
      {
        "id": "ASTM B777",
        "org": "ASTM"
      }
    ]
  },
  "popularity": 5,
  "density": 14.2,
  "yield_strength": null,
  "uts": 1750,
  "elongation": null,
  "modulus": 580,
  "hardness": 1350,
  "thermal_conductivity": 65,
  "fatigue_strength": 280,
  "impact_strength": 4,
  "manufacturer": "Reference data",
  "process": "Sintered",
  "source": "Kennametal — Tungsten Carbide (WC-Co, 12%)",
  "aliases": [
    "12%"
  ],
  "families": [
    "Ceramic",
    "Carbide"
  ],
  "fatigue_estimated": false,
  "electrical_conductivity": 31,
  "max_service_temp": 1700,
  "thermal_expansion": 4.5,
  "poisson_ratio": 0.28,
  "specific_heat": 135,
  "melting_point": 3410,
  "price_per_kg": 70,
  "price_per_cm3": 0.994,
  "machining_cost_factor": null,
  "ht_cost_factor": null,
  "price_condition_factor": 1,
  "price_form_factor": 1.5,
  "price_grade_premium": 1,
  "delivered_price_per_kg": 105,
  "total_cost_estimate": null,
  "min_wall_thickness": 1.5,
  "surface_finish_typical": 3.2,
  "tolerance_class": "IT12-13",
  "rohs_compliant": true,
  "confidence_tier": "high",
  "industry_note": "WC-Co cemented carbide (cobalt binder). 6 wt% Co (K10): σf 2200 / E 630 / ρ 14.9 / HV 1700 / Tmax 1700°C (Co melt T) — 가장 hard + wear-resistant. 12 wt% Co (K30): σf 1750 / E 580 / ρ 14.2 / HV 1300 — tougher, less hard. 24% Co — 충격 우수. Mohs ~9. 가공 (sintered HIP). Cutting tool insert (lathe/mill), die (wire drawing, can-forming), rock drill bit, ball valve seat, 군용 KE penetrator core (W heavy alloy variant). ⚠ Co inhalation 발암성 (NIOSH carcinogen)."
}
