Repository: slmhlight/GRANTA

# AM Materials Explorer

ANSYS Granta-style **additive-manufacturing (AM) materials database** — an interactive
web app for exploring metal & polymer materials through dynamic Ashby charts, advanced
filtering, **range-based property data**, and **cited manufacturer datasheets**.

> 적층제조(AM) 소재 데이터베이스 탐색기. 대화형 Ashby 차트, 고급 필터링, **물성 range 데이터**,
> **데이터시트 출처 추적**을 제공합니다.

## Features
- **Range-based properties** — every property is a `min · typical · max` aggregated from real data points (heat treatments × build direction × vendors), shown as smooth property envelopes on the Ashby chart and min–max sub-lines in the detail panel.

File: data/registry/entries/cer/CER-0010.json
{
  "stable_id": "CER-0010",
  "family": {
    "category": "F-CER",
    "subcategory": "F-CER-carbide",
    "alloy_base": "F-AB-tungsten-carbide-wc-co-6",
    "element_families": []
  },
  "legacy_id": "CER_008",
  "origin": "ceramics-data",
  "id": "CER_008",
  "name": "Tungsten Carbide (WC-Co, 6%)",
  "category": "Ceramic",
  "subcategory": "Carbide",
  "tier": "reference",
  "manufacturers": [
    "Reference data"
  ],
  "machines": [],
  "processes": [
    "Sintered"
  ],
  "heat_treatment": null,
  "ranges": {
    "density": {
      "min": 14.9,
      "max": 14.9,
      "typical": 14.9,
      "n": 1,
      "confidence": "handbook"
    },
    "yield_strength": null,
    "uts": {
      "min": 2200,
      "max": 2200,
      "typical": 2200,
      "n": 1,
      "confidence": "handbook"
    },
    "modulus": {
      "min": 630,
      "max": 630,
      "typical": 630,
      "n": 1,
      "confidence": "handbook"
    },
    "hardness": {
      "min": 1700,
      "max": 1700,
      "typical": 1700,
      "n": 1,
      "confidence": "handbook"
    },
    "thermal_conductivity": {
      "min": 80,
      "max": 80,
      "typical": 80,
      "n": 1,
      "confidence": "handbook"
    },
    "thermal_expansion": {
      "min": 4.5,
      "max": 4.5,
      "typical": 4.5,
      "n": 0,
      "estimated": false,
      "confidence": "handbook",
      "provenance": "alloy:tungsten"
    },
    "max_service_temp": {
      "min": 700,
      "max": 900,
      "typical": 800,
      "n": 1,
      "estimated": false,
      "confidence": "handbook",
      "provenance": "alloy:tungsten"
    },
    "poisson_ratio": {
      "min": 0.28,
      "max": 0.28,
      "typical": 0.28,
      "n": 0,
      "estimated": false,
      "confidence": "handbook",
      "provenance": "alloy:tungsten"
    },
    "specific_heat": {
      "min": 135,
      "max": 135,
      "typical": 135,
      "n": 0,
      "estimated": false,
      "confidence": "handbook",
      "provenance": "alloy:tungsten"
    },
    "melting_point": {
      "min": 3410,
      "max": 3410,
      "typical": 3410,
      "n": 0,
      "estimated": false,
      "confidence": "handbook",
      "provenance": "alloy:tungsten"
    },
    "price_per_kg": {
      "min": 70,
      "max": 70,
      "typical": 70,
      "n": 0,
      "estimated": false,
      "confidence": "handbook",
      "provenance": "alloy:tungsten"
    },
    "electrical_conductivity": {
      "min": 31,
      "max": 31,
      "typical": 31,
      "n": 0,
      "estimated": false,
      "confidence": "handbook",
      "provenance": "alloy:tungsten"
    },
    "fracture_toughness": {
      "min": 12,
      "max": 12,
      "typical": 12,
      "n": 1,
      "confidence": "handbook"
    },
    "fatigue_strength": {
      "min": 200,
      "max": 360,
      "typical": 280,
      "n": 3,
      "confidence": "handbook",
      "provenance": "alloy:tungsten"
    },
    "impact_strength": {
      "min": 2,
      "max": 8,
      "typical": 4,
      "n": 3,
      "confidence": "handbook",
      "provenance": "alloy:tungsten"
    },
    "price_per_cm3": {
      "min": 1.043,
      "max": 1.043,
      "typical": 1.043,
      "n": 0,
      "estimated": false,
      "confidence": "handbook",
      "provenance": "alloy:tungsten"
    },
    "delivered_price_per_kg": {
      "min": 105,
      "max": 105,
      "typical": 105,
      "n": 0,
      "estimated": true,
      "confidence": "derived"
    }
  },
  "composition": {
    "W": "93.9",
    "C": "6.1"
  },
  "sources": [
    {
      "label": "Kennametal — Tungsten Carbide (WC-Co, 6%)",
      "url": "https://www.kennametal.com/us/en/products/carbide-wear-parts.html",
      "verified": true
    },
    {
      "label": "Kennametal WC-Co cemented carbide grades",
      "url": "https://www.kennametal.com/us/en/about-us/material-science.html",
      "verified": true
    },
    {
      "label": "Sandvik Coromant Carbide grades reference",
      "url": "https://www.sandvik.coromant.com/",
      "verified": false
    },
    {
      "label": "ASTM B777 — Tungsten Heavy Alloy",
      "url": "https://store.astm.org/b0777-15r20.html",
      "verified": false
    }
  ],
  "machinability": null,
  "weldability": null,
  "corrosion_resistance": "Excellent",
  "meta": {
    "ceramic": true,
    "applications": "절삭 인서트, 드릴 비트, 다이, 측정기 anvils, 광산 비트",
    "limitations": "Co 매트릭스 — 600°C 이상에서 산화 + Co 손실",
    "no_yield": "취성 세라믹 — 항복점 없음. 원자료의 항복값은 인장강도 복사본이라 싣지 않음(uts 참조).",
    "_r173_note_applied": true,
    "specs": [
      {
        "id": "ASTM B777",
        "org": "ASTM"
      }
    ]
  },
  "popularity": 5,
  "density": 14.9,
  "yield_strength": null,
  "uts": 2200,
  "elongation": null,
  "modulus": 630,
  "hardness": 1700,
  "thermal_conductivity": 80,
  "fatigue_strength": 280,
  "impact_strength": 4,
  "manufacturer": "Reference data",
  "process": "Sintered",
  "source": "Kennametal — Tungsten Carbide (WC-Co, 6%)",
  "aliases": [
    "6%"
  ],
  "families": [
    "Ceramic",
    "Carbide"
  ],
  "fatigue_estimated": false,
  "electrical_conductivity": 31,
  "max_service_temp": 1700,
  "thermal_expansion": 4.5,
  "poisson_ratio": 0.28,
  "specific_heat": 135,
  "melting_point": 3410,
  "price_per_kg": 70,
  "price_per_cm3": 1.043,
  "machining_cost_factor": null,
  "ht_cost_factor": null,
  "price_condition_factor": 1,
  "price_form_factor": 1.5,
  "price_grade_premium": 1,
  "delivered_price_per_kg": 105,
  "total_cost_estimate": null,
  "min_wall_thickness": 1.5,
  "surface_finish_typical": 3.2,
  "tolerance_class": "IT12-13",
  "rohs_compliant": true,
  "confidence_tier": "high",
  "industry_note": "WC-Co cemented carbide (cobalt binder). 6 wt% Co (K10): σf 2200 / E 630 / ρ 14.9 / HV 1700 / Tmax 1700°C (Co melt T) — 가장 hard + wear-resistant. 12 wt% Co (K30): σf 1750 / E 580 / ρ 14.2 / HV 1300 — tougher, less hard. 24% Co — 충격 우수. Mohs ~9. 가공 (sintered HIP). Cutting tool insert (lathe/mill), die (wire drawing, can-forming), rock drill bit, ball valve seat, 군용 KE penetrator core (W heavy alloy variant). ⚠ Co inhalation 발암성 (NIOSH carcinogen)."
}

File: data/registry/entries/cer/CER-0011.json
{
  "stable_id": "CER-0011",
  "family": {
    "category": "F-CER",
    "subcategory": "F-CER-glass",
    "alloy_base": "F-AB-fused-silica-sio-99-99",
    "element_families": []
  },
  "legacy_id": "CER_019",
  "origin": "ceramics-data",
  "id": "CER_019",
  "name": "Fused Silica (SiO₂, 99.99%)",
  "category": "Ceramic",
  "subcategory": "Glass",
  "tier": "reference",
  "manufacturers": [
    "Reference data"
  ],
  "machines": [],
  "processes": [
    "Sintered"
  ],
  "heat_treatment": null,
  "ranges": {
    "density": {
      "min": 2.2,
      "max": 2.2,
      "typical": 2.2,
      "n": 1,
      "confidence": "handbook"
    },
    "yield_strength": null,
    "uts": {
      "min": 110,
      "max": 110,
      "typical": 110,
      "n": 1,
      "confidence": "handbook"
    },
    "modulus": {
      "min": 73,
      "max": 73,
      "typical": 73,
      "n": 1,
      "confidence": "handbook"
    },
    "hardness": {
      "min": 600,
      "max": 600,
      "typical": 600,
      "n": 1,
      "confidence": "handbook"
    },
    "thermal_conductivity": {
      "min": 1.4,
      "max": 1.4,
      "typical": 1.4,
      "n": 1,
      "confidence": "handbook"
    },
    "thermal_expansion": {
      "min": 0.55,
      "max": 0.55,
      "typical": 0.55,
      "n": 1,
      "confidence": "handbook"
    },
    "max_service_temp": {
      "min": 1100,
      "max": 1100,
      "typical": 1100,
      "n": 1,
      "confidence": "handbook"
    },
    "poisson_ratio": null,
    "specific_heat": null,
    "melting_point": null,
    "price_per_kg": {
      "min": 80,
      "max": 80,
      "typical": 80,
      "n": 1,
      "confidence": "handbook"
    },
    "electrical_conductivity": null,
    "fracture_toughness": {
      "min": 0.8,
      "max": 0.8,
      "typical": 0.8,
      "n": 1,
      "confidence": "handbook"
    },
    "price_per_cm3": {
      "min": 0.176,
      "max": 0.176,
      "typical": 0.176,
      "n": 0,
      "estimated": true,
      "confidence": "derived"
    }
  },
  "composition": {
    "Si": "46.7",
    "O": "53.3"
  },
  "sources": [
    {
      "label": "Ceramic handbook",
      "url": null,
      "verified": false
    },
    {
      "label": "Corning HPFS Fused Silica technical guide",
      "url": "https://www.corning.com/worldwide/en/products/advanced-optics/product-materials/semiconductor-laser-optic-components/hpfs-fused-silica-glass.html",
      "verified": true
    },
    {
      "label": "Heraeus Suprasil Fused Silica",
      "url": "https://www.heraeus-covantics.com/",
      "verified": false
    },
    {
      "label": "MatWeb — Fused Silica",
      "url": "https://www.matweb.com/search/DataSheet.aspx?MatGUID=acd03b321e4b4ce6b6f5cfb9b8f0e0f4",
      "verified": false
    }
  ],
  "machinability": null,
  "weldability": null,
  "corrosion_resistance": "Excellent",
  "meta": {
    "ceramic": true,
    "applications": "정밀 광학 (UV·IR), 반도체 제조 부품, 우주 거울 기재",
    "limitations": "고가, 열 stresses 잘 견딤 (CTE 매우 작음)",
    "no_yield": "취성 세라믹 — 항복점 없음. 원자료의 항복값은 인장강도 복사본이라 싣지 않음(uts 참조).",
    "_r173_note_applied": true
  },
  "popularity": 5,
  "density": 2.2,
  "yield_strength": null,
  "uts": 110,
  "elongation": null,
  "modulus": 73,
  "hardness": 600,
  "thermal_conductivity": 1.4,
  "fatigue_strength": null,
  "impact_strength": null,
  "manufacturer": "Reference data",
  "process": "Sintered",
  "source": "Ceramic handbook",
  "aliases": [
    "99.99%"
  ],
  "families": [
    "Ceramic",
    "Glass"
  ],
  "machining_cost_factor": null,
  "ht_cost_factor": null,
  "price_condition_factor": 1,
  "price_form_factor": 1.5,
  "price_grade_premium": 1,
  "price_per_cm3": 0.176,
  "min_wall_thickness": 1.5,
  "surface_finish_typical": 3.2,
  "tolerance_class": "IT12-13",
  "rohs_compliant": true,
  "confidence_tier": "medium",
  "industry_note": "Fused Silica (amorphous SiO₂, 99.99%+) — synthetic vitreous silica. ρ 2.20 g/cc (crystalline quartz 의 83%), Tg ≈ 1100°C (softening point), Tm ≈ 1700°C, max use 1100°C continuous / 1300°C short."
}

File: data/registry/entries/cer/CER-0012.json
{
  "stable_id": "CER-0012",
  "family": {
    "category": "F-CER",
    "subcategory": "F-CER-glass",
    "alloy_base": "F-AB-glass-borosilicate-pyrex-schott-duran",
    "element_families": []
  },
  "legacy_id": "CER_018",
  "origin": "ceramics-data",
  "id": "CER_018",
  "name": "Glass (Borosilicate, Pyrex / Schott Duran)",
  "category": "Ceramic",
  "subcategory": "Glass",
  "tier": "reference",
  "manufacturers": [
    "Reference data"
  ],
  "machines": [],
  "processes": [
    "Sintered"
  ],
  "heat_treatment": null,
  "ranges": {
    "density": {
      "min": 2.23,
      "max": 2.23,
      "typical": 2.23,
      "n": 1,
      "confidence": "handbook"
    },
    "yield_strength": null,
    "uts": {
      "min": 70,
      "max": 70,
      "typical": 70,
      "n": 1,
      "confidence": "handbook"
    },
    "modulus": {
      "min": 64,
      "max": 64,
      "typical": 64,
      "n": 1,
      "confidence": "handbook"
    },
    "hardness": {
      "min": 480,
      "max": 480,
      "typical": 480,
      "n": 1,
      "confidence": "handbook"
    },
    "thermal_conductivity": {
      "min": 1.2,
      "max": 1.2,
      "typical": 1.2,
      "n": 1,
      "confidence": "handbook"
    },
    "thermal_expansion": {
      "min": 3.3,
      "max": 3.3,
      "typical": 3.3,
      "n": 1,
      "confidence": "handbook"
    },
    "max_service_temp": {
      "min": 500,
      "max": 500,
      "typical": 500,
      "n": 1,
      "confidence": "handbook"
    },
    "poisson_ratio": null,
    "specific_heat": null,
    "melting_point": null,
    "price_per_kg": {
      "min": 6,
      "max": 6,
      "typical": 6,
      "n": 1,
      "confidence": "handbook"
    },
    "electrical_conductivity": null,
    "fracture_toughness": {
      "min": 0.75,
      "max": 0.75,
      "typical": 0.75,
      "n": 1,
      "confidence": "handbook"
    },
    "price_per_cm3": {
      "min": 0.0134,
      "max": 0.0134,
      "typical": 0.0134,
      "n": 0,
      "estimated": true,
      "confidence": "derived"
    }
  },
  "composition": {
    "B": "7.0",
    "Si": "36.2",
    "O": "56.8"
  },
  "sources": [
    {
      "label": "Ceramic handbook",
      "url": null,
      "verified": false
    },
    {
      "label": "Corning Pyrex 7740 technical reference",
      "url": "https://www.corning.com/",
      "verified": false
    },
    {
      "label": "Schott Duran 3.3 borosilicate technical guide",
      "url": "https://www.schott.com/en-us/products/borofloat-p1000314",
      "verified": true
    }
  ],
  "machinability": null,
  "weldability": null,
  "corrosion_resistance": "Excellent",
  "meta": {
    "ceramic": true,
    "applications": "실험기기, 광학 렌즈 (저분산), 요리 기구, 냉열 사이클 부품",
    "no_yield": "취성 세라믹 — 항복점 없음. 원자료의 항복값은 인장강도 복사본이라 싣지 않음(uts 참조).",
    "_r173_note_applied": true
  },
  "popularity": 5,
  "density": 2.23,
  "yield_strength": null,
  "uts": 70,
  "elongation": null,
  "modulus": 64,
  "hardness": 480,
  "thermal_conductivity": 1.2,
  "fatigue_strength": null,
  "impact_strength": null,
  "manufacturer": "Reference data",
  "process": "Sintered",
  "source": "Ceramic handbook",
  "aliases": [],
  "families": [
    "Ceramic",
    "Glass"
  ],
  "machining_cost_factor": null,
  "ht_cost_factor": null,
  "price_condition_factor": 1,
  "price_form_factor": 1.5,
  "price_grade_premium": 1,
  "price_per_cm3": 0.0134,
  "min_wall_thickness": 1.5,
  "surface_finish_typical": 3.2,
  "tolerance_class": "IT12-13",
  "rohs_compliant": true,
  "confidence_tier": "medium",
  "industry_note": "Borosilicate Glass (Type I/III, Pyrex 7740 / Schott Duran 8330 / KS B0801). 80% SiO₂ + 13% B₂O₃ + 4% Na₂O + 3% Al₂O₃. CTE 3.3×10⁻⁶/K (soda-lime 9 의 1/3 — thermal shock 우수, 100°C ΔT 견딤). σf 70 (flexural) / E 64 / ρ 2.23 / Tmax 500°C continuous, 800°C short. Refractive 1.474. 실험실 beaker, 화학 reactor, 가정 ovenware (Pyrex 'casserole'), 광학 (BK7 = 광 grade), 약병 (Type I borosilicate 약전 표준)."
}

File: data/registry/entries/cer/CER-0013.json
{
  "stable_id": "CER-0013",
  "family": {
    "category": "F-CER",
    "subcategory": "F-CER-glass",
    "alloy_base": "F-AB-glass-soda-lime-container",
    "element_families": []
  },
  "legacy_id": "CER_017",
  "origin": "ceramics-data",
  "id": "CER_017",
  "name": "Glass (Soda-lime, container)",
  "category": "Ceramic",
  "subcategory": "Glass",
  "tier": "reference",
  "manufacturers": [
    "Reference data"
  ],
  "machines": [],
  "processes": [
    "Sintered"
  ],
  "heat_treatment": null,
  "ranges": {
    "density": {
      "min": 2.5,
      "max": 2.5,
      "typical": 2.5,
      "n": 1,
      "confidence": "handbook"
    },
    "yield_strength": null,
    "uts": {
      "min": 50,
      "max": 50,
      "typical": 50,
      "n": 1,
      "confidence": "handbook"
    },
    "modulus": {
      "min": 72,
      "max": 72,
      "typical": 72,
      "n": 1,
      "confidence": "handbook"
    },
    "hardness": {
      "min": 540,
      "max": 540,
      "typical": 540,
      "n": 1,
      "confidence": "handbook"
    },
    "thermal_conductivity": {
      "min": 0.96,
      "max": 0.96,
      "typical": 0.96,
      "n": 1,
      "confidence": "handbook"
    },
    "thermal_expansion": {
      "min": 9,
      "max": 9,
      "typical": 9,
      "n": 1,
      "confidence": "handbook"
    },
    "max_service_temp": {
      "min": 400,
      "max": 400,
      "typical": 400,
      "n": 1,
      "confidence": "handbook"
    },
    "poisson_ratio": {
      "min": 0.22,
      "max": 0.22,
      "typical": 0.22,
      "n": 1,
      "confidence": "handbook"
    },
    "specific_heat": {
      "min": 880,
      "max": 880,
      "typical": 880,
      "n": 1,
      "confidence": "handbook"
    },
    "melting_point": null,
    "price_per_kg": {
      "min": 1,
      "max": 1,
      "typical": 1,
      "n": 1,
      "confidence": "handbook"
    },
    "electrical_conductivity": null,
    "fracture_toughness": {
      "min": 0.7,
      "max": 0.7,
      "typical": 0.7,
      "n": 1,
      "confidence": "handbook"
    },
    "price_per_cm3": {
      "min": 0.0025,
      "max": 0.0025,
      "typical": 0.0025,
      "n": 0,
      "estimated": true,
      "confidence": "derived"
    },
    "delivered_price_per_kg": {
      "min": 1.5,
      "max": 1.5,
      "typical": 1.5,
      "n": 0,
      "estimated": true,
      "confidence": "derived",
      "provenance": "raw 1 × condition 1 × form 1.5 × grade 1 = 1.5 USD/kg"
    }
  },
  "composition": {
    "Si": "30.0",
    "Na": "12.3",
    "Ca": "10.7",
    "O": "47.0"
  },
  "sources": [
    {
      "label": "Ceramic handbook",
      "url": null,
      "verified": false
    },
    {
      "label": "Pilkington — Soda-Lime Float Glass technical data",
      "url": "https://www.pilkington.com/",
      "verified": false
    },
    {
      "label": "ASTM C162 — Standard Terminology for Glass",
      "url": "https://store.astm.org/c0162-23.html",
      "verified": false
    }
  ],
  "machinability": null,
  "weldability": null,
  "corrosion_resistance": "Excellent",
  "meta": {
    "ceramic": true,
    "applications": "일반 유리 (병, 윈도우)",
    "no_yield": "취성 세라믹 — 항복점 없음. 원자료의 항복값은 인장강도 복사본이라 싣지 않음(uts 참조).",
    "_r173_note_applied": true,
    "specs": [
      {
        "id": "ASTM C162",
        "org": "ASTM"
      }
    ]
  },
  "popularity": 5,
  "density": 2.5,
  "yield_strength": null,
  "uts": 50,
  "elongation": null,
  "modulus": 72,
  "hardness": 540,
  "thermal_conductivity": 0.96,
  "fatigue_strength": null,
  "impact_strength": null,
  "manufacturer": "Reference data",
  "process": "Sintered",
  "source": "Ceramic handbook",
  "aliases": [],
  "families": [
    "Ceramic",
    "Glass"
  ],
  "machining_cost_factor": null,
  "ht_cost_factor": null,
  "price_condition_factor": 1,
  "price_form_factor": 1.5,
  "price_grade_premium": 1,
  "price_per_cm3": 0.0025,
  "min_wall_thickness": 1.5,
  "surface_finish_typical": 3.2,
  "tolerance_class": "IT12-13",
  "rohs_compliant": null,
  "rohs_basis": "no_regulated_element_data",
  "confidence_tier": "medium-low",
  "industry_note": "Soda-lime Glass (75% SiO₂ + 15% Na₂O + 10% CaO) — 가장 흔한 glass (90% of all glass 생산). CTE 9×10⁻⁶/K (Pyrex 의 3×, thermal shock 약함). σf 30-100 / E 70 / ρ 2.50 / Tmax 400°C continuous (annealing point 540°C). Refractive 1.520. 창문 / 자동차 windshield (laminated PVB), 식음료 병 / 유리잔, 가정 light bulb glass (한국 인천 OCI). 가공: float process (Pilkington), tempered (열처리 → compressive surface, 3-4× strength), laminated (2 ply + PVB).",
  "price_per_kg": 1,
  "delivered_price_per_kg": 1.5
}

File: data/registry/entries/cer/CER-0014.json
{
  "stable_id": "CER-0014",
  "family": {
    "category": "F-CER",
    "subcategory": "F-CER-glass-ceramic",
    "alloy_base": "F-AB-lithium-aluminosilicate-glass-ceramic-las",
    "element_families": []
  },
  "legacy_id": "CER_020",
  "origin": "ceramics-data",
  "id": "CER_020",
  "name": "Lithium Aluminosilicate (Glass-ceramic, LAS)",
  "category": "Ceramic",
  "subcategory": "Glass-ceramic",
  "tier": "reference",
  "manufacturers": [
    "Reference data"
  ],
  "machines": [],
  "processes": [
    "Sintered"
  ],
  "heat_treatment": null,
  "ranges": {
    "density": {
      "min": 2.5,
      "max": 2.5,
      "typical": 2.5,
      "n": 1,
      "confidence": "handbook"
    },
    "yield_strength": null,
    "uts": {
      "min": 110,
      "max": 110,
      "typical": 110,
      "n": 1,
      "confidence": "handbook"
    },
    "modulus": {
      "min": 88,
      "max": 88,
      "typical": 88,
      "n": 1,
      "confidence": "handbook"
    },
    "hardness": {
      "min": 700,
      "max": 700,
      "typical": 700,
      "n": 1,
      "confidence": "handbook"
    },
    "thermal_conductivity": {
      "min": 1.7,
      "max": 1.7,
      "typical": 1.7,
      "n": 1,
      "confidence": "handbook"
    },
    "thermal_expansion": {
      "min": 0.1,
      "max": 0.1,
      "typical": 0.1,
      "n": 1,
      "confidence": "handbook"
    },
    "max_service_temp": {
      "min": 800,
      "max": 800,
      "typical": 800,
      "n": 1,
      "confidence": "handbook"
    },
    "poisson_ratio": null,
    "specific_heat": null,
    "melting_point": null,
    "price_per_kg": {
      "min": 250,
      "max": 250,
      "typical": 250,
      "n": 1,
      "confidence": "handbook"
    },
    "electrical_conductivity": null,
    "fracture_toughness": {
      "min": 2,
      "max": 2,
      "typical": 2,
      "n": 1,
      "confidence": "handbook"
    },
    "price_per_cm3": {
      "min": 0.625,
      "max": 0.625,
      "typical": 0.625,
      "n": 0,
      "estimated": true,
      "confidence": "derived"
    }
  },
  "composition": {
    "Si": "46.7",
    "O": "53.3"
  },
  "sources": [
    {
      "label": "Ceramic handbook",
      "url": null,
      "verified": false
    },
    {
      "label": "Schott Zerodur LAS glass-ceramic datasheet",
      "url": "https://www.schott.com/en-int/products/zerodur-p1000269",
      "verified": true
    },
    {
      "label": "Corning ULE / similar LAS glass-ceramics",
      "url": "https://www.corning.com/",
      "verified": false
    }
  ],
  "machinability": null,
  "weldability": null,
  "corrosion_resistance": "Excellent",
  "meta": {
    "ceramic": true,
    "applications": "Zerodur (망원경 거울 기재), Ceran (인덕션 cooktop), 광학 fiber 케이블 부품",
    "limitations": "고가 (Zerodur)",
    "no_yield": "취성 세라믹 — 항복점 없음. 원자료의 항복값은 인장강도 복사본이라 싣지 않음(uts 참조).",
    "_r173_note_applied": true
  },
  "popularity": 5,
  "density": 2.5,
  "yield_strength": null,
  "uts": 110,
  "elongation": null,
  "modulus": 88,
  "hardness": 700,
  "thermal_conductivity": 1.7,
  "fatigue_strength": null,
  "impact_strength": null,
  "manufacturer": "Reference data",
  "process": "Sintered",
  "source": "Ceramic handbook",
  "aliases": [],
  "families": [
    "Ceramic",
    "Glass-ceramic"
  ],
  "machining_cost_factor": null,
  "ht_cost_factor": null,
  "price_condition_factor": 1,
  "price_form_factor": 1.5,
  "price_grade_premium": 1,
  "price_per_cm3": 0.625,
  "min_wall_thickness": 1.5,
  "surface_finish_typical": 3.2,
  "tolerance_class": "IT12-13",
  "rohs_compliant": true,
  "confidence_tier": "medium",
  "industry_note": "Lithium Aluminosilicate (LAS) glass-ceramic (Zerodur by Schott, Clearceram-Z by Ohara). Crystal phase: β-quartz solid solution (Li₂O·Al₂O₃·SiO₂). CTE 0.02 ± 0.05 ppm/°C (20-100°C) — 사실상 zero. σf 110 / E 88 / ρ 2.5 / Tmax 800°C continuous, 1000°C short. 대형 telescope mirror substrate (VLT, ELT, JWST mirror substrate — 8m diameter Zerodur), wafer stepper precision mirror, EUV lithography reticle (~$5M each). 매우 비싼 ($500-2000/kg)."
}

File: data/registry/entries/cer/CER-0015.json
{
  "stable_id": "CER-0015",
  "family": {
    "category": "F-CER",
    "subcategory": "F-CER-glass-ceramic",
    "alloy_base": "F-AB-macor-machinable-glass-ceramic",
    "element_families": []
  },
  "legacy_id": "CER_023",
  "origin": "ceramics-data",
  "id": "CER_023",
  "name": "Macor (machinable glass-ceramic)",
  "category": "Ceramic",
  "subcategory": "Glass-ceramic",
  "tier": "reference",
  "manufacturers": [
    "Reference data"
  ],
  "machines": [],
  "processes": [
    "Sintered"
  ],
  "heat_treatment": null,
  "ranges": {
    "density": {
      "min": 2.52,
      "max": 2.52,
      "typical": 2.52,
      "n": 1,
      "confidence": "handbook"
    },
    "yield_strength": null,
    "uts": {
      "min": 94,
      "max": 94,
      "typical": 94,
      "n": 1,
      "confidence": "handbook"
    },
    "modulus": {
      "min": 64,
      "max": 64,
      "typical": 64,
      "n": 1,
      "confidence": "handbook"
    },
    "hardness": {
      "min": 250,
      "max": 250,
      "typical": 250,
      "n": 1,
      "confidence": "handbook"
    },
    "thermal_conductivity": {
      "min": 1.46,
      "max": 1.46,
      "typical": 1.46,
      "n": 1,
      "confidence": "handbook"
    },
    "thermal_expansion": {
      "min": 9.3,
      "max": 9.3,
      "typical": 9.3,
      "n": 1,
      "confidence": "handbook"
    },
    "max_service_temp": {
      "min": 800,
      "max": 800,
      "typical": 800,
      "n": 1,
      "confidence": "handbook"
    },
    "poisson_ratio": null,
    "specific_heat": null,
    "melting_point": null,
    "price_per_kg": {
      "min": 80,
      "max": 80,
      "typical": 80,
      "n": 1,
      "confidence": "handbook"
    },
    "electrical_conductivity": null,
    "fracture_toughness": {
      "min": 1.5,
      "max": 1.5,
      "typical": 1.5,
      "n": 1,
      "confidence": "handbook"
    },
    "price_per_cm3": {
      "min": 0.2016,
      "max": 0.2016,
      "typical": 0.2016,
      "n": 0,
      "estimated": true,
      "confidence": "derived"
    },
    "delivered_price_per_kg": {
      "min": 120,
      "max": 120,
      "typical": 120,
      "n": 0,
      "estimated": true,
      "confidence": "derived",
      "provenance": "raw 80 × condition 1 × form 1.5 × grade 1 = 120 USD/kg"
    }
  },
  "composition": {
    "K": "9.3",
    "Mg": "17.3",
    "Al": "6.4",
    "Si": "20.0",
    "O": "38.0",
    "F": "9.0"
  },
  "sources": [
    {
      "label": "Ceramic handbook",
      "url": null,
      "verified": false
    },
    {
      "label": "Corning Macor machinable glass-ceramic datasheet",
      "url": "https://www.corning.com/worldwide/en/products/advanced-optics/product-materials/specialty-glass-and-glass-ceramics/glass-ceramics/macor.html",
      "verified": true
    },
    {
      "label": "Schott Macor (licensed)",
      "url": "https://www.schott.com/",
      "verified": false
    }
  ],
  "machinability": null,
  "weldability": null,
  "corrosion_resistance": "Excellent",
  "meta": {
    "ceramic": true,
    "applications": "정밀 가공 가능한 세라믹 (선반·드릴), 진공 부품, 우주 부품 (BlueOrigin)",
    "no_yield": "취성 세라믹 — 항복점 없음. 원자료의 항복값은 인장강도 복사본이라 싣지 않음(uts 참조).",
    "_r173_note_applied": true
  },
  "popularity": 5,
  "density": 2.52,
  "yield_strength": null,
  "uts": 94,
  "elongation": null,
  "modulus": 64,
  "hardness": 250,
  "thermal_conductivity": 1.46,
  "fatigue_strength": null,
  "impact_strength": null,
  "manufacturer": "Reference data",
  "process": "Sintered",
  "source": "Ceramic handbook",
  "aliases": [],
  "families": [
    "Ceramic",
    "Glass-ceramic"
  ],
  "machining_cost_factor": null,
  "ht_cost_factor": null,
  "price_condition_factor": 1,
  "price_form_factor": 1.5,
  "price_grade_premium": 1,
  "price_per_cm3": 0.2016,
  "min_wall_thickness": 1.5,
  "surface_finish_typical": 3.2,
  "tolerance_class": "IT12-13",
  "rohs_compliant": null,
  "rohs_basis": "no_regulated_element_data",
  "confidence_tier": "medium",
  "industry_note": "Macor (Corning, fluorophlogopite mica + borosilicate glass matrix). ρ 2.52 g/cc, max service 800°C continuous / 1000°C short-term, no softening below 800°C. σf 94 MPa (flexure), E 64 GPa, KIC 1.5, CTE 9.3×10⁻⁶/K (matches metals — joinable with metal seals). 일반 cutter 로 가공 가능 — 굳어지지 않은 상태 ceramic 의 유일한 옵션. Dielectric strength 40 kV/mm, εr 6.0. 진공 챔버 fixture, semicon ALD wafer support, MRI coil mount, 광학 mounting hardware. Brittle — impact 약함.",
  "price_per_kg": 80,
  "delivered_price_per_kg": 120
}

File: data/registry/entries/cer/CER-0016.json
{
  "stable_id": "CER-0016",
  "family": {
    "category": "F-CER",
    "subcategory": "F-CER-glass-ceramic",
    "alloy_base": "F-AB-porcelain-hard-electrical-grade",
    "element_families": []
  },
  "legacy_id": "CER_016",
  "origin": "ceramics-data",
  "id": "CER_016",
  "name": "Porcelain (Hard, electrical grade)",
  "category": "Ceramic",
  "subcategory": "Glass-ceramic",
  "tier": "reference",
  "manufacturers": [
    "Reference data"
  ],
  "machines": [],
  "processes": [
    "Sintered"
  ],
  "heat_treatment": null,
  "ranges": {
    "density": {
      "min": 2.4,
      "max": 2.4,
      "typical": 2.4,
      "n": 1,
      "confidence": "handbook"
    },
    "yield_strength": null,
    "uts": {
      "min": 65,
      "max": 65,
      "typical": 65,
      "n": 1,
      "confidence": "handbook"
    },
    "modulus": {
      "min": 70,
      "max": 70,
      "typical": 70,
      "n": 1,
      "confidence": "handbook"
    },
    "hardness": {
      "min": 700,
      "max": 700,
      "typical": 700,
      "n": 1,
      "confidence": "handbook"
    },
    "thermal_conductivity": {
      "min": 1.5,
      "max": 1.5,
      "typical": 1.5,
      "n": 1,
      "confidence": "handbook"
    },
    "thermal_expansion": {
      "min": 6.5,
      "max": 6.5,
      "typical": 6.5,
      "n": 1,
      "confidence": "handbook"
    },
    "max_service_temp": {
      "min": 1100,
      "max": 1100,
      "typical": 1100,
      "n": 1,
      "confidence": "handbook"
    },
    "poisson_ratio": null,
    "specific_heat": null,
    "melting_point": null,
    "price_per_kg": {
      "min": 4,
      "max": 4,
      "typical": 4,
      "n": 1,
      "confidence": "handbook"
    },
    "electrical_conductivity": null,
    "fracture_toughness": {
      "min": 1.2,
      "max": 1.2,
      "typical": 1.2,
      "n": 1,
      "confidence": "handbook"
    },
    "price_per_cm3": {
      "min": 0.0096,
      "max": 0.0096,
      "typical": 0.0096,
      "n": 0,
      "estimated": true,
      "confidence": "derived"
    },
    "delivered_price_per_kg": {
      "min": 6,
      "max": 6,
      "typical": 6,
      "n": 0,
      "estimated": true,
      "confidence": "derived",
      "provenance": "raw 4 × condition 1 × form 1.5 × grade 1 = 6 USD/kg"
    }
  },
  "composition": {
    "Al": "24.3",
    "Si": "25.3",
    "O": "50.4"
  },
  "sources": [
    {
      "label": "Ceramic handbook",
      "url": null,
      "verified": false
    }
  ],
  "machinability": null,
  "weldability": null,
  "corrosion_resistance": "Excellent",
  "meta": {
    "ceramic": true,
    "applications": "고압 송전 절연체, 일반 자기 부품",
    "no_yield": "취성 세라믹 — 항복점 없음. 원자료의 항복값은 인장강도 복사본이라 싣지 않음(uts 참조)."
  },
  "popularity": 3,
  "density": 2.4,
  "yield_strength": null,
  "uts": 65,
  "elongation": null,
  "modulus": 70,
  "hardness": 700,
  "thermal_conductivity": 1.5,
  "fatigue_strength": null,
  "impact_strength": null,
  "manufacturer": "Reference data",
  "process": "Sintered",
  "source": "Ceramic handbook",
  "aliases": [],
  "families": [
    "Ceramic",
    "Glass-ceramic"
  ],
  "machining_cost_factor": null,
  "ht_cost_factor": null,
  "price_condition_factor": 1,
  "price_form_factor": 1.5,
  "price_grade_premium": 1,
  "price_per_cm3": 0.0096,
  "min_wall_thickness": 1.5,
  "surface_finish_typical": 3.2,
  "tolerance_class": "IT12-13",
  "rohs_compliant": null,
  "rohs_basis": "no_regulated_element_data",
  "confidence_tier": "medium-low",
  "price_per_kg": 4,
  "delivered_price_per_kg": 6
}

File: data/registry/entries/cer/CER-0017.json
{
  "stable_id": "CER-0017",
  "family": {
    "category": "F-CER",
    "subcategory": "F-CER-nitride",
    "alloy_base": "F-AB-aluminum-nitride-aln",
    "element_families": []
  },
  "legacy_id": "CER_010",
  "origin": "ceramics-data",
  "id": "CER_010",
  "name": "Aluminum Nitride (AlN)",
  "category": "Ceramic",
  "subcategory": "Nitride",
  "tier": "reference",
  "manufacturers": [
    "Reference data"
  ],
  "machines": [],
  "processes": [
    "Sintered"
  ],
  "heat_treatment": null,
  "ranges": {
    "density": {
      "min": 3.26,
      "max": 3.26,
      "typical": 3.26,
      "n": 1,
      "confidence": "handbook"
    },
    "yield_strength": null,
    "uts": {
      "min": 300,
      "max": 300,
      "typical": 300,
      "n": 1,
      "confidence": "handbook"
    },
    "modulus": {
      "min": 320,
      "max": 320,
      "typical": 320,
      "n": 1,
      "confidence": "handbook"
    },
    "hardness": {
      "min": 1100,
      "max": 1100,
      "typical": 1100,
      "n": 1,
      "confidence": "handbook"
    },
    "thermal_conductivity": {
      "min": 180,
      "max": 180,
      "typical": 180,
      "n": 1,
      "confidence": "handbook"
    },
    "thermal_expansion": {
      "min": 4.5,
      "max": 4.5,
      "typical": 4.5,
      "n": 1,
      "confidence": "handbook"
    },
    "max_service_temp": {
      "min": 1100,
      "max": 1100,
      "typical": 1100,
      "n": 1,
      "confidence": "handbook"
    },
    "poisson_ratio": {
      "min": 0.23,
      "max": 0.23,
      "typical": 0.23,
      "n": 1,
      "confidence": "handbook"
    },
    "specific_heat": {
      "min": 740,
      "max": 740,
      "typical": 740,
      "n": 1,
      "confidence": "handbook"
    },
    "melting_point": null,
    "price_per_kg": {
      "min": 220,
      "max": 220,
      "typical": 220,
      "n": 1,
      "confidence": "handbook"
    },
    "electrical_conductivity": {
      "min": 0,
      "max": 0,
      "typical": 0,
      "n": 1,
      "confidence": "handbook"
    },
    "fracture_toughness": {
      "min": 3,
      "max": 3,
      "typical": 3,
      "n": 1,
      "confidence": "handbook"
    },
    "price_per_cm3": {
      "min": 0.7172,
      "max": 0.7172,
      "typical": 0.7172,
      "n": 0,
      "estimated": true,
      "confidence": "derived"
    },
    "delivered_price_per_kg": {
      "min": 429,
      "max": 429,
      "typical": 429,
      "n": 0,
      "estimated": true,
      "confidence": "derived",
      "provenance": "raw 220 × condition 1.3 × form 1.5 × grade 1 = 429 USD/kg"
    }
  },
  "composition": {
    "Al": "65.8",
    "N": "34.2"
  },
  "sources": [
    {
      "label": "ASM Engineered Materials Handbook Vol.4 — Ceramics and Glasses",
      "url": "https://my.asminternational.org/asm-store?store-path=/products/06009G",
      "verified": false
    },
    {
      "label": "CeramTec — Aluminum Nitride (AlN) 소재 페이지 (대조 전)",
      "url": "https://www.ceramtec-industrial.com/en/materials/aluminum-nitride",
      "verified": false
    },
    {
      "label": "CoorsTek Aluminum Nitride datasheet",
      "url": "https://www.coorstek.com/en/materials/aluminum-nitride/",
      "verified": true
    },
    {
      "label": "Sumitomo Electric AlN ceramic data",
      "url": "https://www.sumitomoelectric.com/",
      "verified": false
    }
  ],
  "machinability": null,
  "weldability": null,
  "corrosion_resistance": "Excellent",
  "meta": {
    "ceramic": true,
    "applications": "전력반도체 기재, LED 모듈, 마이크로파 패키징 (열전도 + 절연)",
    "limitations": "수분에 약함 (서서히 가수분해 → AlOOH)",
    "no_yield": "취성 세라믹 — 항복점 없음. 원자료의 항복값은 인장강도 복사본이라 싣지 않음(uts 참조).",
    "_r173_note_applied": true
  },
  "popularity": 3,
  "density": 3.26,
  "yield_strength": null,
  "uts": 300,
  "elongation": null,
  "modulus": 320,
  "hardness": 1100,
  "thermal_conductivity": 180,
  "fatigue_strength": null,
  "impact_strength": null,
  "manufacturer": "Reference data",
  "process": "Sintered",
  "source": "CeramTec — Aluminum Nitride (AlN)",
  "aliases": [],
  "families": [
    "Ceramic",
    "Nitride"
  ],
  "machining_cost_factor": null,
  "ht_cost_factor": null,
  "price_condition_factor": 1.3,
  "price_form_factor": 1.5,
  "price_grade_premium": 1,
  "price_per_cm3": 0.7172,
  "min_wall_thickness": 1.5,
  "surface_finish_typical": 3.2,
  "tolerance_class": "IT12-13",
  "rohs_compliant": null,
  "rohs_basis": "no_regulated_element_data",
  "confidence_tier": "medium",
  "industry_note": "AlN (Aluminum Nitride, wurtzite structure) — high-thermal-conductivity ceramic insulator. ρ 3.26 g/cc, σf 270-350, E 320 GPa, KIC 3, Mohs 7. **Thermal conductivity 170-200 W/m·K** (Al 의 80%, BeO 의 80%, but non-toxic vs BeO 1A carcinogen).",
  "price_per_kg": 220,
  "delivered_price_per_kg": 429,
  "_corrections": {
    "sources": {
      "from": [
        {
          "label": "CeramTec — Aluminum Nitride (AlN) 소재 페이지 (대조 전)",
          "url": "https://www.ceramtec-industrial.com/en/materials/aluminum-nitride",
          "verified": false
        },
        {
          "label": "CoorsTek Aluminum Nitride datasheet",
          "url": "https://www.coorstek.com/en/materials/aluminum-nitride/",
          "verified": true
        },
        {
          "label": "Sumitomo Electric AlN ceramic data",
          "url": "https://www.sumitomoelectric.com/",
          "verified": false
        }
      ]
    }
  }
}
