Repository: slmhlight/GRANTA

# AM Materials Explorer

ANSYS Granta-style **additive-manufacturing (AM) materials database** — an interactive
web app for exploring metal & polymer materials through dynamic Ashby charts, advanced
filtering, **range-based property data**, and **cited manufacturer datasheets**.

> 적층제조(AM) 소재 데이터베이스 탐색기. 대화형 Ashby 차트, 고급 필터링, **물성 range 데이터**,
> **데이터시트 출처 추적**을 제공합니다.

## Features
- **Range-based properties** — every property is a `min · typical · max` aggregated from real data points (heat treatments × build direction × vendors), shown as smooth property envelopes on the Ashby chart and min–max sub-lines in the detail panel.

File: data/registry/entries/cer/CER-0018.json
{
  "stable_id": "CER-0018",
  "family": {
    "category": "F-CER",
    "subcategory": "F-CER-nitride",
    "alloy_base": "F-AB-cbn-cubic-boron-nitride-sintered",
    "element_families": []
  },
  "legacy_id": "CER_027",
  "origin": "ceramics-data",
  "id": "CER_027",
  "name": "CBN (cubic Boron Nitride, sintered)",
  "category": "Ceramic",
  "subcategory": "Nitride",
  "tier": "reference",
  "manufacturers": [
    "Reference data"
  ],
  "machines": [],
  "processes": [
    "Sintered"
  ],
  "heat_treatment": null,
  "ranges": {
    "density": {
      "min": 3.48,
      "max": 3.48,
      "typical": 3.48,
      "n": 1,
      "confidence": "handbook"
    },
    "yield_strength": null,
    "uts": {
      "min": 1300,
      "max": 1300,
      "typical": 1300,
      "n": 1,
      "confidence": "handbook"
    },
    "modulus": {
      "min": 720,
      "max": 720,
      "typical": 720,
      "n": 1,
      "confidence": "handbook"
    },
    "hardness": {
      "min": 4500,
      "max": 4500,
      "typical": 4500,
      "n": 1,
      "confidence": "handbook"
    },
    "thermal_conductivity": {
      "min": 200,
      "max": 200,
      "typical": 200,
      "n": 1,
      "confidence": "handbook"
    },
    "thermal_expansion": {
      "min": 4.5,
      "max": 4.5,
      "typical": 4.5,
      "n": 1,
      "confidence": "handbook"
    },
    "max_service_temp": {
      "min": 1300,
      "max": 1300,
      "typical": 1300,
      "n": 1,
      "confidence": "handbook"
    },
    "poisson_ratio": null,
    "specific_heat": null,
    "melting_point": null,
    "price_per_kg": {
      "min": 1200,
      "max": 1200,
      "typical": 1200,
      "n": 1,
      "confidence": "handbook"
    },
    "electrical_conductivity": null,
    "fracture_toughness": {
      "min": 5,
      "max": 5,
      "typical": 5,
      "n": 1,
      "confidence": "handbook"
    },
    "price_per_cm3": {
      "min": 4.176,
      "max": 4.176,
      "typical": 4.176,
      "n": 0,
      "estimated": true,
      "confidence": "derived"
    }
  },
  "composition": {
    "B": "43.6",
    "N": "56.4"
  },
  "sources": [
    {
      "label": "Ceramic handbook",
      "url": null,
      "verified": false
    },
    {
      "label": "Element Six CBN technical data",
      "url": "https://www.e6.com/",
      "verified": false
    },
    {
      "label": "Sumitomo Electric Sumiboron CBN",
      "url": "https://www.sumitomoelectric.com/",
      "verified": false
    }
  ],
  "machinability": null,
  "weldability": null,
  "corrosion_resistance": "Excellent",
  "meta": {
    "ceramic": true,
    "applications": "철계 가공 절삭공구 (다이아몬드 대체 — Fe 친화성 없음)",
    "no_yield": "취성 세라믹 — 항복점 없음. 원자료의 항복값은 인장강도 복사본이라 싣지 않음(uts 참조).",
    "_r173_note_applied": true
  },
  "popularity": 2,
  "density": 3.48,
  "yield_strength": null,
  "uts": 1300,
  "elongation": null,
  "modulus": 720,
  "hardness": 4500,
  "thermal_conductivity": 200,
  "fatigue_strength": null,
  "impact_strength": null,
  "manufacturer": "Reference data",
  "process": "Sintered",
  "source": "Ceramic handbook",
  "aliases": [],
  "families": [
    "Ceramic",
    "Nitride"
  ],
  "machining_cost_factor": null,
  "ht_cost_factor": null,
  "price_condition_factor": 1.3,
  "price_form_factor": 1.5,
  "price_grade_premium": 1,
  "price_per_cm3": 4.176,
  "min_wall_thickness": 1.5,
  "surface_finish_typical": 3.2,
  "tolerance_class": "IT12-13",
  "rohs_compliant": true,
  "confidence_tier": "medium-low",
  "industry_note": "c-BN (cubic Boron Nitride, sphalerite structure) — 2nd hardest material (Diamond 다음). ρ 3.48 g/cc, σf 800-1500, E 720 GPa, Mohs 9.9. Tmax 1300°C in air (vs Diamond 700°C — c-BN 우월 for ferrous machining). Sumitomo Sumiboron / Element Six CBN500. Sintered CBN (PCBN) inserts for 자동차 transmission gear 가공, 베어링 race 마무리, hard-turning replace grinding. Cost $300-800/insert."
}

File: data/registry/entries/cer/CER-0019.json
{
  "stable_id": "CER-0019",
  "family": {
    "category": "F-CER",
    "subcategory": "F-CER-nitride",
    "alloy_base": "F-AB-sialon-sialon",
    "element_families": []
  },
  "legacy_id": "CER_021",
  "origin": "ceramics-data",
  "id": "CER_021",
  "name": "Sialon (β-SiAlON)",
  "category": "Ceramic",
  "subcategory": "Nitride",
  "tier": "reference",
  "manufacturers": [
    "Reference data"
  ],
  "machines": [],
  "processes": [
    "Sintered"
  ],
  "heat_treatment": null,
  "ranges": {
    "density": {
      "min": 3.25,
      "max": 3.25,
      "typical": 3.25,
      "n": 1,
      "confidence": "handbook"
    },
    "yield_strength": null,
    "uts": {
      "min": 750,
      "max": 750,
      "typical": 750,
      "n": 1,
      "confidence": "handbook"
    },
    "modulus": {
      "min": 290,
      "max": 290,
      "typical": 290,
      "n": 1,
      "confidence": "handbook"
    },
    "hardness": {
      "min": 1500,
      "max": 1500,
      "typical": 1500,
      "n": 1,
      "confidence": "handbook"
    },
    "thermal_conductivity": {
      "min": 21,
      "max": 21,
      "typical": 21,
      "n": 1,
      "confidence": "handbook"
    },
    "thermal_expansion": {
      "min": 3.5,
      "max": 3.5,
      "typical": 3.5,
      "n": 1,
      "confidence": "handbook"
    },
    "max_service_temp": {
      "min": 1400,
      "max": 1400,
      "typical": 1400,
      "n": 1,
      "confidence": "handbook"
    },
    "poisson_ratio": null,
    "specific_heat": null,
    "melting_point": null,
    "price_per_kg": {
      "min": 130,
      "max": 130,
      "typical": 130,
      "n": 1,
      "confidence": "handbook"
    },
    "electrical_conductivity": null,
    "fracture_toughness": {
      "min": 7,
      "max": 7,
      "typical": 7,
      "n": 1,
      "confidence": "handbook"
    },
    "price_per_cm3": {
      "min": 0.4225,
      "max": 0.4225,
      "typical": 0.4225,
      "n": 0,
      "estimated": true,
      "confidence": "derived"
    },
    "delivered_price_per_kg": {
      "min": 195,
      "max": 195,
      "typical": 195,
      "n": 0,
      "estimated": true,
      "confidence": "derived",
      "provenance": "raw 130 × condition 1 × form 1.5 × grade 1 = 195 USD/kg"
    }
  },
  "composition": {
    "Si": "39.8",
    "Al": "19.1",
    "O": "11.3",
    "N": "29.8"
  },
  "sources": [
    {
      "label": "ASM Engineered Materials Handbook Vol.4 — Ceramics and Glasses",
      "url": "https://my.asminternational.org/asm-store?store-path=/products/06009G",
      "verified": false
    },
    {
      "label": "Kennametal — Sialon (β-SiAlON)",
      "url": "https://www.kennametal.com/us/en/products/carbide-wear-parts.html",
      "verified": true
    },
    {
      "label": "Kyocera SiAlON (SN-87) datasheet",
      "url": "https://global.kyocera.com/prdct/fc/",
      "verified": true
    },
    {
      "label": "Saint-Gobain Syalon (β-SiAlON)",
      "url": "https://www.ceramicsrefractories.saint-gobain.com/",
      "verified": false
    }
  ],
  "machinability": null,
  "weldability": null,
  "corrosion_resistance": "Excellent",
  "meta": {
    "ceramic": true,
    "applications": "절삭공구 (주철·고온합금 가공), 용접 노즐, 베어링",
    "no_yield": "취성 세라믹 — 항복점 없음. 원자료의 항복값은 인장강도 복사본이라 싣지 않음(uts 참조).",
    "_r173_note_applied": true
  },
  "popularity": 2,
  "density": 3.25,
  "yield_strength": null,
  "uts": 750,
  "elongation": null,
  "modulus": 290,
  "hardness": 1500,
  "thermal_conductivity": 21,
  "fatigue_strength": null,
  "impact_strength": null,
  "manufacturer": "Reference data",
  "process": "Sintered",
  "source": "Kennametal — Sialon (β-SiAlON)",
  "aliases": [],
  "families": [
    "Ceramic",
    "Nitride"
  ],
  "machining_cost_factor": null,
  "ht_cost_factor": null,
  "price_condition_factor": 1,
  "price_form_factor": 1.5,
  "price_grade_premium": 1,
  "price_per_cm3": 0.4225,
  "min_wall_thickness": 1.5,
  "surface_finish_typical": 3.2,
  "tolerance_class": "IT12-13",
  "rohs_compliant": null,
  "rohs_basis": "no_regulated_element_data",
  "confidence_tier": "high",
  "industry_note": "β-SiAlON (Si₃N₄ + Al₂O₃ + AlN solid solution) — sintering 우수 + Si₃N₄ properties 유지. ρ 3.20-3.30 g/cc, σf 650-900, E 280-300, KIC 5-7. Tmax 1400°C continuous in air (Si₃N₄ 와 비슷 oxidation 저항). 가공 cost Si₃N₄ 보다 낮음 (lower sintering T). 절삭 공구 insert (gray cast iron 가공 표준 — Si₃N₄/SiAlON tool 가 carbide 대비 4× life), 자동차 valve seat, molten Al 처리 furnace 부품, glass forming.",
  "price_per_kg": 130,
  "delivered_price_per_kg": 195,
  "_corrections": {
    "sources": {
      "from": [
        {
          "label": "Kennametal — Sialon (β-SiAlON)",
          "url": "https://www.kennametal.com/us/en/products/carbide-wear-parts.html",
          "verified": true
        },
        {
          "label": "Kyocera SiAlON (SN-87) datasheet",
          "url": "https://global.kyocera.com/prdct/fc/",
          "verified": true
        },
        {
          "label": "Saint-Gobain Syalon (β-SiAlON)",
          "url": "https://www.ceramicsrefractories.saint-gobain.com/",
          "verified": false
        }
      ]
    }
  }
}

File: data/registry/entries/cer/CER-0020.json
{
  "stable_id": "CER-0020",
  "family": {
    "category": "F-CER",
    "subcategory": "F-CER-nitride",
    "alloy_base": "F-AB-silicon-nitride-si-n-hip-d",
    "element_families": []
  },
  "legacy_id": "CER_004",
  "origin": "ceramics-data",
  "id": "CER_004",
  "name": "Silicon Nitride (Si₃N₄, HIP'd)",
  "category": "Ceramic",
  "subcategory": "Nitride",
  "tier": "reference",
  "manufacturers": [
    "Reference data"
  ],
  "machines": [],
  "processes": [
    "Sintered"
  ],
  "heat_treatment": null,
  "ranges": {
    "density": {
      "min": 3.21,
      "max": 3.21,
      "typical": 3.21,
      "n": 1,
      "confidence": "handbook"
    },
    "yield_strength": null,
    "uts": {
      "min": 900,
      "max": 900,
      "typical": 900,
      "n": 1,
      "confidence": "handbook"
    },
    "modulus": {
      "min": 320,
      "max": 320,
      "typical": 320,
      "n": 1,
      "confidence": "handbook"
    },
    "hardness": {
      "min": 1500,
      "max": 1500,
      "typical": 1500,
      "n": 1,
      "confidence": "handbook"
    },
    "thermal_conductivity": {
      "min": 30,
      "max": 30,
      "typical": 30,
      "n": 1,
      "confidence": "handbook"
    },
    "thermal_expansion": {
      "min": 3.2,
      "max": 3.2,
      "typical": 3.2,
      "n": 1,
      "confidence": "handbook"
    },
    "max_service_temp": {
      "min": 1400,
      "max": 1400,
      "typical": 1400,
      "n": 1,
      "confidence": "handbook"
    },
    "poisson_ratio": {
      "min": 0.27,
      "max": 0.27,
      "typical": 0.27,
      "n": 1,
      "confidence": "handbook"
    },
    "specific_heat": {
      "min": 700,
      "max": 700,
      "typical": 700,
      "n": 1,
      "confidence": "handbook"
    },
    "melting_point": {
      "min": 1900,
      "max": 1900,
      "typical": 1900,
      "n": 1,
      "confidence": "handbook"
    },
    "price_per_kg": {
      "min": 180,
      "max": 180,
      "typical": 180,
      "n": 1,
      "confidence": "handbook"
    },
    "electrical_conductivity": null,
    "fracture_toughness": {
      "min": 7,
      "max": 7,
      "typical": 7,
      "n": 1,
      "confidence": "handbook"
    },
    "price_per_cm3": {
      "min": 0.5778,
      "max": 0.5778,
      "typical": 0.5778,
      "n": 0,
      "estimated": true,
      "confidence": "derived"
    },
    "delivered_price_per_kg": {
      "min": 432,
      "max": 432,
      "typical": 432,
      "n": 0,
      "estimated": true,
      "confidence": "derived",
      "provenance": "raw 180 × condition 1.6 × form 1.5 × grade 1 = 432 USD/kg"
    }
  },
  "composition": {
    "Si": "60.1",
    "N": "39.9"
  },
  "sources": [
    {
      "label": "ASM Engineered Materials Handbook Vol.4 — Ceramics and Glasses",
      "url": "https://my.asminternational.org/asm-store?store-path=/products/06009G",
      "verified": false
    },
    {
      "label": "CeramTec — Silicon Nitride (Si₃N₄) 소재 페이지 (대조 전)",
      "url": "https://www.ceramtec-industrial.com/en/materials/silicon-nitride",
      "verified": false
    },
    {
      "label": "CoorsTek Silicon Nitride (SiNitride) datasheet",
      "url": "https://www.coorstek.com/en/materials/silicon-nitride/",
      "verified": true
    },
    {
      "label": "Kyocera Silicon Nitride (SN-220C/235P) datasheet",
      "url": "https://global.kyocera.com/prdct/fc/",
      "verified": true
    }
  ],
  "machinability": null,
  "weldability": null,
  "corrosion_resistance": "Excellent",
  "meta": {
    "ceramic": true,
    "applications": "베어링 볼 (롤링 베어링 hybrid), 절삭 인서트, 디젤 엔진 글로 플러그, 터빈 로터",
    "limitations": "고가, 가공 어려움 (다이아몬드 그라인딩 필수)",
    "no_yield": "취성 세라믹 — 항복점 없음. 원자료의 항복값은 인장강도 복사본이라 싣지 않음(uts 참조).",
    "_r173_note_applied": true
  },
  "popularity": 3.04,
  "density": 3.21,
  "yield_strength": null,
  "uts": 900,
  "elongation": null,
  "modulus": 320,
  "hardness": 1500,
  "thermal_conductivity": 30,
  "fatigue_strength": null,
  "impact_strength": null,
  "manufacturer": "Reference data",
  "process": "Sintered",
  "source": "CeramTec — Silicon Nitride (Si₃N₄, HIP'd)",
  "aliases": [],
  "families": [
    "Ceramic",
    "Nitride"
  ],
  "machining_cost_factor": null,
  "ht_cost_factor": null,
  "price_condition_factor": 1.6,
  "price_form_factor": 1.5,
  "price_grade_premium": 1,
  "price_per_cm3": 0.5778,
  "min_wall_thickness": 1.5,
  "surface_finish_typical": 3.2,
  "tolerance_class": "IT12-13",
  "rohs_compliant": null,
  "rohs_basis": "no_regulated_element_data",
  "confidence_tier": "high",
  "industry_note": "Si₃N₄ (Silicon Nitride) — covalent ceramic. 변종: • Sintered (SSN, pressureless): σf 600-800 / E 290 / KIC 6.5 / Tmax 1300°C • HIP'd (Hot Isostatic Press): σf 800-1000 / E 310-320 / KIC 8 / Tmax 1400°C — 가장 high-Q • Reaction-bonded (RBSN): σf 200-300 / E 200 / lower density • Sintered Reaction-Bonded (SRBSN): σf 600-800 ρ 3.17-3.",
  "price_per_kg": 180,
  "delivered_price_per_kg": 432,
  "_corrections": {
    "sources": {
      "from": [
        {
          "label": "CeramTec — Silicon Nitride (Si₃N₄) 소재 페이지 (대조 전)",
          "url": "https://www.ceramtec-industrial.com/en/materials/silicon-nitride",
          "verified": false
        },
        {
          "label": "CoorsTek Silicon Nitride (SiNitride) datasheet",
          "url": "https://www.coorstek.com/en/materials/silicon-nitride/",
          "verified": true
        },
        {
          "label": "Kyocera Silicon Nitride (SN-220C/235P) datasheet",
          "url": "https://global.kyocera.com/prdct/fc/",
          "verified": true
        }
      ]
    }
  }
}

File: data/registry/entries/cer/CER-0021.json
{
  "stable_id": "CER-0021",
  "family": {
    "category": "F-CER",
    "subcategory": "F-CER-nitride",
    "alloy_base": "F-AB-silicon-nitride-si-n-sintered",
    "element_families": []
  },
  "legacy_id": "CER_005",
  "origin": "ceramics-data",
  "id": "CER_005",
  "name": "Silicon Nitride (Si₃N₄, sintered)",
  "category": "Ceramic",
  "subcategory": "Nitride",
  "tier": "reference",
  "manufacturers": [
    "Reference data"
  ],
  "machines": [],
  "processes": [
    "Sintered"
  ],
  "heat_treatment": null,
  "ranges": {
    "density": {
      "min": 3.17,
      "max": 3.17,
      "typical": 3.17,
      "n": 1,
      "confidence": "handbook"
    },
    "yield_strength": null,
    "uts": {
      "min": 700,
      "max": 700,
      "typical": 700,
      "n": 1,
      "confidence": "handbook"
    },
    "modulus": {
      "min": 290,
      "max": 290,
      "typical": 290,
      "n": 1,
      "confidence": "handbook"
    },
    "hardness": {
      "min": 1400,
      "max": 1400,
      "typical": 1400,
      "n": 1,
      "confidence": "handbook"
    },
    "thermal_conductivity": {
      "min": 25,
      "max": 25,
      "typical": 25,
      "n": 1,
      "confidence": "handbook"
    },
    "thermal_expansion": {
      "min": 3.3,
      "max": 3.3,
      "typical": 3.3,
      "n": 1,
      "confidence": "handbook"
    },
    "max_service_temp": {
      "min": 1300,
      "max": 1300,
      "typical": 1300,
      "n": 1,
      "confidence": "handbook"
    },
    "poisson_ratio": null,
    "specific_heat": null,
    "melting_point": null,
    "price_per_kg": {
      "min": 95,
      "max": 95,
      "typical": 95,
      "n": 1,
      "confidence": "handbook"
    },
    "electrical_conductivity": null,
    "fracture_toughness": {
      "min": 5.5,
      "max": 5.5,
      "typical": 5.5,
      "n": 1,
      "confidence": "handbook"
    },
    "price_per_cm3": {
      "min": 0.3011,
      "max": 0.3011,
      "typical": 0.3011,
      "n": 0,
      "estimated": true,
      "confidence": "derived"
    },
    "delivered_price_per_kg": {
      "min": 185.25,
      "max": 185.25,
      "typical": 185.25,
      "n": 0,
      "estimated": true,
      "confidence": "derived",
      "provenance": "raw 95 × condition 1.3 × form 1.5 × grade 1 = 185.25 USD/kg"
    }
  },
  "composition": {
    "Si": "60.1",
    "N": "39.9"
  },
  "sources": [
    {
      "label": "ASM Engineered Materials Handbook Vol.4 — Ceramics and Glasses",
      "url": "https://my.asminternational.org/asm-store?store-path=/products/06009G",
      "verified": false
    },
    {
      "label": "CeramTec — Silicon Nitride (Si₃N₄) 소재 페이지 (대조 전)",
      "url": "https://www.ceramtec-industrial.com/en/materials/silicon-nitride",
      "verified": false
    },
    {
      "label": "CoorsTek Silicon Nitride (SiNitride) datasheet",
      "url": "https://www.coorstek.com/en/materials/silicon-nitride/",
      "verified": true
    },
    {
      "label": "Kyocera Silicon Nitride (SN-220C/235P) datasheet",
      "url": "https://global.kyocera.com/prdct/fc/",
      "verified": true
    }
  ],
  "machinability": null,
  "weldability": null,
  "corrosion_resistance": "Excellent",
  "meta": {
    "ceramic": true,
    "applications": "산업 베어링, 절삭공구 (Si3N4 인서트)",
    "no_yield": "취성 세라믹 — 항복점 없음. 원자료의 항복값은 인장강도 복사본이라 싣지 않음(uts 참조).",
    "_r173_note_applied": true
  },
  "popularity": 3,
  "density": 3.17,
  "yield_strength": null,
  "uts": 700,
  "elongation": null,
  "modulus": 290,
  "hardness": 1400,
  "thermal_conductivity": 25,
  "fatigue_strength": null,
  "impact_strength": null,
  "manufacturer": "Reference data",
  "process": "Sintered",
  "source": "CeramTec — Silicon Nitride (Si₃N₄, sintered)",
  "aliases": [],
  "families": [
    "Ceramic",
    "Nitride"
  ],
  "machining_cost_factor": null,
  "ht_cost_factor": null,
  "price_condition_factor": 1.3,
  "price_form_factor": 1.5,
  "price_grade_premium": 1,
  "price_per_cm3": 0.3011,
  "min_wall_thickness": 1.5,
  "surface_finish_typical": 3.2,
  "tolerance_class": "IT12-13",
  "rohs_compliant": null,
  "rohs_basis": "no_regulated_element_data",
  "confidence_tier": "high",
  "industry_note": "Si₃N₄ (Silicon Nitride) — covalent ceramic. 변종: • Sintered (SSN, pressureless): σf 600-800 / E 290 / KIC 6.5 / Tmax 1300°C • HIP'd (Hot Isostatic Press): σf 800-1000 / E 310-320 / KIC 8 / Tmax 1400°C — 가장 high-Q • Reaction-bonded (RBSN): σf 200-300 / E 200 / lower density • Sintered Reaction-Bonded (SRBSN): σf 600-800 ρ 3.17-3.",
  "price_per_kg": 95,
  "delivered_price_per_kg": 185.25,
  "_corrections": {
    "sources": {
      "from": [
        {
          "label": "CeramTec — Silicon Nitride (Si₃N₄) 소재 페이지 (대조 전)",
          "url": "https://www.ceramtec-industrial.com/en/materials/silicon-nitride",
          "verified": false
        },
        {
          "label": "CoorsTek Silicon Nitride (SiNitride) datasheet",
          "url": "https://www.coorstek.com/en/materials/silicon-nitride/",
          "verified": true
        },
        {
          "label": "Kyocera Silicon Nitride (SN-220C/235P) datasheet",
          "url": "https://global.kyocera.com/prdct/fc/",
          "verified": true
        }
      ]
    }
  }
}

File: data/registry/entries/cer/CER-0022.json
{
  "stable_id": "CER-0022",
  "family": {
    "category": "F-CER",
    "subcategory": "F-CER-oxide",
    "alloy_base": "F-AB-alumina-al-o-96",
    "element_families": []
  },
  "legacy_id": "CER_001",
  "origin": "ceramics-data",
  "id": "CER_001",
  "name": "Alumina (Al₂O₃, 96%)",
  "category": "Ceramic",
  "subcategory": "Oxide",
  "tier": "reference",
  "manufacturers": [
    "Reference data"
  ],
  "machines": [],
  "processes": [
    "Sintered"
  ],
  "heat_treatment": null,
  "ranges": {
    "density": {
      "min": 3.72,
      "max": 3.72,
      "typical": 3.72,
      "n": 1,
      "confidence": "handbook"
    },
    "yield_strength": null,
    "uts": {
      "min": 220,
      "max": 220,
      "typical": 220,
      "n": 1,
      "confidence": "handbook"
    },
    "modulus": {
      "min": 300,
      "max": 300,
      "typical": 300,
      "n": 1,
      "confidence": "handbook"
    },
    "hardness": {
      "min": 1400,
      "max": 1400,
      "typical": 1400,
      "n": 1,
      "confidence": "handbook"
    },
    "thermal_conductivity": {
      "min": 24,
      "max": 24,
      "typical": 24,
      "n": 1,
      "confidence": "handbook"
    },
    "thermal_expansion": {
      "min": 8.2,
      "max": 8.2,
      "typical": 8.2,
      "n": 1,
      "confidence": "handbook"
    },
    "max_service_temp": {
      "min": 1500,
      "max": 1500,
      "typical": 1500,
      "n": 1,
      "confidence": "handbook"
    },
    "poisson_ratio": {
      "min": 0.23,
      "max": 0.23,
      "typical": 0.23,
      "n": 1,
      "confidence": "handbook"
    },
    "specific_heat": {
      "min": 880,
      "max": 880,
      "typical": 880,
      "n": 1,
      "confidence": "handbook"
    },
    "melting_point": null,
    "price_per_kg": {
      "min": 12,
      "max": 12,
      "typical": 12,
      "n": 1,
      "confidence": "handbook"
    },
    "electrical_conductivity": null,
    "fracture_toughness": {
      "min": 3.5,
      "max": 3.5,
      "typical": 3.5,
      "n": 1,
      "confidence": "handbook"
    },
    "price_per_cm3": {
      "min": 0.0446,
      "max": 0.0446,
      "typical": 0.0446,
      "n": 0,
      "estimated": true,
      "confidence": "derived"
    },
    "delivered_price_per_kg": {
      "min": 18,
      "max": 18,
      "typical": 18,
      "n": 0,
      "estimated": true,
      "confidence": "derived",
      "provenance": "raw 12 × condition 1 × form 1.5 × grade 1 = 18 USD/kg"
    }
  },
  "composition": {
    "Al": "52.9",
    "O": "47.1"
  },
  "sources": [
    {
      "label": "CoorsTek — Alumina (Al₂O₃, 96%)",
      "url": "https://www.coorstek.com/en/materials/alumina/",
      "verified": true
    },
    {
      "label": "Kyocera Alumina Engineering Ceramic data",
      "url": "https://global.kyocera.com/prdct/fc/",
      "verified": true
    },
    {
      "label": "ASTM C773 — Alumina Compressive Strength",
      "url": "https://store.astm.org/c0773-88r25.html",
      "verified": false
    }
  ],
  "machinability": null,
  "weldability": null,
  "corrosion_resistance": "Excellent",
  "meta": {
    "ceramic": true,
    "applications": "산업 베어링, 절삭공구 (저가), 분쇄 미디어",
    "no_yield": "취성 세라믹 — 항복점 없음. 원자료의 항복값은 인장강도 복사본이라 싣지 않음(uts 참조).",
    "_r173_note_applied": true,
    "specs": [
      {
        "id": "ASTM C773",
        "org": "ASTM"
      }
    ]
  },
  "popularity": 4,
  "density": 3.72,
  "yield_strength": null,
  "uts": 220,
  "elongation": null,
  "modulus": 300,
  "hardness": 1400,
  "thermal_conductivity": 24,
  "fatigue_strength": null,
  "impact_strength": null,
  "manufacturer": "Reference data",
  "process": "Sintered",
  "source": "CoorsTek — Alumina (Al₂O₃, 96%)",
  "aliases": [
    "96%"
  ],
  "families": [
    "Ceramic",
    "Oxide"
  ],
  "machining_cost_factor": null,
  "ht_cost_factor": null,
  "price_condition_factor": 1,
  "price_form_factor": 1.5,
  "price_grade_premium": 1,
  "price_per_cm3": 0.0446,
  "min_wall_thickness": 1.5,
  "surface_finish_typical": 3.2,
  "tolerance_class": "IT12-13",
  "rohs_compliant": true,
  "confidence_tier": "high",
  "industry_note": "Alumina (α-Al₂O₃, corundum) — most common engineering ceramic. Purity 96% (CoorsTek AD-96) vs 99.5% (AD-995) vs 99.9% (AD-998).",
  "price_per_kg": 12,
  "delivered_price_per_kg": 18
}

File: data/registry/entries/cer/CER-0023.json
{
  "stable_id": "CER-0023",
  "family": {
    "category": "F-CER",
    "subcategory": "F-CER-oxide",
    "alloy_base": "F-AB-alumina-al-o-99-5-pure",
    "element_families": []
  },
  "legacy_id": "CER_000",
  "origin": "ceramics-data",
  "id": "CER_000",
  "name": "Alumina (Al₂O₃, 99.5% pure)",
  "category": "Ceramic",
  "subcategory": "Oxide",
  "tier": "reference",
  "manufacturers": [
    "Reference data"
  ],
  "machines": [],
  "processes": [
    "Sintered"
  ],
  "heat_treatment": null,
  "ranges": {
    "density": {
      "min": 3.96,
      "max": 3.96,
      "typical": 3.96,
      "n": 1,
      "confidence": "handbook"
    },
    "yield_strength": null,
    "uts": {
      "min": 260,
      "max": 260,
      "typical": 260,
      "n": 1,
      "confidence": "handbook"
    },
    "modulus": {
      "min": 400,
      "max": 400,
      "typical": 400,
      "n": 1,
      "confidence": "handbook"
    },
    "hardness": {
      "min": 1830,
      "max": 1830,
      "typical": 1830,
      "n": 1,
      "confidence": "handbook"
    },
    "thermal_conductivity": {
      "min": 30,
      "max": 30,
      "typical": 30,
      "n": 1,
      "confidence": "handbook"
    },
    "thermal_expansion": {
      "min": 8.9,
      "max": 8.9,
      "typical": 8.9,
      "n": 1,
      "confidence": "handbook"
    },
    "max_service_temp": {
      "min": 1475,
      "max": 1475,
      "typical": 1475,
      "n": 1,
      "confidence": "handbook"
    },
    "poisson_ratio": {
      "min": 0.24,
      "max": 0.24,
      "typical": 0.24,
      "n": 1,
      "confidence": "handbook"
    },
    "specific_heat": {
      "min": 800,
      "max": 800,
      "typical": 800,
      "n": 1,
      "confidence": "handbook"
    },
    "melting_point": {
      "min": 2050,
      "max": 2050,
      "typical": 2050,
      "n": 1,
      "confidence": "handbook"
    },
    "price_per_kg": {
      "min": 41,
      "max": 41,
      "typical": 41,
      "n": 1,
      "confidence": "handbook"
    },
    "electrical_conductivity": {
      "min": 0,
      "max": 0,
      "typical": 0,
      "n": 1,
      "confidence": "handbook"
    },
    "fracture_toughness": {
      "min": 6,
      "max": 6,
      "typical": 6,
      "n": 1,
      "confidence": "handbook"
    },
    "price_per_cm3": {
      "min": 0.1624,
      "max": 0.1624,
      "typical": 0.1624,
      "n": 0,
      "estimated": true,
      "confidence": "derived"
    },
    "delivered_price_per_kg": {
      "min": 61.5,
      "max": 61.5,
      "typical": 61.5,
      "n": 0,
      "estimated": true,
      "confidence": "derived",
      "provenance": "raw 41 × condition 1 × form 1.5 × grade 1 = 61.5 USD/kg"
    }
  },
  "composition": {
    "Al": "52.9",
    "O": "47.1"
  },
  "sources": [
    {
      "label": "CoorsTek — Alumina (Al₂O₃, 99.5% pure)",
      "url": "https://www.coorstek.com/en/materials/alumina/",
      "verified": true
    },
    {
      "label": "Kyocera Alumina Engineering Ceramic data",
      "url": "https://global.kyocera.com/prdct/fc/",
      "verified": true
    },
    {
      "label": "ASTM C773 — Alumina Compressive Strength",
      "url": "https://store.astm.org/c0773-88r25.html",
      "verified": false
    }
  ],
  "machinability": null,
  "weldability": null,
  "corrosion_resistance": "Excellent",
  "meta": {
    "ceramic": true,
    "applications": "베어링, 절연체, 의료 임플란트 (인공관절 ball head), 절삭 인서트, microcircuit substrate",
    "limitations": "충격에 약함 (KIC ~6 MPa·√m), 열충격 ΔT ~200°C 한계",
    "no_yield": "취성 세라믹 — 항복점 없음. 원자료의 항복값은 인장강도 복사본이라 싣지 않음(uts 참조).",
    "_r173_note_applied": true,
    "specs": [
      {
        "id": "ASTM C773",
        "org": "ASTM"
      }
    ]
  },
  "popularity": 4,
  "density": 3.96,
  "yield_strength": null,
  "uts": 260,
  "elongation": null,
  "modulus": 400,
  "hardness": 1830,
  "thermal_conductivity": 30,
  "fatigue_strength": null,
  "impact_strength": null,
  "manufacturer": "Reference data",
  "process": "Sintered",
  "source": "CoorsTek — Alumina (Al₂O₃, 99.5% pure)",
  "aliases": [
    "99.5% pure"
  ],
  "families": [
    "Ceramic",
    "Oxide"
  ],
  "machining_cost_factor": null,
  "ht_cost_factor": null,
  "price_condition_factor": 1,
  "price_form_factor": 1.5,
  "price_grade_premium": 1,
  "price_per_cm3": 0.1624,
  "min_wall_thickness": 1.5,
  "surface_finish_typical": 3.2,
  "tolerance_class": "IT12-13",
  "rohs_compliant": true,
  "confidence_tier": "high",
  "industry_note": "Alumina (α-Al₂O₃, corundum) — most common engineering ceramic. Purity 96% (CoorsTek AD-96) vs 99.5% (AD-995) vs 99.9% (AD-998).",
  "price_per_kg": 41,
  "delivered_price_per_kg": 61.5
}

File: data/registry/entries/cer/CER-0024.json
{
  "stable_id": "CER-0024",
  "family": {
    "category": "F-CER",
    "subcategory": "F-CER-oxide",
    "alloy_base": "F-AB-cordierite-2mgo-2al-o-5sio",
    "element_families": []
  },
  "legacy_id": "CER_014",
  "origin": "ceramics-data",
  "id": "CER_014",
  "name": "Cordierite (2MgO·2Al₂O₃·5SiO₂)",
  "category": "Ceramic",
  "subcategory": "Oxide",
  "tier": "reference",
  "manufacturers": [
    "Reference data"
  ],
  "machines": [],
  "processes": [
    "Sintered"
  ],
  "heat_treatment": null,
  "ranges": {
    "density": {
      "min": 2.65,
      "max": 2.65,
      "typical": 2.65,
      "n": 1,
      "confidence": "handbook"
    },
    "yield_strength": null,
    "uts": {
      "min": 110,
      "max": 110,
      "typical": 110,
      "n": 1,
      "confidence": "handbook"
    },
    "modulus": {
      "min": 70,
      "max": 70,
      "typical": 70,
      "n": 1,
      "confidence": "handbook"
    },
    "hardness": {
      "min": 700,
      "max": 700,
      "typical": 700,
      "n": 1,
      "confidence": "handbook"
    },
    "thermal_conductivity": {
      "min": 4,
      "max": 4,
      "typical": 4,
      "n": 1,
      "confidence": "handbook"
    },
    "thermal_expansion": {
      "min": 2,
      "max": 2,
      "typical": 2,
      "n": 1,
      "confidence": "handbook"
    },
    "max_service_temp": {
      "min": 1400,
      "max": 1400,
      "typical": 1400,
      "n": 1,
      "confidence": "handbook"
    },
    "poisson_ratio": null,
    "specific_heat": null,
    "melting_point": null,
    "price_per_kg": {
      "min": 8,
      "max": 8,
      "typical": 8,
      "n": 1,
      "confidence": "handbook"
    },
    "electrical_conductivity": null,
    "fracture_toughness": {
      "min": 2,
      "max": 2,
      "typical": 2,
      "n": 1,
      "confidence": "handbook"
    },
    "price_per_cm3": {
      "min": 0.0212,
      "max": 0.0212,
      "typical": 0.0212,
      "n": 0,
      "estimated": true,
      "confidence": "derived"
    },
    "delivered_price_per_kg": {
      "min": 12,
      "max": 12,
      "typical": 12,
      "n": 0,
      "estimated": true,
      "confidence": "derived",
      "provenance": "raw 8 × condition 1 × form 1.5 × grade 1 = 12 USD/kg"
    }
  },
  "composition": {
    "Mg": "8.3",
    "Al": "18.4",
    "Si": "24.0",
    "O": "49.2"
  },
  "sources": [
    {
      "label": "Ceramic handbook",
      "url": null,
      "verified": false
    },
    {
      "label": "NGK Insulators Cordierite Honeycomb Ceramic",
      "url": "https://www.ngk-insulators.com/en/",
      "verified": true
    }
  ],
  "machinability": null,
  "weldability": null,
  "corrosion_resistance": "Excellent",
  "meta": {
    "ceramic": true,
    "applications": "촉매 변환기 honeycomb (자동차 배기), 가열 부품, 인덕션 cooktop 판",
    "limitations": "낮은 강도, 강도 의존 부품 부적합",
    "no_yield": "취성 세라믹 — 항복점 없음. 원자료의 항복값은 인장강도 복사본이라 싣지 않음(uts 참조).",
    "_r173_note_applied": true
  },
  "popularity": 3,
  "density": 2.65,
  "yield_strength": null,
  "uts": 110,
  "elongation": null,
  "modulus": 70,
  "hardness": 700,
  "thermal_conductivity": 4,
  "fatigue_strength": null,
  "impact_strength": null,
  "manufacturer": "Reference data",
  "process": "Sintered",
  "source": "Ceramic handbook",
  "aliases": [
    "2MgO·2Al₂O₃·5SiO₂"
  ],
  "families": [
    "Ceramic",
    "Oxide"
  ],
  "machining_cost_factor": null,
  "ht_cost_factor": null,
  "price_condition_factor": 1,
  "price_form_factor": 1.5,
  "price_grade_premium": 1,
  "price_per_cm3": 0.0212,
  "min_wall_thickness": 1.5,
  "surface_finish_typical": 3.2,
  "tolerance_class": "IT12-13",
  "rohs_compliant": null,
  "rohs_basis": "no_regulated_element_data",
  "confidence_tier": "medium",
  "industry_note": "Cordierite (2MgO·2Al₂O₃·5SiO₂, orthorhombic Cccm) — **lowest CTE silicate ceramic** (1.5-2.5×10⁻⁶/K — Zerodur 의 5×). Tm 1450°C, ρ 2.65 g/cc, σf 70-130, E 70 GPa, KIC 1.5. Tmax 1400°C continuous. **자동차 catalytic converter substrate** (가장 흔한 — NGK / Corning Celcor honeycomb 표준) — exhaust 800°C cycle thermal shock 견딤. Refractory kiln furniture, glass-melting tool, electric stove burner.",
  "price_per_kg": 8,
  "delivered_price_per_kg": 12
}

File: data/registry/entries/cer/CER-0025.json
{
  "stable_id": "CER-0025",
  "family": {
    "category": "F-CER",
    "subcategory": "F-CER-oxide",
    "alloy_base": "F-AB-magnesia-mgo-99",
    "element_families": []
  },
  "legacy_id": "CER_012",
  "origin": "ceramics-data",
  "id": "CER_012",
  "name": "Magnesia (MgO, 99%)",
  "category": "Ceramic",
  "subcategory": "Oxide",
  "tier": "reference",
  "manufacturers": [
    "Reference data"
  ],
  "machines": [],
  "processes": [
    "Sintered"
  ],
  "heat_treatment": null,
  "ranges": {
    "density": {
      "min": 3.58,
      "max": 3.58,
      "typical": 3.58,
      "n": 1,
      "confidence": "handbook"
    },
    "yield_strength": null,
    "uts": {
      "min": 100,
      "max": 100,
      "typical": 100,
      "n": 1,
      "confidence": "handbook"
    },
    "modulus": {
      "min": 270,
      "max": 270,
      "typical": 270,
      "n": 1,
      "confidence": "handbook"
    },
    "hardness": {
      "min": 700,
      "max": 700,
      "typical": 700,
      "n": 1,
      "confidence": "handbook"
    },
    "thermal_conductivity": {
      "min": 60,
      "max": 60,
      "typical": 60,
      "n": 1,
      "confidence": "handbook"
    },
    "thermal_expansion": {
      "min": 13.5,
      "max": 13.5,
      "typical": 13.5,
      "n": 1,
      "confidence": "handbook"
    },
    "max_service_temp": {
      "min": 1900,
      "max": 1900,
      "typical": 1900,
      "n": 1,
      "confidence": "handbook"
    },
    "poisson_ratio": {
      "min": 0.18,
      "max": 0.18,
      "typical": 0.18,
      "n": 1,
      "confidence": "handbook"
    },
    "specific_heat": {
      "min": 940,
      "max": 940,
      "typical": 940,
      "n": 1,
      "confidence": "handbook"
    },
    "melting_point": {
      "min": 2852,
      "max": 2852,
      "typical": 2852,
      "n": 1,
      "confidence": "handbook"
    },
    "price_per_kg": {
      "min": 25,
      "max": 25,
      "typical": 25,
      "n": 1,
      "confidence": "handbook"
    },
    "electrical_conductivity": null,
    "fracture_toughness": {
      "min": 2,
      "max": 2,
      "typical": 2,
      "n": 1,
      "confidence": "handbook"
    },
    "price_per_cm3": {
      "min": 0.0895,
      "max": 0.0895,
      "typical": 0.0895,
      "n": 0,
      "estimated": true,
      "confidence": "derived"
    },
    "delivered_price_per_kg": {
      "min": 37.5,
      "max": 37.5,
      "typical": 37.5,
      "n": 0,
      "estimated": true,
      "confidence": "derived",
      "provenance": "raw 25 × condition 1 × form 1.5 × grade 1 = 37.5 USD/kg"
    }
  },
  "composition": {
    "Mg": "60.3",
    "O": "39.7"
  },
  "sources": [
    {
      "label": "ASM Engineered Materials Handbook Vol.4 — Ceramics and Glasses",
      "url": "https://www.asminternational.org/results/-/journal_content/56/16883557/PUBLICATION/",
      "verified": true
    },
    {
      "label": "AZoM — Magnesia (MgO, 99%)",
      "url": "https://www.azom.com/article.aspx?ArticleID=54",
      "verified": true
    }
  ],
  "machinability": null,
  "weldability": null,
  "corrosion_resistance": "Excellent",
  "meta": {
    "ceramic": true,
    "applications": "고온 도가니, 열전대 보호관, 분광 윈도우 (IR)",
    "limitations": "물에 반응 (수산화)",
    "no_yield": "취성 세라믹 — 항복점 없음. 원자료의 항복값은 인장강도 복사본이라 싣지 않음(uts 참조)."
  },
  "popularity": 2,
  "density": 3.58,
  "yield_strength": null,
  "uts": 100,
  "elongation": null,
  "modulus": 270,
  "hardness": 700,
  "thermal_conductivity": 60,
  "fatigue_strength": null,
  "impact_strength": null,
  "manufacturer": "Reference data",
  "process": "Sintered",
  "source": "AZoM — Magnesia (MgO, 99%)",
  "aliases": [
    "99%"
  ],
  "families": [
    "Ceramic",
    "Oxide"
  ],
  "machining_cost_factor": null,
  "ht_cost_factor": null,
  "price_condition_factor": 1,
  "price_form_factor": 1.5,
  "price_grade_premium": 1,
  "price_per_cm3": 0.0895,
  "min_wall_thickness": 1.5,
  "surface_finish_typical": 3.2,
  "tolerance_class": "IT12-13",
  "rohs_compliant": true,
  "confidence_tier": "medium",
  "price_per_kg": 25,
  "delivered_price_per_kg": 37.5,
  "_corrections": {
    "sources": {
      "from": [
        {
          "label": "AZoM — Magnesia (MgO, 99%)",
          "url": "https://www.azom.com/article.aspx?ArticleID=54",
          "verified": true
        }
      ]
    }
  }
}

File: data/registry/entries/cer/CER-0026.json
{
  "stable_id": "CER-0026",
  "family": {
    "category": "F-CER",
    "subcategory": "F-CER-oxide",
    "alloy_base": "F-AB-magnesium-aluminate-spinel-mgal-o-transparent",
    "element_families": []
  },
  "legacy_id": "CER_036",
  "origin": "ceramics-data",
  "id": "CER_036",
  "name": "Magnesium Aluminate Spinel (MgAl₂O₄, transparent)",
  "category": "Ceramic",
  "subcategory": "Oxide",
  "tier": "reference",
  "manufacturers": [
    "Reference data"
  ],
  "machines": [],
  "processes": [
    "Sintered"
  ],
  "heat_treatment": null,
  "ranges": {
    "density": {
      "min": 3.58,
      "max": 3.58,
      "typical": 3.58,
      "n": 1,
      "confidence": "handbook"
    },
    "yield_strength": null,
    "uts": {
      "min": 200,
      "max": 200,
      "typical": 200,
      "n": 1,
      "confidence": "handbook"
    },
    "modulus": {
      "min": 280,
      "max": 280,
      "typical": 280,
      "n": 1,
      "confidence": "handbook"
    },
    "hardness": {
      "min": 1400,
      "max": 1400,
      "typical": 1400,
      "n": 1,
      "confidence": "handbook"
    },
    "thermal_conductivity": {
      "min": 14,
      "max": 14,
      "typical": 14,
      "n": 1,
      "confidence": "handbook"
    },
    "thermal_expansion": {
      "min": 7.6,
      "max": 7.6,
      "typical": 7.6,
      "n": 1,
      "confidence": "handbook"
    },
    "max_service_temp": {
      "min": 1900,
      "max": 1900,
      "typical": 1900,
      "n": 1,
      "confidence": "handbook"
    },
    "poisson_ratio": {
      "min": 0.26,
      "max": 0.26,
      "typical": 0.26,
      "n": 1,
      "confidence": "handbook"
    },
    "specific_heat": {
      "min": 815,
      "max": 815,
      "typical": 815,
      "n": 1,
      "confidence": "handbook"
    },
    "melting_point": {
      "min": 2135,
      "max": 2135,
      "typical": 2135,
      "n": 1,
      "confidence": "handbook"
    },
    "price_per_kg": {
      "min": 800,
      "max": 800,
      "typical": 800,
      "n": 1,
      "confidence": "handbook"
    },
    "electrical_conductivity": null,
    "fracture_toughness": {
      "min": 1.9,
      "max": 1.9,
      "typical": 1.9,
      "n": 1,
      "confidence": "handbook"
    },
    "price_per_cm3": {
      "min": 2.864,
      "max": 2.864,
      "typical": 2.864,
      "n": 0,
      "estimated": true,
      "confidence": "derived"
    },
    "delivered_price_per_kg": {
      "min": 1200,
      "max": 1200,
      "typical": 1200,
      "n": 0,
      "estimated": true,
      "confidence": "derived",
      "provenance": "raw 800 × condition 1 × form 1.5 × grade 1 = 1200 USD/kg"
    }
  },
  "composition": {
    "Al": "52.9",
    "O": "47.1"
  },
  "sources": [
    {
      "label": "CoorsTek — Magnesium Aluminate Spinel (MgAl₂O₄, transparent)",
      "url": "https://www.coorstek.com/en/materials/alumina/",
      "verified": true
    },
    {
      "label": "Honda et al., J. Asian Ceram. Soc. 11(4) 451–463 (2023, open access) — transparent polycrystalline MgAl2O4 spinel: density, bending strength, KIC, HV",
      "url": "https://www.tandfonline.com/doi/full/10.1080/21870764.2023.2248714",
      "verified": true
    },
    {
      "label": "ARL Spinel transparent ceramic technical paper",
      "url": "https://apps.dtic.mil/sti/citations/AD1027541",
      "verified": false
    }
  ],
  "machinability": null,
  "weldability": null,
  "corrosion_resistance": "Excellent",
  "meta": {
    "ceramic": true,
    "applications": "transparent armor (장갑차 윈도우), IR dome (3-5 μm), HID 램프 envelope",
    "limitations": "비싸고 hot-press 가공 필요. 충격 KIC 2 미만.",
    "no_yield": "취성 세라믹 — 항복점 없음. 원자료의 항복값은 인장강도 복사본이라 싣지 않음(uts 참조).",
    "_r173_note_applied": true
  },
  "popularity": 4,
  "density": 3.58,
  "yield_strength": null,
  "uts": 200,
  "elongation": null,
  "modulus": 280,
  "hardness": 1400,
  "thermal_conductivity": 14,
  "fatigue_strength": null,
  "impact_strength": null,
  "manufacturer": "Reference data",
  "process": "Sintered",
  "source": "CoorsTek — Magnesium Aluminate Spinel (MgAl₂O₄, transparent)",
  "aliases": [],
  "families": [
    "Ceramic",
    "Oxide"
  ],
  "machining_cost_factor": null,
  "ht_cost_factor": null,
  "price_condition_factor": 1,
  "price_form_factor": 1.5,
  "price_grade_premium": 1,
  "price_per_cm3": 2.864,
  "min_wall_thickness": 1.5,
  "surface_finish_typical": 3.2,
  "tolerance_class": "IT12-13",
  "rohs_compliant": null,
  "rohs_basis": "no_regulated_element_data",
  "confidence_tier": "high",
  "industry_note": "MgAl₂O₄ (Magnesium Aluminate Spinel) — cubic structure → 결정 입자 사이 광 산란 없음 → 다결정인데도 transparent ceramic. ρ 3.58, σf 200, E 280, KIC 2, Tmax 1900°C (Tm 2135°C). 광 투과 200-5000 nm (UV-mid IR). Mohs 8 (보석 spinel). 군용 transparent armor (시야창 — 1/3 가격 sapphire 대비 동등 ballistic 성능), 미사일 IR dome (3-5 μm window), 광학 visor. Surmet ALON 도 비슷 (Al₂₃O₂₇N₅, ALON 알루미늄 산질화물). 가공 비싸 ($1000+/kg).",
  "price_per_kg": 800,
  "delivered_price_per_kg": 1200
}
