Repository: slmhlight/GRANTA

# AM Materials Explorer

ANSYS Granta-style **additive-manufacturing (AM) materials database** — an interactive
web app for exploring metal & polymer materials through dynamic Ashby charts, advanced
filtering, **range-based property data**, and **cited manufacturer datasheets**.

> 적층제조(AM) 소재 데이터베이스 탐색기. 대화형 Ashby 차트, 고급 필터링, **물성 range 데이터**,
> **데이터시트 출처 추적**을 제공합니다.

## Features
- **Range-based properties** — every property is a `min · typical · max` aggregated from real data points (heat treatments × build direction × vendors), shown as smooth property envelopes on the Ashby chart and min–max sub-lines in the detail panel.

File: data/registry/entries/cer/CER-0027.json
{
  "stable_id": "CER-0027",
  "family": {
    "category": "F-CER",
    "subcategory": "F-CER-oxide",
    "alloy_base": "F-AB-mullite-3al-o-2sio",
    "element_families": []
  },
  "legacy_id": "CER_013",
  "origin": "ceramics-data",
  "id": "CER_013",
  "name": "Mullite (3Al₂O₃·2SiO₂)",
  "category": "Ceramic",
  "subcategory": "Oxide",
  "tier": "reference",
  "manufacturers": [
    "Reference data"
  ],
  "machines": [],
  "processes": [
    "Sintered"
  ],
  "heat_treatment": null,
  "ranges": {
    "density": {
      "min": 3.16,
      "max": 3.16,
      "typical": 3.16,
      "n": 1,
      "confidence": "handbook"
    },
    "yield_strength": null,
    "uts": {
      "min": 200,
      "max": 200,
      "typical": 200,
      "n": 1,
      "confidence": "handbook"
    },
    "modulus": {
      "min": 145,
      "max": 145,
      "typical": 145,
      "n": 1,
      "confidence": "handbook"
    },
    "hardness": {
      "min": 1100,
      "max": 1100,
      "typical": 1100,
      "n": 1,
      "confidence": "handbook"
    },
    "thermal_conductivity": {
      "min": 6,
      "max": 6,
      "typical": 6,
      "n": 1,
      "confidence": "handbook"
    },
    "thermal_expansion": {
      "min": 5.4,
      "max": 5.4,
      "typical": 5.4,
      "n": 1,
      "confidence": "handbook"
    },
    "max_service_temp": {
      "min": 1750,
      "max": 1750,
      "typical": 1750,
      "n": 1,
      "confidence": "handbook"
    },
    "poisson_ratio": null,
    "specific_heat": null,
    "melting_point": null,
    "price_per_kg": {
      "min": 15,
      "max": 15,
      "typical": 15,
      "n": 1,
      "confidence": "handbook"
    },
    "electrical_conductivity": null,
    "fracture_toughness": {
      "min": 2.5,
      "max": 2.5,
      "typical": 2.5,
      "n": 1,
      "confidence": "handbook"
    },
    "price_per_cm3": {
      "min": 0.0474,
      "max": 0.0474,
      "typical": 0.0474,
      "n": 0,
      "estimated": true,
      "confidence": "derived"
    }
  },
  "composition": {
    "Al": "38.0",
    "Si": "13.2",
    "O": "48.8"
  },
  "sources": [
    {
      "label": "ASM Engineered Materials Handbook Vol.4 — Ceramics and Glasses",
      "url": "https://www.asminternational.org/results/-/journal_content/56/16883557/PUBLICATION/",
      "verified": true
    },
    {
      "label": "CoorsTek — Mullite (3Al₂O₃·2SiO₂)",
      "url": "https://www.coorstek.com/en/materials/",
      "verified": true
    },
    {
      "label": "Saint-Gobain Mullite refractory data",
      "url": "https://www.ceramicsrefractories.saint-gobain.com/",
      "verified": false
    }
  ],
  "machinability": null,
  "weldability": null,
  "corrosion_resistance": "Excellent",
  "meta": {
    "ceramic": true,
    "applications": "고온 furnace 라이너, 열적 충격 부품, 글래스 furnace",
    "no_yield": "취성 세라믹 — 항복점 없음. 원자료의 항복값은 인장강도 복사본이라 싣지 않음(uts 참조).",
    "_r173_note_applied": true
  },
  "popularity": 3,
  "density": 3.16,
  "yield_strength": null,
  "uts": 200,
  "elongation": null,
  "modulus": 145,
  "hardness": 1100,
  "thermal_conductivity": 6,
  "fatigue_strength": null,
  "impact_strength": null,
  "manufacturer": "Reference data",
  "process": "Sintered",
  "source": "CoorsTek — Mullite (3Al₂O₃·2SiO₂)",
  "aliases": [
    "3Al₂O₃·2SiO₂"
  ],
  "families": [
    "Ceramic",
    "Oxide"
  ],
  "machining_cost_factor": null,
  "ht_cost_factor": null,
  "price_condition_factor": 1,
  "price_form_factor": 1.5,
  "price_grade_premium": 1,
  "price_per_cm3": 0.0474,
  "min_wall_thickness": 1.5,
  "surface_finish_typical": 3.2,
  "tolerance_class": "IT12-13",
  "rohs_compliant": true,
  "confidence_tier": "medium",
  "industry_note": "Mullite (3Al₂O₃·2SiO₂, orthorhombic Pbnm) — refractory ceramic + low CTE (5.6×10⁻⁶/K — Pyrex 와 비슷). Tm 1850°C, ρ 3.16 g/cc, σf 200-250, E 145 GPa, KIC 2.5. Tmax 1750°C continuous (oxidation 우수). Thermal conductivity 6 W/m·K (insulator). 우주 thermal protection system (Space Shuttle tile — alumina-silica fiber 가 mullite + 빈공간), 산업 furnace refractory (1500°C+), kiln roller, 전기 substrate. Cordierite 와 함께 가장 low-CTE 일반 ceramic.",
  "_corrections": {
    "sources": {
      "from": [
        {
          "label": "CoorsTek — Mullite (3Al₂O₃·2SiO₂)",
          "url": "https://www.coorstek.com/en/materials/",
          "verified": true
        },
        {
          "label": "Saint-Gobain Mullite refractory data",
          "url": "https://www.ceramicsrefractories.saint-gobain.com/",
          "verified": false
        }
      ]
    }
  }
}

File: data/registry/entries/cer/CER-0028.json
{
  "stable_id": "CER-0028",
  "family": {
    "category": "F-CER",
    "subcategory": "F-CER-oxide",
    "alloy_base": "F-AB-quartz-single-crystal-sio",
    "element_families": []
  },
  "legacy_id": "CER_029",
  "origin": "ceramics-data",
  "id": "CER_029",
  "name": "Quartz (Single-crystal SiO₂)",
  "category": "Ceramic",
  "subcategory": "Oxide",
  "tier": "reference",
  "manufacturers": [
    "Reference data"
  ],
  "machines": [],
  "processes": [
    "Sintered"
  ],
  "heat_treatment": null,
  "ranges": {
    "density": {
      "min": 2.65,
      "max": 2.65,
      "typical": 2.65,
      "n": 1,
      "confidence": "handbook"
    },
    "yield_strength": null,
    "uts": {
      "min": 50,
      "max": 50,
      "typical": 50,
      "n": 1,
      "confidence": "handbook"
    },
    "modulus": {
      "min": 95,
      "max": 95,
      "typical": 95,
      "n": 1,
      "confidence": "handbook"
    },
    "hardness": {
      "min": 1100,
      "max": 1100,
      "typical": 1100,
      "n": 1,
      "confidence": "handbook"
    },
    "thermal_conductivity": {
      "min": 10,
      "max": 10,
      "typical": 10,
      "n": 1,
      "confidence": "handbook"
    },
    "thermal_expansion": {
      "min": 7.5,
      "max": 7.5,
      "typical": 7.5,
      "n": 1,
      "confidence": "handbook"
    },
    "max_service_temp": {
      "min": 573,
      "max": 573,
      "typical": 573,
      "n": 1,
      "confidence": "handbook"
    },
    "poisson_ratio": null,
    "specific_heat": null,
    "melting_point": null,
    "price_per_kg": {
      "min": 400,
      "max": 400,
      "typical": 400,
      "n": 1,
      "confidence": "handbook"
    },
    "electrical_conductivity": null,
    "fracture_toughness": {
      "min": 0.85,
      "max": 0.85,
      "typical": 0.85,
      "n": 1,
      "confidence": "handbook"
    },
    "price_per_cm3": {
      "min": 1.06,
      "max": 1.06,
      "typical": 1.06,
      "n": 0,
      "estimated": true,
      "confidence": "derived"
    },
    "delivered_price_per_kg": {
      "min": 600,
      "max": 600,
      "typical": 600,
      "n": 0,
      "estimated": true,
      "confidence": "derived",
      "provenance": "raw 400 × condition 1 × form 1.5 × grade 1 = 600 USD/kg"
    }
  },
  "composition": {
    "Si": "46.7",
    "O": "53.3"
  },
  "sources": [
    {
      "label": "Ceramic handbook",
      "url": null,
      "verified": false
    },
    {
      "label": "MatWeb — Single-crystal Quartz",
      "url": "https://www.matweb.com/search/QuickText.aspx?SearchText=Quartz%20single%20crystal",
      "verified": false
    },
    {
      "label": "Roditi International Quartz technical guide",
      "url": "https://www.roditi.com/",
      "verified": false
    }
  ],
  "machinability": null,
  "weldability": null,
  "corrosion_resistance": "Excellent",
  "meta": {
    "ceramic": true,
    "applications": "압전 진동자 (시계·MEMS), QCM 센서, 광학 편광 부품",
    "limitations": "573°C α→β 상전이 (균열 위험)",
    "no_yield": "취성 세라믹 — 항복점 없음. 원자료의 항복값은 인장강도 복사본이라 싣지 않음(uts 참조).",
    "_r173_note_applied": true
  },
  "popularity": 5,
  "density": 2.65,
  "yield_strength": null,
  "uts": 50,
  "elongation": null,
  "modulus": 95,
  "hardness": 1100,
  "thermal_conductivity": 10,
  "fatigue_strength": null,
  "impact_strength": null,
  "manufacturer": "Reference data",
  "process": "Sintered",
  "source": "Ceramic handbook",
  "aliases": [],
  "families": [
    "Ceramic",
    "Oxide"
  ],
  "machining_cost_factor": null,
  "ht_cost_factor": null,
  "price_condition_factor": 1,
  "price_form_factor": 1.5,
  "price_grade_premium": 1,
  "price_per_cm3": 1.06,
  "min_wall_thickness": 1.5,
  "surface_finish_typical": 3.2,
  "tolerance_class": "IT12-13",
  "rohs_compliant": true,
  "confidence_tier": "medium-low",
  "industry_note": "α-Quartz (trigonal, P3₂21, single-crystal SiO₂) — natural form (Brazil) 또는 hydrothermally grown (Sawyer, Toyo). ρ 2.65 g/cc, **α→β transition 573°C** (Tmax 자료의 의미 — 이 온도 위에서 더 이상 piezoelectric 안 됨), Tm 1670°C (β-cristobalite 형태). σf 50 MPa, E 95 GPa (anisotropic: a-axis 87, c-axis 105), CTE 14.",
  "price_per_kg": 400,
  "delivered_price_per_kg": 600
}

File: data/registry/entries/cer/CER-0029.json
{
  "stable_id": "CER-0029",
  "family": {
    "category": "F-CER",
    "subcategory": "F-CER-oxide",
    "alloy_base": "F-AB-sapphire-single-crystal-al-o",
    "element_families": []
  },
  "legacy_id": "CER_025",
  "origin": "ceramics-data",
  "id": "CER_025",
  "name": "Sapphire (single-crystal Al₂O₃)",
  "category": "Ceramic",
  "subcategory": "Oxide",
  "tier": "reference",
  "manufacturers": [
    "Reference data"
  ],
  "machines": [],
  "processes": [
    "Sintered"
  ],
  "heat_treatment": null,
  "ranges": {
    "density": {
      "min": 3.98,
      "max": 3.98,
      "typical": 3.98,
      "n": 1,
      "confidence": "handbook"
    },
    "yield_strength": null,
    "uts": {
      "min": 690,
      "max": 690,
      "typical": 690,
      "n": 1,
      "confidence": "handbook"
    },
    "modulus": {
      "min": 345,
      "max": 345,
      "typical": 345,
      "n": 1,
      "confidence": "handbook"
    },
    "hardness": {
      "min": 2300,
      "max": 2300,
      "typical": 2300,
      "n": 1,
      "confidence": "handbook"
    },
    "thermal_conductivity": {
      "min": 42,
      "max": 42,
      "typical": 42,
      "n": 1,
      "confidence": "handbook"
    },
    "thermal_expansion": {
      "min": 5,
      "max": 5,
      "typical": 5,
      "n": 1,
      "confidence": "handbook"
    },
    "max_service_temp": {
      "min": 1800,
      "max": 1800,
      "typical": 1800,
      "n": 1,
      "confidence": "handbook"
    },
    "poisson_ratio": null,
    "specific_heat": null,
    "melting_point": null,
    "price_per_kg": {
      "min": 600,
      "max": 600,
      "typical": 600,
      "n": 1,
      "confidence": "handbook"
    },
    "electrical_conductivity": null,
    "fracture_toughness": {
      "min": 2.5,
      "max": 2.5,
      "typical": 2.5,
      "n": 1,
      "confidence": "handbook"
    },
    "price_per_cm3": {
      "min": 2.388,
      "max": 2.388,
      "typical": 2.388,
      "n": 0,
      "estimated": true,
      "confidence": "derived"
    },
    "delivered_price_per_kg": {
      "min": 900,
      "max": 900,
      "typical": 900,
      "n": 0,
      "estimated": true,
      "confidence": "derived",
      "provenance": "raw 600 × condition 1 × form 1.5 × grade 1 = 900 USD/kg"
    }
  },
  "composition": {
    "Al": "52.9",
    "O": "47.1"
  },
  "sources": [
    {
      "label": "Ceramic handbook",
      "url": null,
      "verified": false
    },
    {
      "label": "Rubicon Technology Sapphire wafer reference",
      "url": "https://www.rubicontechnology.com/",
      "verified": false
    },
    {
      "label": "Crystran — Sapphire (Al2O3) optical material data sheet (density, E, Knoop hardness, k, CTE)",
      "url": "https://www.crystran.com/optical-materials/sapphire-al2o3",
      "verified": false
    }
  ],
  "machinability": null,
  "weldability": null,
  "corrosion_resistance": "Excellent",
  "meta": {
    "ceramic": true,
    "applications": "고급 시계 윈도우, 스캐너 윈도우, LED 기재, 광학 lens (UV-IR)",
    "limitations": "다이아몬드급 가공 — 고가",
    "no_yield": "취성 세라믹 — 항복점 없음. 원자료의 항복값은 인장강도 복사본이라 싣지 않음(uts 참조).",
    "_r173_note_applied": true
  },
  "popularity": 2,
  "density": 3.98,
  "yield_strength": null,
  "uts": 690,
  "elongation": null,
  "modulus": 345,
  "hardness": 2300,
  "thermal_conductivity": 42,
  "fatigue_strength": null,
  "impact_strength": null,
  "manufacturer": "Reference data",
  "process": "Sintered",
  "source": "Ceramic handbook",
  "aliases": [],
  "families": [
    "Ceramic",
    "Oxide"
  ],
  "machining_cost_factor": null,
  "ht_cost_factor": null,
  "price_condition_factor": 1,
  "price_form_factor": 1.5,
  "price_grade_premium": 1,
  "price_per_cm3": 2.388,
  "min_wall_thickness": 1.5,
  "surface_finish_typical": 3.2,
  "tolerance_class": "IT12-13",
  "rohs_compliant": true,
  "confidence_tier": "medium-low",
  "industry_note": "Single-crystal α-Al₂O₃ (Sapphire — same as ruby/sapphire gem). Czochralski / Kyropoulos / EFG (Edge-defined Film-fed Growth — Saint-Gobain) 가공. ρ 3.98 g/cc, σf 400-1000 (orientation-dependent), E 345-435 GPa (a-axis 345, c-axis 435), KIC 2.",
  "price_per_kg": 600,
  "delivered_price_per_kg": 900
}

File: data/registry/entries/cer/CER-0030.json
{
  "stable_id": "CER-0030",
  "family": {
    "category": "F-CER",
    "subcategory": "F-CER-oxide",
    "alloy_base": "F-AB-steatite-soapstone-mgsio",
    "element_families": []
  },
  "legacy_id": "CER_015",
  "origin": "ceramics-data",
  "id": "CER_015",
  "name": "Steatite (Soapstone, MgSiO₃)",
  "category": "Ceramic",
  "subcategory": "Oxide",
  "tier": "reference",
  "manufacturers": [
    "Reference data"
  ],
  "machines": [],
  "processes": [
    "Sintered"
  ],
  "heat_treatment": null,
  "ranges": {
    "density": {
      "min": 2.7,
      "max": 2.7,
      "typical": 2.7,
      "n": 1,
      "confidence": "handbook"
    },
    "yield_strength": null,
    "uts": {
      "min": 130,
      "max": 130,
      "typical": 130,
      "n": 1,
      "confidence": "handbook"
    },
    "modulus": {
      "min": 100,
      "max": 100,
      "typical": 100,
      "n": 1,
      "confidence": "handbook"
    },
    "hardness": {
      "min": 600,
      "max": 600,
      "typical": 600,
      "n": 1,
      "confidence": "handbook"
    },
    "thermal_conductivity": {
      "min": 2.5,
      "max": 2.5,
      "typical": 2.5,
      "n": 1,
      "confidence": "handbook"
    },
    "thermal_expansion": {
      "min": 8,
      "max": 8,
      "typical": 8,
      "n": 1,
      "confidence": "handbook"
    },
    "max_service_temp": {
      "min": 1200,
      "max": 1200,
      "typical": 1200,
      "n": 1,
      "confidence": "handbook"
    },
    "poisson_ratio": null,
    "specific_heat": null,
    "melting_point": null,
    "price_per_kg": {
      "min": 5,
      "max": 5,
      "typical": 5,
      "n": 1,
      "confidence": "handbook"
    },
    "electrical_conductivity": null,
    "fracture_toughness": {
      "min": 1.5,
      "max": 1.5,
      "typical": 1.5,
      "n": 1,
      "confidence": "handbook"
    },
    "price_per_cm3": {
      "min": 0.0135,
      "max": 0.0135,
      "typical": 0.0135,
      "n": 0,
      "estimated": true,
      "confidence": "derived"
    }
  },
  "composition": {
    "Mg": "24.2",
    "Si": "28.0",
    "O": "47.8"
  },
  "sources": [
    {
      "label": "Ceramic handbook",
      "url": null,
      "verified": false
    }
  ],
  "machinability": null,
  "weldability": null,
  "corrosion_resistance": "Excellent",
  "meta": {
    "ceramic": true,
    "applications": "전기 절연체 (히터 코어, 소켓), 저가 산업 절연",
    "no_yield": "취성 세라믹 — 항복점 없음. 원자료의 항복값은 인장강도 복사본이라 싣지 않음(uts 참조)."
  },
  "popularity": 3,
  "density": 2.7,
  "yield_strength": null,
  "uts": 130,
  "elongation": null,
  "modulus": 100,
  "hardness": 600,
  "thermal_conductivity": 2.5,
  "fatigue_strength": null,
  "impact_strength": null,
  "manufacturer": "Reference data",
  "process": "Sintered",
  "source": "Ceramic handbook",
  "aliases": [],
  "families": [
    "Ceramic",
    "Oxide"
  ],
  "machining_cost_factor": null,
  "ht_cost_factor": null,
  "price_condition_factor": 1,
  "price_form_factor": 1.5,
  "price_grade_premium": 1,
  "price_per_cm3": 0.0135,
  "min_wall_thickness": 1.5,
  "surface_finish_typical": 3.2,
  "tolerance_class": "IT12-13",
  "rohs_compliant": true,
  "confidence_tier": "medium-low"
}

File: data/registry/entries/cer/CER-0031.json
{
  "stable_id": "CER-0031",
  "family": {
    "category": "F-CER",
    "subcategory": "F-CER-oxide",
    "alloy_base": "F-AB-yttria-y-o-99-99",
    "element_families": []
  },
  "legacy_id": "CER_037",
  "origin": "ceramics-data",
  "id": "CER_037",
  "name": "Yttria (Y₂O₃, 99.99%)",
  "category": "Ceramic",
  "subcategory": "Oxide",
  "tier": "reference",
  "manufacturers": [
    "Reference data"
  ],
  "machines": [],
  "processes": [
    "Sintered"
  ],
  "heat_treatment": null,
  "ranges": {
    "density": {
      "min": 5.03,
      "max": 5.03,
      "typical": 5.03,
      "n": 1,
      "confidence": "handbook"
    },
    "yield_strength": null,
    "uts": {
      "min": 130,
      "max": 130,
      "typical": 130,
      "n": 1,
      "confidence": "handbook"
    },
    "modulus": {
      "min": 170,
      "max": 170,
      "typical": 170,
      "n": 1,
      "confidence": "handbook"
    },
    "hardness": {
      "min": 720,
      "max": 720,
      "typical": 720,
      "n": 1,
      "confidence": "handbook"
    },
    "thermal_conductivity": {
      "min": 13.6,
      "max": 13.6,
      "typical": 13.6,
      "n": 1,
      "confidence": "handbook"
    },
    "thermal_expansion": {
      "min": 8.1,
      "max": 8.1,
      "typical": 8.1,
      "n": 1,
      "confidence": "handbook"
    },
    "max_service_temp": {
      "min": 2200,
      "max": 2200,
      "typical": 2200,
      "n": 1,
      "confidence": "handbook"
    },
    "poisson_ratio": null,
    "specific_heat": null,
    "melting_point": {
      "min": 2425,
      "max": 2425,
      "typical": 2425,
      "n": 1,
      "confidence": "handbook"
    },
    "price_per_kg": {
      "min": 200,
      "max": 200,
      "typical": 200,
      "n": 1,
      "confidence": "handbook"
    },
    "electrical_conductivity": null,
    "fracture_toughness": {
      "min": 1.5,
      "max": 1.5,
      "typical": 1.5,
      "n": 1,
      "confidence": "handbook"
    },
    "price_per_cm3": {
      "min": 1.006,
      "max": 1.006,
      "typical": 1.006,
      "n": 0,
      "estimated": true,
      "confidence": "derived"
    }
  },
  "composition": {
    "Y": "78.7",
    "O": "21.3"
  },
  "sources": [
    {
      "label": "Ceramic handbook",
      "url": null,
      "verified": false
    },
    {
      "label": "Treibacher Industrie Y2O3 high-purity reference",
      "url": "https://www.treibacher.com/",
      "verified": false
    }
  ],
  "machinability": null,
  "weldability": null,
  "corrosion_resistance": "Excellent",
  "meta": {
    "ceramic": true,
    "applications": "반도체 etching chamber 코팅 (Cl/F 플라즈마 저항), YAG 레이저 도가니, ZrO₂ 안정화제",
    "no_yield": "취성 세라믹 — 항복점 없음. 원자료의 항복값은 인장강도 복사본이라 싣지 않음(uts 참조).",
    "_r173_note_applied": true
  },
  "popularity": 2,
  "density": 5.03,
  "yield_strength": null,
  "uts": 130,
  "elongation": null,
  "modulus": 170,
  "hardness": 720,
  "thermal_conductivity": 13.6,
  "fatigue_strength": null,
  "impact_strength": null,
  "manufacturer": "Reference data",
  "process": "Sintered",
  "source": "Ceramic handbook",
  "aliases": [
    "99.99%"
  ],
  "families": [
    "Ceramic",
    "Oxide"
  ],
  "machining_cost_factor": null,
  "ht_cost_factor": null,
  "price_condition_factor": 1,
  "price_form_factor": 1.5,
  "price_grade_premium": 1,
  "price_per_cm3": 1.006,
  "min_wall_thickness": 1.5,
  "surface_finish_typical": 3.2,
  "tolerance_class": "IT12-13",
  "rohs_compliant": true,
  "confidence_tier": "medium-low",
  "industry_note": "Y₂O₃ (Yttrium oxide, cubic bixbyite structure) — high-T refractory oxide. Tm 2410°C, ρ 5.03 g/cc, σf 130-200, E 170 GPa, KIC 2. Tmax 2200°C inert."
}

File: data/registry/entries/cer/CER-0032.json
{
  "stable_id": "CER-0032",
  "family": {
    "category": "F-CER",
    "subcategory": "F-CER-oxide",
    "alloy_base": "F-AB-yttria-stabilized-zirconia-ysz-8-mol",
    "element_families": []
  },
  "legacy_id": "CER_028",
  "origin": "ceramics-data",
  "id": "CER_028",
  "name": "Yttria-Stabilized Zirconia (YSZ, 8 mol%)",
  "category": "Ceramic",
  "subcategory": "Oxide",
  "tier": "reference",
  "manufacturers": [
    "Reference data"
  ],
  "machines": [],
  "processes": [
    "Sintered"
  ],
  "heat_treatment": null,
  "ranges": {
    "density": {
      "min": 5.9,
      "max": 5.9,
      "typical": 5.9,
      "n": 1,
      "confidence": "handbook"
    },
    "yield_strength": null,
    "uts": {
      "min": 350,
      "max": 350,
      "typical": 350,
      "n": 1,
      "confidence": "handbook"
    },
    "modulus": {
      "min": 210,
      "max": 210,
      "typical": 210,
      "n": 1,
      "confidence": "handbook"
    },
    "hardness": {
      "min": 1300,
      "max": 1300,
      "typical": 1300,
      "n": 1,
      "confidence": "handbook"
    },
    "thermal_conductivity": {
      "min": 2.2,
      "max": 2.2,
      "typical": 2.2,
      "n": 1,
      "confidence": "handbook"
    },
    "thermal_expansion": {
      "min": 10.5,
      "max": 10.5,
      "typical": 10.5,
      "n": 1,
      "confidence": "handbook"
    },
    "max_service_temp": {
      "min": 1500,
      "max": 1500,
      "typical": 1500,
      "n": 1,
      "confidence": "handbook"
    },
    "poisson_ratio": null,
    "specific_heat": null,
    "melting_point": null,
    "price_per_kg": {
      "min": 130,
      "max": 130,
      "typical": 130,
      "n": 1,
      "confidence": "handbook"
    },
    "electrical_conductivity": null,
    "fracture_toughness": {
      "min": 3,
      "max": 3,
      "typical": 3,
      "n": 1,
      "confidence": "handbook"
    },
    "price_per_cm3": {
      "min": 0.767,
      "max": 0.767,
      "typical": 0.767,
      "n": 0,
      "estimated": true,
      "confidence": "derived"
    }
  },
  "composition": {
    "Zr": "74.0",
    "O": "26.0"
  },
  "sources": [
    {
      "label": "Ceramic handbook",
      "url": null,
      "verified": false
    },
    {
      "label": "Treibacher Industrie Y2O3 high-purity reference",
      "url": "https://www.treibacher.com/",
      "verified": false
    },
    {
      "label": "CoorsTek DURA-Z Zirconia datasheet",
      "url": "https://www.coorstek.com/en/materials/zirconia/",
      "verified": true
    },
    {
      "label": "Tosoh TZ-3Y-E Y-TZP datasheet",
      "url": "https://www.tosoh.com/our-products/advanced-materials/zirconia-powders",
      "verified": true
    },
    {
      "label": "ASTM F1873 — Y-TZP Surgical Implants",
      "url": "https://store.astm.org/f1873-21.html",
      "verified": false
    }
  ],
  "machinability": null,
  "weldability": null,
  "corrosion_resistance": "Excellent",
  "meta": {
    "ceramic": true,
    "applications": "Thermal Barrier Coating (가스 터빈 블레이드), SOFC 전해질, 산소 센서",
    "no_yield": "취성 세라믹 — 항복점 없음. 원자료의 항복값은 인장강도 복사본이라 싣지 않음(uts 참조).",
    "_r173_note_applied": true,
    "specs": [
      {
        "id": "ASTM F1873",
        "org": "ASTM"
      }
    ]
  },
  "popularity": 4,
  "density": 5.9,
  "yield_strength": null,
  "uts": 350,
  "elongation": null,
  "modulus": 210,
  "hardness": 1300,
  "thermal_conductivity": 2.2,
  "fatigue_strength": null,
  "impact_strength": null,
  "manufacturer": "Reference data",
  "process": "Sintered",
  "source": "Ceramic handbook",
  "aliases": [
    "8 mol%"
  ],
  "families": [
    "Ceramic",
    "Oxide"
  ],
  "machining_cost_factor": null,
  "ht_cost_factor": null,
  "price_condition_factor": 1,
  "price_form_factor": 1.5,
  "price_grade_premium": 1,
  "price_per_cm3": 0.767,
  "min_wall_thickness": 1.5,
  "surface_finish_typical": 3.2,
  "tolerance_class": "IT12-13",
  "rohs_compliant": true,
  "confidence_tier": "high",
  "industry_note": "Y₂O₃ (Yttrium oxide, cubic bixbyite structure) — high-T refractory oxide. Tm 2410°C, ρ 5.03 g/cc, σf 130-200, E 170 GPa, KIC 2. Tmax 2200°C inert."
}

File: data/registry/entries/cer/CER-0033.json
{
  "stable_id": "CER-0033",
  "family": {
    "category": "F-CER",
    "subcategory": "F-CER-oxide",
    "alloy_base": "F-AB-zirconia-mg-psz-partially-stabilized",
    "element_families": []
  },
  "legacy_id": "CER_003",
  "origin": "ceramics-data",
  "id": "CER_003",
  "name": "Zirconia (Mg-PSZ, partially stabilized)",
  "category": "Ceramic",
  "subcategory": "Oxide",
  "tier": "reference",
  "manufacturers": [
    "Reference data"
  ],
  "machines": [],
  "processes": [
    "Sintered"
  ],
  "heat_treatment": null,
  "ranges": {
    "density": {
      "min": 5.74,
      "max": 5.74,
      "typical": 5.74,
      "n": 1,
      "confidence": "handbook"
    },
    "yield_strength": null,
    "uts": {
      "min": 600,
      "max": 600,
      "typical": 600,
      "n": 1,
      "confidence": "handbook"
    },
    "modulus": {
      "min": 200,
      "max": 200,
      "typical": 200,
      "n": 1,
      "confidence": "handbook"
    },
    "hardness": {
      "min": 1200,
      "max": 1200,
      "typical": 1200,
      "n": 1,
      "confidence": "handbook"
    },
    "thermal_conductivity": {
      "min": 2.5,
      "max": 2.5,
      "typical": 2.5,
      "n": 1,
      "confidence": "handbook"
    },
    "thermal_expansion": {
      "min": 9.8,
      "max": 9.8,
      "typical": 9.8,
      "n": 1,
      "confidence": "handbook"
    },
    "max_service_temp": {
      "min": 1400,
      "max": 1400,
      "typical": 1400,
      "n": 1,
      "confidence": "handbook"
    },
    "poisson_ratio": null,
    "specific_heat": null,
    "melting_point": null,
    "price_per_kg": {
      "min": 55,
      "max": 55,
      "typical": 55,
      "n": 1,
      "confidence": "handbook"
    },
    "electrical_conductivity": null,
    "fracture_toughness": {
      "min": 12,
      "max": 12,
      "typical": 12,
      "n": 1,
      "confidence": "handbook"
    },
    "price_per_cm3": {
      "min": 0.3157,
      "max": 0.3157,
      "typical": 0.3157,
      "n": 0,
      "estimated": true,
      "confidence": "derived"
    },
    "delivered_price_per_kg": {
      "min": 82.5,
      "max": 82.5,
      "typical": 82.5,
      "n": 0,
      "estimated": true,
      "confidence": "derived",
      "provenance": "raw 55 × condition 1 × form 1.5 × grade 1 = 82.5 USD/kg"
    }
  },
  "composition": {
    "Zr": "74.0",
    "O": "26.0"
  },
  "sources": [
    {
      "label": "CoorsTek — Zirconia (Mg-PSZ, partially stabilized)",
      "url": "https://www.coorstek.com/en/materials/zirconia/",
      "verified": true
    },
    {
      "label": "Tosoh TZ-3Y-E Y-TZP datasheet",
      "url": "https://www.tosoh.com/our-products/advanced-materials/zirconia-powders",
      "verified": true
    },
    {
      "label": "ASTM F1873 — Y-TZP Surgical Implants",
      "url": "https://store.astm.org/f1873-98.html",
      "verified": false
    }
  ],
  "machinability": null,
  "weldability": null,
  "corrosion_resistance": "Excellent",
  "meta": {
    "ceramic": true,
    "applications": "고온 다이, 압출 다이, 와이어 다이",
    "no_yield": "취성 세라믹 — 항복점 없음. 원자료의 항복값은 인장강도 복사본이라 싣지 않음(uts 참조).",
    "_r173_note_applied": true,
    "specs": [
      {
        "id": "ASTM F1873",
        "org": "ASTM"
      }
    ]
  },
  "popularity": 4,
  "density": 5.74,
  "yield_strength": null,
  "uts": 600,
  "elongation": null,
  "modulus": 200,
  "hardness": 1200,
  "thermal_conductivity": 2.5,
  "fatigue_strength": null,
  "impact_strength": null,
  "manufacturer": "Reference data",
  "process": "Sintered",
  "source": "CoorsTek — Zirconia (Mg-PSZ, partially stabilized)",
  "aliases": [],
  "families": [
    "Ceramic",
    "Oxide"
  ],
  "machining_cost_factor": null,
  "ht_cost_factor": null,
  "price_condition_factor": 1,
  "price_form_factor": 1.5,
  "price_grade_premium": 1,
  "price_per_cm3": 0.3157,
  "min_wall_thickness": 1.5,
  "surface_finish_typical": 3.2,
  "tolerance_class": "IT12-13",
  "rohs_compliant": null,
  "rohs_basis": "no_regulated_element_data",
  "confidence_tier": "high",
  "industry_note": "Zirconia 변종: • Y-TZP (3 mol% Y₂O₃ stabilized tetragonal, Tosoh TZ-3Y-E): σf 1200 / E 200 / ρ 6.05 / KIC 8.0 / Tmax 1000°C . Transformation toughening — 가장 toughest ceramic.",
  "price_per_kg": 55,
  "delivered_price_per_kg": 82.5
}

File: data/registry/entries/cer/CER-0034.json
{
  "stable_id": "CER-0034",
  "family": {
    "category": "F-CER",
    "subcategory": "F-CER-oxide",
    "alloy_base": "F-AB-zirconia-y-tzp-3-mol-y-o-coorstek-dura-z-tz-3y-e",
    "element_families": []
  },
  "legacy_id": "CER_002",
  "origin": "ceramics-data",
  "id": "CER_002",
  "name": "Zirconia (Y-TZP, 3 mol% Y₂O₃, CoorsTek DURA-Z / TZ-3Y-E)",
  "category": "Ceramic",
  "subcategory": "Oxide",
  "tier": "reference",
  "manufacturers": [
    "Reference data"
  ],
  "machines": [],
  "processes": [
    "Sintered"
  ],
  "heat_treatment": null,
  "ranges": {
    "density": {
      "min": 6.05,
      "max": 6.05,
      "typical": 6.05,
      "n": 1,
      "confidence": "handbook"
    },
    "yield_strength": null,
    "uts": {
      "min": 1200,
      "max": 1200,
      "typical": 1200,
      "n": 1,
      "confidence": "handbook"
    },
    "modulus": {
      "min": 200,
      "max": 200,
      "typical": 200,
      "n": 1,
      "confidence": "handbook"
    },
    "hardness": {
      "min": 1300,
      "max": 1300,
      "typical": 1300,
      "n": 1,
      "confidence": "handbook"
    },
    "thermal_conductivity": {
      "min": 2.7,
      "max": 2.7,
      "typical": 2.7,
      "n": 1,
      "confidence": "handbook"
    },
    "thermal_expansion": {
      "min": 10.5,
      "max": 10.5,
      "typical": 10.5,
      "n": 1,
      "confidence": "handbook"
    },
    "max_service_temp": {
      "min": 1000,
      "max": 1000,
      "typical": 1000,
      "n": 1,
      "confidence": "handbook"
    },
    "poisson_ratio": {
      "min": 0.31,
      "max": 0.31,
      "typical": 0.31,
      "n": 1,
      "confidence": "handbook"
    },
    "specific_heat": {
      "min": 460,
      "max": 460,
      "typical": 460,
      "n": 1,
      "confidence": "handbook"
    },
    "melting_point": {
      "min": 2715,
      "max": 2715,
      "typical": 2715,
      "n": 1,
      "confidence": "handbook"
    },
    "price_per_kg": {
      "min": 95,
      "max": 95,
      "typical": 95,
      "n": 1,
      "confidence": "handbook"
    },
    "electrical_conductivity": null,
    "fracture_toughness": {
      "min": 10,
      "max": 10,
      "typical": 10,
      "n": 1,
      "confidence": "handbook"
    },
    "price_per_cm3": {
      "min": 0.5747,
      "max": 0.5747,
      "typical": 0.5747,
      "n": 0,
      "estimated": true,
      "confidence": "derived"
    },
    "delivered_price_per_kg": {
      "min": 149.63,
      "max": 149.63,
      "typical": 149.63,
      "n": 0,
      "estimated": true,
      "confidence": "derived",
      "provenance": "raw 95 × condition 1.05 × form 1.5 × grade 1 = 149.63 USD/kg"
    }
  },
  "composition": {
    "Zr": "74.0",
    "O": "26.0"
  },
  "sources": [
    {
      "label": "CoorsTek — Zirconia (Y-TZP, 3 mol% Y₂O₃, CoorsTek DURA-Z / TZ-3Y-E)",
      "url": "https://www.coorstek.com/en/materials/zirconia/",
      "verified": true
    },
    {
      "label": "Tosoh TZ-3Y-E Y-TZP datasheet",
      "url": "https://www.tosoh.com/our-products/advanced-materials/zirconia-powders",
      "verified": true
    },
    {
      "label": "ASTM F1873 — Y-TZP Surgical Implants",
      "url": "https://store.astm.org/f1873-98.html",
      "verified": false
    }
  ],
  "machinability": null,
  "weldability": null,
  "corrosion_resistance": "Excellent",
  "meta": {
    "ceramic": true,
    "applications": "치과 임플란트, 정밀 가위·나이프, 산소 센서, 단열 코팅, 정밀 fiber-optic ferrule",
    "limitations": "200-300°C 저온 열화 (LTD) 가능 — 수증기 노출 시 t→m 변환",
    "industry_note": "CoorsTek 표준 grade: YTZP / TTZ / DURA-Z / ZDY / YZ-110 / TZ-3Y-E (Tosoh equivalent) / Cerastat. 3Y-TZP 의 metastable tetragonal 상이 stress 시 monoclinic 으로 변환 (transformation toughening) → KIC 10 달성 (Si3N4 와 동등).",
    "no_yield": "취성 세라믹 — 항복점 없음. 원자료의 항복값은 인장강도 복사본이라 싣지 않음(uts 참조).",
    "_r173_note_applied": true,
    "specs": [
      {
        "id": "ASTM F1873",
        "org": "ASTM"
      }
    ]
  },
  "popularity": 4,
  "density": 6.05,
  "yield_strength": null,
  "uts": 1200,
  "elongation": null,
  "modulus": 200,
  "hardness": 1300,
  "thermal_conductivity": 2.7,
  "fatigue_strength": null,
  "impact_strength": null,
  "manufacturer": "Reference data",
  "process": "Sintered",
  "source": "CoorsTek — Zirconia (Y-TZP, 3 mol% Y₂O₃, CoorsTek DURA-Z / TZ-3Y-E)",
  "aliases": [
    "3 mol% Y₂O₃",
    "TZ-3Y-E"
  ],
  "families": [
    "Ceramic",
    "Oxide"
  ],
  "machining_cost_factor": null,
  "ht_cost_factor": null,
  "price_condition_factor": 1.05,
  "price_form_factor": 1.5,
  "price_grade_premium": 1,
  "price_per_cm3": 0.5747,
  "min_wall_thickness": 1.5,
  "surface_finish_typical": 3.2,
  "tolerance_class": "IT12-13",
  "rohs_compliant": true,
  "confidence_tier": "high",
  "industry_note": "Zirconia 변종: • Y-TZP (3 mol% Y₂O₃ stabilized tetragonal, Tosoh TZ-3Y-E): σf 1200 / E 200 / ρ 6.05 / KIC 8.0 / Tmax 1000°C . Transformation toughening — 가장 toughest ceramic.",
  "price_per_kg": 95,
  "delivered_price_per_kg": 149.63
}

File: data/registry/entries/cer/CER-0035.json
{
  "stable_id": "CER-0035",
  "family": {
    "category": "F-CER",
    "subcategory": "F-CER-oxide",
    "alloy_base": "F-AB-zta-zirconia-toughened-alumina-10-20-zro",
    "element_families": []
  },
  "legacy_id": "CER_030",
  "origin": "ceramics-data",
  "id": "CER_030",
  "name": "ZTA (Zirconia-Toughened Alumina, 10-20% ZrO₂)",
  "category": "Ceramic",
  "subcategory": "Oxide",
  "tier": "reference",
  "manufacturers": [
    "Reference data"
  ],
  "machines": [],
  "processes": [
    "Sintered"
  ],
  "heat_treatment": null,
  "ranges": {
    "density": {
      "min": 4.1,
      "max": 4.1,
      "typical": 4.1,
      "n": 1,
      "confidence": "handbook"
    },
    "yield_strength": null,
    "uts": {
      "min": 700,
      "max": 700,
      "typical": 700,
      "n": 1,
      "confidence": "handbook"
    },
    "modulus": {
      "min": 350,
      "max": 350,
      "typical": 350,
      "n": 1,
      "confidence": "handbook"
    },
    "hardness": {
      "min": 1700,
      "max": 1700,
      "typical": 1700,
      "n": 1,
      "confidence": "handbook"
    },
    "thermal_conductivity": {
      "min": 22,
      "max": 22,
      "typical": 22,
      "n": 1,
      "confidence": "handbook"
    },
    "thermal_expansion": {
      "min": 11.7,
      "max": 11.7,
      "typical": 11.7,
      "n": 0,
      "estimated": false,
      "confidence": "handbook",
      "provenance": "alloy:1020"
    },
    "max_service_temp": {
      "min": 1300,
      "max": 1600,
      "typical": 1500,
      "n": 1,
      "estimated": false,
      "confidence": "handbook",
      "provenance": "alloy:1020"
    },
    "poisson_ratio": {
      "min": 0.29,
      "max": 0.29,
      "typical": 0.29,
      "n": 0,
      "estimated": false,
      "confidence": "handbook",
      "provenance": "alloy:1020"
    },
    "specific_heat": {
      "min": 486,
      "max": 486,
      "typical": 486,
      "n": 0,
      "estimated": false,
      "confidence": "handbook",
      "provenance": "alloy:1020"
    },
    "melting_point": {
      "min": 1515,
      "max": 1515,
      "typical": 1515,
      "n": 0,
      "estimated": false,
      "confidence": "handbook",
      "provenance": "alloy:1020"
    },
    "price_per_kg": {
      "min": 0.9,
      "max": 0.9,
      "typical": 0.9,
      "n": 0,
      "estimated": false,
      "confidence": "handbook",
      "provenance": "alloy:1020"
    },
    "electrical_conductivity": {
      "min": 16,
      "max": 16,
      "typical": 16,
      "n": 0,
      "estimated": false,
      "confidence": "handbook",
      "provenance": "alloy:1020"
    },
    "fracture_toughness": {
      "min": 8,
      "max": 8,
      "typical": 8,
      "n": 1,
      "confidence": "handbook"
    },
    "fatigue_strength": {
      "min": 200,
      "max": 260,
      "typical": 230,
      "n": 3,
      "confidence": "handbook",
      "provenance": "alloy:1020"
    },
    "impact_strength": {
      "min": 55,
      "max": 110,
      "typical": 80,
      "n": 3,
      "confidence": "handbook",
      "provenance": "alloy:1020"
    },
    "price_per_cm3": {
      "min": 0.0037,
      "max": 0.0037,
      "typical": 0.0037,
      "n": 0,
      "estimated": false,
      "confidence": "handbook",
      "provenance": "alloy:1020"
    },
    "delivered_price_per_kg": {
      "min": 1.35,
      "max": 1.35,
      "typical": 1.35,
      "n": 0,
      "estimated": true,
      "confidence": "derived"
    }
  },
  "composition": {
    "Zr": "74.0",
    "O": "26.0"
  },
  "sources": [
    {
      "label": "ASM Engineered Materials Handbook Vol.4 — Ceramics and Glasses",
      "url": "https://www.asminternational.org/results/-/journal_content/56/16883557/PUBLICATION/",
      "verified": true
    },
    {
      "label": "CoorsTek — ZTA (Zirconia-Toughened Alumina, 10-20% ZrO₂)",
      "url": "https://www.coorstek.com/en/materials/alumina/",
      "verified": true
    },
    {
      "label": "CoorsTek ZTA reference",
      "url": "https://www.coorstek.com/",
      "verified": false
    },
    {
      "label": "Kyocera ZTA technical bulletin",
      "url": "https://global.kyocera.com/prdct/fc/",
      "verified": true
    }
  ],
  "machinability": "Very Poor",
  "weldability": "N/A",
  "corrosion_resistance": "Excellent",
  "meta": {
    "ceramic": true,
    "applications": "고하중 절삭 인서트, 의료 임플란트 헤드 (ISO 6474-2), 와이어 다이",
    "no_yield": "취성 세라믹 — 항복점 없음. 원자료의 항복값은 인장강도 복사본이라 싣지 않음(uts 참조).",
    "_r173_note_applied": true
  },
  "popularity": 4,
  "density": 4.1,
  "yield_strength": null,
  "uts": 700,
  "elongation": null,
  "modulus": 350,
  "hardness": 1700,
  "thermal_conductivity": 22,
  "fatigue_strength": 230,
  "impact_strength": 80,
  "manufacturer": "Reference data",
  "process": "Sintered",
  "source": "CoorsTek — ZTA (Zirconia-Toughened Alumina, 10-20% ZrO₂)",
  "aliases": [
    "10-20% ZrO₂"
  ],
  "families": [
    "Ceramic",
    "Oxide"
  ],
  "fatigue_estimated": false,
  "electrical_conductivity": 16,
  "max_service_temp": 540,
  "thermal_expansion": 11.7,
  "poisson_ratio": 0.29,
  "specific_heat": 486,
  "melting_point": 1515,
  "price_per_kg": 0.9,
  "price_per_cm3": 0.0037,
  "machining_cost_factor": null,
  "ht_cost_factor": null,
  "price_condition_factor": 1,
  "price_form_factor": 1.5,
  "price_grade_premium": 1,
  "delivered_price_per_kg": 1.35,
  "total_cost_estimate": null,
  "min_wall_thickness": 1.5,
  "surface_finish_typical": 3.2,
  "tolerance_class": "IT12-13",
  "rohs_compliant": true,
  "confidence_tier": "high",
  "industry_note": "ZTA (Zirconia-Toughened Alumina, 10-20% ZrO₂ dispersion in α-Al₂O₃ matrix). Y-PSZ 입자가 alumina matrix 안에서 stress field 받아 tetragonal → monoclinic transformation → crack 흡수. ρ 4.1 / σf 700 / E 350 / KIC 6 (alumina 의 1.3× — toughening). Tmax 1500°C (over T 시 zirconia overaging). Mohs 9. 가공 비싸 ($150+/kg). 의료 hip joint head/ball (CeramTec BIOLOX delta 가 ZTA + Cr/Sr 추가), wear-resistant component (pump, valve), 정밀 ball valve seat.",
  "_corrections": {
    "sources": {
      "from": [
        {
          "label": "CoorsTek — ZTA (Zirconia-Toughened Alumina, 10-20% ZrO₂)",
          "url": "https://www.coorstek.com/en/materials/alumina/",
          "verified": true
        },
        {
          "label": "CoorsTek ZTA reference",
          "url": "https://www.coorstek.com/",
          "verified": false
        },
        {
          "label": "Kyocera ZTA technical bulletin",
          "url": "https://global.kyocera.com/prdct/fc/",
          "verified": true
        }
      ]
    }
  }
}
