Repository: slmhlight/GRANTA

# AM Materials Explorer

ANSYS Granta-style **additive-manufacturing (AM) materials database** — an interactive
web app for exploring metal & polymer materials through dynamic Ashby charts, advanced
filtering, **range-based property data**, and **cited manufacturer datasheets**.

> 적층제조(AM) 소재 데이터베이스 탐색기. 대화형 Ashby 차트, 고급 필터링, **물성 range 데이터**,
> **데이터시트 출처 추적**을 제공합니다.

## Features
- **Range-based properties** — every property is a `min · typical · max` aggregated from real data points (heat treatments × build direction × vendors), shown as smooth property envelopes on the Ashby chart and min–max sub-lines in the detail panel.

File: data/registry/entries/cer/CER-0036.json
{
  "stable_id": "CER-0036",
  "family": {
    "category": "F-CER",
    "subcategory": "F-CER-silicate",
    "alloy_base": "F-AB-forsterite-mg-sio-electronic-substrate",
    "element_families": []
  },
  "legacy_id": "CER_038",
  "origin": "ceramics-data",
  "id": "CER_038",
  "name": "Forsterite (Mg₂SiO₄, electronic substrate)",
  "category": "Ceramic",
  "subcategory": "Silicate",
  "tier": "reference",
  "manufacturers": [
    "Reference data"
  ],
  "machines": [],
  "processes": [
    "Sintered"
  ],
  "heat_treatment": null,
  "ranges": {
    "density": {
      "min": 3.21,
      "max": 3.21,
      "typical": 3.21,
      "n": 1,
      "confidence": "handbook"
    },
    "yield_strength": null,
    "uts": {
      "min": 90,
      "max": 90,
      "typical": 90,
      "n": 1,
      "confidence": "handbook"
    },
    "modulus": {
      "min": 150,
      "max": 150,
      "typical": 150,
      "n": 1,
      "confidence": "handbook"
    },
    "hardness": {
      "min": 750,
      "max": 750,
      "typical": 750,
      "n": 1,
      "confidence": "handbook"
    },
    "thermal_conductivity": {
      "min": 4.5,
      "max": 4.5,
      "typical": 4.5,
      "n": 1,
      "confidence": "handbook"
    },
    "thermal_expansion": {
      "min": 10,
      "max": 10,
      "typical": 10,
      "n": 1,
      "confidence": "handbook"
    },
    "max_service_temp": {
      "min": 1300,
      "max": 1300,
      "typical": 1300,
      "n": 1,
      "confidence": "handbook"
    },
    "poisson_ratio": null,
    "specific_heat": null,
    "melting_point": {
      "min": 1890,
      "max": 1890,
      "typical": 1890,
      "n": 1,
      "confidence": "handbook"
    },
    "price_per_kg": {
      "min": 18,
      "max": 18,
      "typical": 18,
      "n": 1,
      "confidence": "handbook"
    },
    "electrical_conductivity": null,
    "fracture_toughness": {
      "min": 1.2,
      "max": 1.2,
      "typical": 1.2,
      "n": 1,
      "confidence": "handbook"
    },
    "price_per_cm3": {
      "min": 0.0578,
      "max": 0.0578,
      "typical": 0.0578,
      "n": 0,
      "estimated": true,
      "confidence": "derived"
    },
    "delivered_price_per_kg": {
      "min": 27,
      "max": 27,
      "typical": 27,
      "n": 0,
      "estimated": true,
      "confidence": "derived",
      "provenance": "raw 18 × condition 1 × form 1.5 × grade 1 = 27 USD/kg"
    }
  },
  "composition": {
    "Mg": "34.6",
    "Si": "20.0",
    "O": "45.5"
  },
  "sources": [
    {
      "label": "Ceramic handbook",
      "url": null,
      "verified": false
    }
  ],
  "machinability": null,
  "weldability": null,
  "corrosion_resistance": "Excellent",
  "meta": {
    "ceramic": true,
    "applications": "MW telecom 부품 (low loss tan δ), 진공관 절연체, 5G mmWave 부품",
    "no_yield": "취성 세라믹 — 항복점 없음. 원자료의 항복값은 인장강도 복사본이라 싣지 않음(uts 참조)."
  },
  "popularity": 2,
  "density": 3.21,
  "yield_strength": null,
  "uts": 90,
  "elongation": null,
  "modulus": 150,
  "hardness": 750,
  "thermal_conductivity": 4.5,
  "fatigue_strength": null,
  "impact_strength": null,
  "manufacturer": "Reference data",
  "process": "Sintered",
  "source": "Ceramic handbook",
  "aliases": [],
  "families": [
    "Ceramic",
    "Silicate"
  ],
  "machining_cost_factor": null,
  "ht_cost_factor": null,
  "price_condition_factor": 1,
  "price_form_factor": 1.5,
  "price_grade_premium": 1,
  "price_per_cm3": 0.0578,
  "min_wall_thickness": 1.5,
  "surface_finish_typical": 3.2,
  "tolerance_class": "IT12-13",
  "rohs_compliant": null,
  "rohs_basis": "no_regulated_element_data",
  "confidence_tier": "medium-low",
  "price_per_kg": 18,
  "delivered_price_per_kg": 27
}

File: data/registry/entries/cer/CER-0037.json
{
  "stable_id": "CER-0037",
  "family": {
    "category": "F-CER",
    "subcategory": "F-CER-uhtc",
    "alloy_base": "F-AB-hafnium-carbide-hfc-ultra-high-temp",
    "element_families": []
  },
  "legacy_id": "CER_033",
  "origin": "ceramics-data",
  "id": "CER_033",
  "name": "Hafnium Carbide (HfC, ultra-high-temp)",
  "category": "Ceramic",
  "subcategory": "UHTC",
  "tier": "reference",
  "manufacturers": [
    "Reference data"
  ],
  "machines": [],
  "processes": [
    "Sintered"
  ],
  "heat_treatment": null,
  "ranges": {
    "density": {
      "min": 12.7,
      "max": 12.7,
      "typical": 12.7,
      "n": 1,
      "confidence": "handbook"
    },
    "yield_strength": null,
    "uts": {
      "min": 280,
      "max": 280,
      "typical": 280,
      "n": 1,
      "confidence": "handbook"
    },
    "modulus": {
      "min": 461,
      "max": 461,
      "typical": 461,
      "n": 1,
      "confidence": "handbook"
    },
    "hardness": {
      "min": 2700,
      "max": 2700,
      "typical": 2700,
      "n": 1,
      "confidence": "handbook"
    },
    "thermal_conductivity": {
      "min": 20,
      "max": 20,
      "typical": 20,
      "n": 1,
      "confidence": "handbook"
    },
    "thermal_expansion": {
      "min": 6.6,
      "max": 6.6,
      "typical": 6.6,
      "n": 1,
      "confidence": "handbook"
    },
    "max_service_temp": {
      "min": 3000,
      "max": 3000,
      "typical": 3000,
      "n": 1,
      "confidence": "handbook"
    },
    "poisson_ratio": null,
    "specific_heat": null,
    "melting_point": {
      "min": 3900,
      "max": 3900,
      "typical": 3900,
      "n": 1,
      "confidence": "handbook"
    },
    "price_per_kg": {
      "min": 3500,
      "max": 3500,
      "typical": 3500,
      "n": 1,
      "confidence": "handbook"
    },
    "electrical_conductivity": null,
    "fracture_toughness": {
      "min": 3.5,
      "max": 3.5,
      "typical": 3.5,
      "n": 1,
      "confidence": "handbook"
    },
    "price_per_cm3": {
      "min": 44.45,
      "max": 44.45,
      "typical": 44.45,
      "n": 0,
      "estimated": true,
      "confidence": "derived"
    },
    "delivered_price_per_kg": {
      "min": 5250,
      "max": 5250,
      "typical": 5250,
      "n": 0,
      "estimated": true,
      "confidence": "derived",
      "provenance": "raw 3500 × condition 1 × form 1.5 × grade 1 = 5250 USD/kg"
    }
  },
  "composition": {
    "Hf": "93.7",
    "C": "6.3"
  },
  "sources": [
    {
      "label": "MatWeb — Pure Hafnium Hf",
      "url": "https://www.matweb.com/search/QuickText.aspx?SearchText=Pure+Hafnium",
      "verified": false
    },
    {
      "label": "Ceramic handbook",
      "url": null,
      "verified": false
    },
    {
      "label": "ASM Engineered Materials Handbook Vol.4 — UHTC HfC",
      "url": "https://dl.asminternational.org/handbooks/edited-volume/18/chapter-abstract/204993/Engineering-Ceramics",
      "verified": false
    },
    {
      "label": "NASA TM-2003-212442 — UHTC for Hypersonic Vehicles",
      "url": "https://ntrs.nasa.gov/citations/20030063084",
      "verified": true
    }
  ],
  "machinability": null,
  "weldability": null,
  "corrosion_resistance": "Excellent",
  "meta": {
    "ceramic": true,
    "applications": "재진입체 (re-entry vehicle) 리딩 엣지, 핵 reactor 컨트롤 rod",
    "limitations": "세계 최고 융점급 — 가공 거의 불가, 산화 1500°C 이상",
    "no_yield": "취성 세라믹 — 항복점 없음. 원자료의 항복값은 인장강도 복사본이라 싣지 않음(uts 참조).",
    "_r173_note_applied": true
  },
  "popularity": 1,
  "density": 12.7,
  "yield_strength": null,
  "uts": 280,
  "elongation": null,
  "modulus": 461,
  "hardness": 2700,
  "thermal_conductivity": 20,
  "fatigue_strength": null,
  "impact_strength": null,
  "manufacturer": "Reference data",
  "process": "Sintered",
  "source": "MatWeb — Pure Hafnium Hf",
  "aliases": [],
  "families": [
    "Ceramic",
    "UHTC"
  ],
  "machining_cost_factor": null,
  "ht_cost_factor": null,
  "price_condition_factor": 1,
  "price_form_factor": 1.5,
  "price_grade_premium": 1,
  "price_per_cm3": 44.45,
  "min_wall_thickness": 1.5,
  "surface_finish_typical": 3.2,
  "tolerance_class": "IT12-13",
  "rohs_compliant": null,
  "rohs_basis": "no_regulated_element_data",
  "confidence_tier": "medium",
  "industry_note": "HfC (Hafnium Carbide, NaCl-structure) — **highest melting point known compound** (Tm ≈ 3900°C). ρ 12.2-12.7 g/cc. σf 270-400 / E 461 / KIC 4.0 / Mohs 9.5 / Tmax 3000°C inert (oxidation 시 HfO₂ 형성 1700°C 이상). Hypersonic vehicle leading edge (Mach 7+ — X-43A, X-51 Waverider), 핵 추진 (nuclear thermal rocket throat), 진공 chamber electrode. 매우 비싸 ($2000-5000/kg). Hf-Ta-C 같은 ternary 더 high-Tm 가능 (4200°C).",
  "price_per_kg": 3500,
  "delivered_price_per_kg": 5250
}

File: data/registry/entries/cer/CER-0038.json
{
  "stable_id": "CER-0038",
  "family": {
    "category": "F-CER",
    "subcategory": "F-CER-uhtc",
    "alloy_base": "F-AB-hafnium-diboride-hfb-uhtc",
    "element_families": []
  },
  "legacy_id": "CER_035",
  "origin": "ceramics-data",
  "id": "CER_035",
  "name": "Hafnium Diboride (HfB₂, UHTC)",
  "category": "Ceramic",
  "subcategory": "UHTC",
  "tier": "reference",
  "manufacturers": [
    "Reference data"
  ],
  "machines": [],
  "processes": [
    "Sintered"
  ],
  "heat_treatment": null,
  "ranges": {
    "density": {
      "min": 11.2,
      "max": 11.2,
      "typical": 11.2,
      "n": 1,
      "confidence": "handbook"
    },
    "yield_strength": null,
    "uts": {
      "min": 350,
      "max": 350,
      "typical": 350,
      "n": 1,
      "confidence": "handbook"
    },
    "modulus": {
      "min": 480,
      "max": 480,
      "typical": 480,
      "n": 1,
      "confidence": "handbook"
    },
    "hardness": {
      "min": 2900,
      "max": 2900,
      "typical": 2900,
      "n": 1,
      "confidence": "handbook"
    },
    "thermal_conductivity": {
      "min": 105,
      "max": 105,
      "typical": 105,
      "n": 1,
      "confidence": "handbook"
    },
    "thermal_expansion": {
      "min": 7.6,
      "max": 7.6,
      "typical": 7.6,
      "n": 1,
      "confidence": "handbook"
    },
    "max_service_temp": {
      "min": 2300,
      "max": 2300,
      "typical": 2300,
      "n": 1,
      "confidence": "handbook"
    },
    "poisson_ratio": null,
    "specific_heat": null,
    "melting_point": {
      "min": 3380,
      "max": 3380,
      "typical": 3380,
      "n": 1,
      "confidence": "handbook"
    },
    "price_per_kg": {
      "min": 5500,
      "max": 5500,
      "typical": 5500,
      "n": 1,
      "confidence": "handbook"
    },
    "electrical_conductivity": null,
    "fracture_toughness": {
      "min": 4,
      "max": 4,
      "typical": 4,
      "n": 1,
      "confidence": "handbook"
    },
    "price_per_cm3": {
      "min": 61.6,
      "max": 61.6,
      "typical": 61.6,
      "n": 0,
      "estimated": true,
      "confidence": "derived"
    },
    "delivered_price_per_kg": {
      "min": 8250,
      "max": 8250,
      "typical": 8250,
      "n": 0,
      "estimated": true,
      "confidence": "derived",
      "provenance": "raw 5500 × condition 1 × form 1.5 × grade 1 = 8250 USD/kg"
    }
  },
  "composition": {
    "Hf": "89.2",
    "B": "10.8"
  },
  "sources": [
    {
      "label": "MatWeb — Pure Hafnium Hf",
      "url": "https://www.matweb.com/search/QuickText.aspx?SearchText=Pure+Hafnium",
      "verified": false
    },
    {
      "label": "Ceramic handbook",
      "url": null,
      "verified": false
    },
    {
      "label": "AFRL UHTC HfB₂-SiC composite study",
      "url": "https://apps.dtic.mil/sti/citations/ADA445478",
      "verified": false
    },
    {
      "label": "ASM Engineered Materials Handbook Vol.4",
      "url": "https://dl.asminternational.org/handbooks/edited-volume/18/chapter-abstract/204993/Engineering-Ceramics",
      "verified": false
    }
  ],
  "machinability": null,
  "weldability": null,
  "corrosion_resistance": "Excellent",
  "meta": {
    "ceramic": true,
    "applications": "재진입체 sharp leading edge, 핵 cladding, MHD 발전 전극",
    "limitations": "ZrB₂ 보다 더 고가, 산화 보호 SiC 필수",
    "no_yield": "취성 세라믹 — 항복점 없음. 원자료의 항복값은 인장강도 복사본이라 싣지 않음(uts 참조).",
    "_r173_note_applied": true
  },
  "popularity": 1,
  "density": 11.2,
  "yield_strength": null,
  "uts": 350,
  "elongation": null,
  "modulus": 480,
  "hardness": 2900,
  "thermal_conductivity": 105,
  "fatigue_strength": null,
  "impact_strength": null,
  "manufacturer": "Reference data",
  "process": "Sintered",
  "source": "MatWeb — Pure Hafnium Hf",
  "aliases": [],
  "families": [
    "Ceramic",
    "UHTC"
  ],
  "machining_cost_factor": null,
  "ht_cost_factor": null,
  "price_condition_factor": 1,
  "price_form_factor": 1.5,
  "price_grade_premium": 1,
  "price_per_cm3": 61.6,
  "min_wall_thickness": 1.5,
  "surface_finish_typical": 3.2,
  "tolerance_class": "IT12-13",
  "rohs_compliant": true,
  "confidence_tier": "medium-low",
  "industry_note": "HfB₂ (Hafnium Diboride, hexagonal AlB₂-type) — Ultra-High Temperature Ceramic. Tm 3380°C, ρ 11.2 g/cc. σf 350-400 / E 480 / KIC 4.5 / Tmax 2300°C inert (oxidation 1700°C+ → HfO₂ 보호 layer). Thermal conductivity 105 W/m·K (가장 conductive UHTC). HfB₂-SiC composite (30% SiC) 은 oxidation 저항 boost. 항공 hypersonic leading edge, 군용 missile nose tip, 우주 RCS thruster nozzle insert. Hot-press 또는 SPS (Spark Plasma Sinter) 가공.",
  "price_per_kg": 5500,
  "delivered_price_per_kg": 8250
}

File: data/registry/entries/cer/CER-0039.json
{
  "stable_id": "CER-0039",
  "family": {
    "category": "F-CER",
    "subcategory": "F-CER-uhtc",
    "alloy_base": "F-AB-zirconium-diboride-zrb-uhtc",
    "element_families": []
  },
  "legacy_id": "CER_034",
  "origin": "ceramics-data",
  "id": "CER_034",
  "name": "Zirconium Diboride (ZrB₂, UHTC)",
  "category": "Ceramic",
  "subcategory": "UHTC",
  "tier": "reference",
  "manufacturers": [
    "Reference data"
  ],
  "machines": [],
  "processes": [
    "Sintered"
  ],
  "heat_treatment": null,
  "ranges": {
    "density": {
      "min": 6,
      "max": 6,
      "typical": 6,
      "n": 1,
      "confidence": "handbook"
    },
    "yield_strength": null,
    "uts": {
      "min": 360,
      "max": 360,
      "typical": 360,
      "n": 1,
      "confidence": "handbook"
    },
    "modulus": {
      "min": 510,
      "max": 510,
      "typical": 510,
      "n": 1,
      "confidence": "handbook"
    },
    "hardness": {
      "min": 2300,
      "max": 2300,
      "typical": 2300,
      "n": 1,
      "confidence": "handbook"
    },
    "thermal_conductivity": {
      "min": 60,
      "max": 60,
      "typical": 60,
      "n": 1,
      "confidence": "handbook"
    },
    "thermal_expansion": {
      "min": 6.8,
      "max": 6.8,
      "typical": 6.8,
      "n": 1,
      "confidence": "handbook"
    },
    "max_service_temp": {
      "min": 2200,
      "max": 2200,
      "typical": 2200,
      "n": 1,
      "confidence": "handbook"
    },
    "poisson_ratio": null,
    "specific_heat": null,
    "melting_point": {
      "min": 3245,
      "max": 3245,
      "typical": 3245,
      "n": 1,
      "confidence": "handbook"
    },
    "price_per_kg": {
      "min": 800,
      "max": 800,
      "typical": 800,
      "n": 1,
      "confidence": "handbook"
    },
    "electrical_conductivity": null,
    "fracture_toughness": {
      "min": 4.5,
      "max": 4.5,
      "typical": 4.5,
      "n": 1,
      "confidence": "handbook"
    },
    "price_per_cm3": {
      "min": 4.8,
      "max": 4.8,
      "typical": 4.8,
      "n": 0,
      "estimated": true,
      "confidence": "derived"
    },
    "delivered_price_per_kg": {
      "min": 1200,
      "max": 1200,
      "typical": 1200,
      "n": 0,
      "estimated": true,
      "confidence": "derived",
      "provenance": "raw 800 × condition 1 × form 1.5 × grade 1 = 1200 USD/kg"
    }
  },
  "composition": {
    "Zr": "80.8",
    "B": "19.2"
  },
  "sources": [
    {
      "label": "Ceramic handbook",
      "url": null,
      "verified": false
    },
    {
      "label": "Saint-Gobain Refractories (웹 아카이브 보존본 — 사이트 폐쇄)",
      "url": "https://web.archive.org/web/20220709122817/https://www.refractories.saint-gobain.com/",
      "verified": false
    },
    {
      "label": "Fahrenholtz et al. — UHTC review (J. Eur. Ceram. Soc. 2007)",
      "url": "https://doi.org/10.1016/j.jeurceramsoc.2006.07.006",
      "verified": false
    }
  ],
  "machinability": null,
  "weldability": null,
  "corrosion_resistance": "Excellent",
  "meta": {
    "ceramic": true,
    "applications": "극초음속 비행체 nose tip, 로켓 throat, 용탕 측정 thermo well",
    "limitations": "공기 中 1100°C 이상 ZrO₂+B₂O₃ 형성 — SiC 첨가로 보호 스케일",
    "no_yield": "취성 세라믹 — 항복점 없음. 원자료의 항복값은 인장강도 복사본이라 싣지 않음(uts 참조).",
    "_r173_note_applied": true
  },
  "popularity": 1,
  "density": 6,
  "yield_strength": null,
  "uts": 360,
  "elongation": null,
  "modulus": 510,
  "hardness": 2300,
  "thermal_conductivity": 60,
  "fatigue_strength": null,
  "impact_strength": null,
  "manufacturer": "Reference data",
  "process": "Sintered",
  "source": "Ceramic handbook",
  "aliases": [],
  "families": [
    "Ceramic",
    "UHTC"
  ],
  "machining_cost_factor": null,
  "ht_cost_factor": null,
  "price_condition_factor": 1,
  "price_form_factor": 1.5,
  "price_grade_premium": 1,
  "price_per_cm3": 4.8,
  "min_wall_thickness": 1.5,
  "surface_finish_typical": 3.2,
  "tolerance_class": "IT12-13",
  "rohs_compliant": null,
  "rohs_basis": "no_regulated_element_data",
  "confidence_tier": "medium-low",
  "industry_note": "ZrB₂ (Zirconium Diboride, hexagonal AlB₂-type) — sister UHTC of HfB₂ (lower cost). Tm 3245°C, ρ 6.10 g/cc (HfB₂ 의 55% — 가벼움 advantage). σf 360-450 / E 510 / KIC 3.5 / Tmax 2200°C inert. ZrB₂-SiC composite oxidation 저항 1700°C+. Hypersonic leading edge (DARPA Falcon HTV-2), refractory crucible (molten metal contact), 우주 thermal protection. SPS sintering 표준.",
  "price_per_kg": 800,
  "delivered_price_per_kg": 1200
}
