Repository: slmhlight/GRANTA

# AM Materials Explorer

ANSYS Granta-style **additive-manufacturing (AM) materials database** — an interactive
web app for exploring metal & polymer materials through dynamic Ashby charts, advanced
filtering, **range-based property data**, and **cited manufacturer datasheets**.

> 적층제조(AM) 소재 데이터베이스 탐색기. 대화형 Ashby 차트, 고급 필터링, **물성 range 데이터**,
> **데이터시트 출처 추적**을 제공합니다.

## Features
- **Range-based properties** — every property is a `min · typical · max` aggregated from real data points (heat treatments × build direction × vendors), shown as smooth property envelopes on the Ashby chart and min–max sub-lines in the detail panel.
- **Interactive Ashby chart** (Plotly.js) — selectable X/Y axes, per-axis log toggles + limit sliders, convex-hull envelopes, compare-selection colouring, and a Display panel of visibility toggles (grid, legend, labels, opacity, dark theme, colour-by).
- **3-panel layout** — filter sidebar · data view (table / cards / Ashby) · detail & compare panel (per-property bars + click-to-sort).
- **Source traceability** — curated AM alloys link to verified manufacturer datasheets (EOS, Renishaw, GE Additive, 3D Systems, …); no fabricated citations.
- **CSV export** of filtered results.

## Tech stack
React 19 · Vite 7 · TypeScript · Tailwind CSS 4 · shadcn/ui · Plotly.js · wouter · pnpm 10

## Quick start
```bash
pnpm install
pnpm dev          # http://localhost:3000
```
Build the dataset from sources (optional — output is committed):
```bash
pnpm build:data   # data/material_db.json + enriched CSV → client/public/materials.json
```
Production build: `pnpm build` · Type-check: `pnpm check` · Tests: `pnpm test`

## Deploy (GitHub Pages)
The app is a pure static SPA and ships with a GitHub Actions workflow that builds and
publishes it to Pages on every push to `main`. One-time setup: **Settings → Pages →
Source = "GitHub Actions"**. Live URL: `https://slmhlight.github.io/GRANTA/`.
Full instructions: [`docs/DEPLOY_GITHUB_PAGES.md`](./docs/DEPLOY_GITHUB_PAGES.md).

## Data
**1,128 materials** across metals, polymers, ceramics & composites — curated AM alloys
(verified manufacturer datasheets), AM vendor data, condition-split generics, and standard
reference alloys with cross-standard designations (UNS/EN/DIN/JIS/GB/AMS). Each property is a
real `min · typical · max` range; fatigue limits are measured where available and otherwise
estimated from UTS (clearly flagged `est.`). Live counts and integrity metrics are emitted to
`client/public/build-meta.json` by `pnpm build:data`.

File: data/registry/entries/cmp/CMP-0001.json
{
  "stable_id": "CMP-0001",
  "family": {
    "category": "F-CMP",
    "subcategory": "F-CMP-aramid-epoxy",
    "alloy_base": "F-AB-afk",
    "element_families": []
  },
  "legacy_id": "CMP_013",
  "origin": "composites-data",
  "id": "CMP_013",
  "name": "AFK — Kevlar 29/Epoxy (Woven)",
  "category": "Composite",
  "subcategory": "Aramid-Epoxy",
  "tier": "am_vendor",
  "manufacturers": [
    "Reference data"
  ],
  "machines": [],
  "processes": [
    "Layup"
  ],
  "heat_treatment": null,
  "ranges": {
    "density": {
      "min": 1.3,
      "max": 1.36,
      "typical": 1.33,
      "n": 1,
      "confidence": "measured",
      "provenance": "DuPont Kevlar 29 prepreg datasheet"
    },
    "yield_strength": null,
    "uts": {
      "min": 480,
      "max": 620,
      "typical": 550,
      "n": 1,
      "confidence": "measured"
    },
    "modulus": {
      "min": 22,
      "max": 28,
      "typical": 25,
      "n": 1,
      "confidence": "measured"
    },
    "hardness": null,
    "thermal_conductivity": {
      "min": 0.5,
      "max": 0.5,
      "typical": 0.5,
      "n": 1,
      "confidence": "handbook"
    },
    "thermal_expansion": {
      "min": -1.5,
      "max": -1.5,
      "typical": -1.5,
      "n": 1,
      "confidence": "handbook"
    },
    "max_service_temp": {
      "min": 150,
      "max": 200,
      "typical": 180,
      "n": 1,
      "confidence": "measured"
    },
    "poisson_ratio": null,
    "specific_heat": null,
    "melting_point": null,
    "price_per_kg": {
      "min": 70,
      "max": 70,
      "typical": 70,
      "n": 1,
      "confidence": "handbook"
    },
    "electrical_conductivity": null,
    "elongation": {
      "min": 2.5,
      "max": 3.8,
      "typical": 3,
      "n": 1,
      "confidence": "measured"
    },
    "price_per_cm3": {
      "min": 0.0791,
      "max": 0.1071,
      "typical": 0.0931,
      "n": 0,
      "estimated": true,
      "confidence": "derived",
      "provenance": "price_per_kg × ρ 재계산"
    },
    "delivered_price_per_kg": {
      "min": 70,
      "max": 70,
      "typical": 70,
      "n": 0,
      "estimated": true,
      "confidence": "derived",
      "provenance": "raw 70 × condition 1 × form 1 × grade 1 = 70 USD/kg"
    }
  },
  "composition": [
    [
      "Aramid (DuPont Kevlar 29 woven, 50 vol%)",
      "50"
    ],
    [
      "Epoxy (50 vol%)",
      "50"
    ]
  ],
  "sources": [
    {
      "label": "Composites handbook",
      "url": null,
      "verified": false
    },
    {
      "label": "DuPont Kevlar fiber technical guide",
      "url": "https://www.dupont.com/brands/kevlar.html",
      "verified": true
    },
    {
      "label": "Teijin Twaron aramid fiber",
      "url": "https://www.teijinaramid.com/en/products/twaron/",
      "verified": true
    },
    {
      "label": "ASM Engineered Materials Handbook Vol.1 — Aramid Composites",
      "url": "https://dl.asminternational.org/handbooks/edited-volume/14/chapter-abstract/204970/Aramid-Fiber-Composites",
      "verified": false
    }
  ],
  "machinability": null,
  "weldability": null,
  "corrosion_resistance": null,
  "meta": {
    "composite": true,
    "anisotropic": true,
    "ply_direction": "Woven [0/90]",
    "fiber_vf": 0.55,
    "applications": "방탄 조끼 (NIJ Level IIIA), 보호 의류, 산업 호스",
    "anisotropy_note": "복합재 — 강성·강도가 fiber 방향 의존. 0° UD 값 (수직 방향은 1/10~1/20).",
    "no_yield": "섬유 복합재 — 항복점 없음(선형 후 파단). 원자료의 항복값은 인장강도 복사본이라 싣지 않음(uts 참조).",
    "_r173_note_applied": true,
    "composition_basis": "vol%"
  },
  "popularity": 3,
  "density": 1.4,
  "yield_strength": null,
  "uts": 900,
  "elongation": 3.5,
  "modulus": 60,
  "hardness": null,
  "thermal_conductivity": 0.5,
  "fatigue_strength": null,
  "impact_strength": null,
  "manufacturer": "Reference data",
  "process": "Layup",
  "source": "Composites handbook",
  "aliases": [],
  "families": [
    "Composite",
    "Aramid-Epoxy"
  ],
  "machining_cost_factor": null,
  "ht_cost_factor": null,
  "price_condition_factor": 1,
  "price_form_factor": 1,
  "price_grade_premium": 1,
  "price_per_cm3": 0.0931,
  "rohs_compliant": null,
  "rohs_basis": "no_regulated_element_data",
  "confidence_tier": "high",
  "industry_note": "AFRP / AFK (Aramid Fiber Reinforced Polymer) — para-aramid polymer (DuPont Kevlar, Teijin Twaron, Honeywell GoldShield).",
  "price_per_kg": 70,
  "delivered_price_per_kg": 70
}

File: data/registry/entries/cmp/CMP-0002.json
{
  "stable_id": "CMP-0002",
  "family": {
    "category": "F-CMP",
    "subcategory": "F-CMP-aramid-epoxy",
    "alloy_base": "F-AB-afk",
    "element_families": []
  },
  "legacy_id": "CMP_012",
  "origin": "composites-data",
  "id": "CMP_012",
  "name": "AFK — Kevlar 49/Epoxy (UD 0°)",
  "category": "Composite",
  "subcategory": "Aramid-Epoxy",
  "tier": "am_vendor",
  "manufacturers": [
    "Reference data"
  ],
  "machines": [],
  "processes": [
    "Layup"
  ],
  "heat_treatment": null,
  "ranges": {
    "density": {
      "min": 1.34,
      "max": 1.4,
      "typical": 1.38,
      "n": 1,
      "confidence": "measured"
    },
    "yield_strength": null,
    "uts": {
      "min": 1100,
      "max": 1400,
      "typical": 1250,
      "n": 1,
      "confidence": "measured"
    },
    "modulus": {
      "min": 68,
      "max": 78,
      "typical": 75,
      "n": 1,
      "confidence": "measured"
    },
    "hardness": null,
    "thermal_conductivity": {
      "min": 0.5,
      "max": 0.5,
      "typical": 0.5,
      "n": 1,
      "confidence": "handbook"
    },
    "thermal_expansion": {
      "min": -2,
      "max": -2,
      "typical": -2,
      "n": 1,
      "confidence": "handbook"
    },
    "max_service_temp": {
      "min": 150,
      "max": 150,
      "typical": 150,
      "n": 1,
      "confidence": "handbook"
    },
    "poisson_ratio": null,
    "specific_heat": null,
    "melting_point": null,
    "price_per_kg": {
      "min": 90,
      "max": 90,
      "typical": 90,
      "n": 1,
      "confidence": "handbook"
    },
    "electrical_conductivity": null,
    "elongation": {
      "min": 1.8,
      "max": 2.4,
      "typical": 2,
      "n": 1,
      "confidence": "measured"
    },
    "price_per_cm3": {
      "min": 0.1242,
      "max": 0.1242,
      "typical": 0.1242,
      "n": 0,
      "estimated": true,
      "confidence": "derived"
    }
  },
  "composition": [
    [
      "Aramid (DuPont Kevlar 49 UD, 60 vol%)",
      "60"
    ],
    [
      "Epoxy (40 vol%)",
      "40"
    ]
  ],
  "sources": [
    {
      "label": "Composites handbook",
      "url": null,
      "verified": false
    },
    {
      "label": "DuPont Kevlar fiber technical guide",
      "url": "https://www.dupont.com/brands/kevlar.html",
      "verified": true
    },
    {
      "label": "Teijin Twaron aramid fiber",
      "url": "https://www.teijinaramid.com/en/products/twaron/",
      "verified": true
    },
    {
      "label": "ASM Engineered Materials Handbook Vol.1 — Aramid Composites",
      "url": "https://dl.asminternational.org/handbooks/edited-volume/14/chapter-abstract/204970/Aramid-Fiber-Composites",
      "verified": false
    }
  ],
  "machinability": null,
  "weldability": null,
  "corrosion_resistance": null,
  "meta": {
    "composite": true,
    "anisotropic": true,
    "ply_direction": "UD 0°",
    "fiber_vf": 0.6,
    "applications": "방탄 패널, 헬멧 (Mod-IV), 케이블 보강, 산업 호스",
    "limitations": "압축 강도 280MPa (인장의 20%), 표면 흡습",
    "anisotropy_note": "복합재 — 강성·강도가 fiber 방향 의존. 0° UD 값 (수직 방향은 1/10~1/20).",
    "no_yield": "섬유 복합재 — 항복점 없음(선형 후 파단). 원자료의 항복값은 인장강도 복사본이라 싣지 않음(uts 참조).",
    "_r173_note_applied": true,
    "composition_basis": "vol%"
  },
  "popularity": 3,
  "density": 1.38,
  "yield_strength": null,
  "uts": 1380,
  "elongation": 1.8,
  "modulus": 76,
  "hardness": null,
  "thermal_conductivity": 0.5,
  "fatigue_strength": null,
  "impact_strength": null,
  "manufacturer": "Reference data",
  "process": "Layup",
  "source": "Composites handbook",
  "aliases": [],
  "families": [
    "Composite",
    "Aramid-Epoxy"
  ],
  "machining_cost_factor": null,
  "ht_cost_factor": null,
  "price_condition_factor": 1,
  "price_form_factor": 1,
  "price_grade_premium": 1,
  "price_per_cm3": 0.1242,
  "rohs_compliant": true,
  "confidence_tier": "high",
  "industry_note": "AFRP / AFK (Aramid Fiber Reinforced Polymer) — para-aramid polymer (DuPont Kevlar, Teijin Twaron, Honeywell GoldShield)."
}

File: data/registry/entries/cmp/CMP-0003.json
{
  "stable_id": "CMP-0003",
  "family": {
    "category": "F-CMP",
    "subcategory": "F-CMP-aramid-vinylester",
    "alloy_base": "F-AB-afk",
    "element_families": []
  },
  "legacy_id": "CMP_014",
  "origin": "composites-data",
  "id": "CMP_014",
  "name": "AFK — Twaron 1000/Vinyl Ester",
  "category": "Composite",
  "subcategory": "Aramid-VinylEster",
  "tier": "am_vendor",
  "manufacturers": [
    "Reference data"
  ],
  "machines": [],
  "processes": [
    "Layup"
  ],
  "heat_treatment": null,
  "ranges": {
    "density": {
      "min": 1.3,
      "max": 1.36,
      "typical": 1.33,
      "n": 1,
      "confidence": "measured",
      "provenance": "Teijin Twaron 1000 datasheet"
    },
    "yield_strength": null,
    "uts": {
      "min": 450,
      "max": 600,
      "typical": 525,
      "n": 1,
      "confidence": "measured"
    },
    "modulus": {
      "min": 22,
      "max": 28,
      "typical": 25,
      "n": 1,
      "confidence": "measured"
    },
    "hardness": null,
    "thermal_conductivity": {
      "min": 0.45,
      "max": 0.45,
      "typical": 0.45,
      "n": 1,
      "confidence": "handbook"
    },
    "thermal_expansion": {
      "min": -1.8,
      "max": -1.8,
      "typical": -1.8,
      "n": 1,
      "confidence": "handbook"
    },
    "max_service_temp": {
      "min": 130,
      "max": 130,
      "typical": 130,
      "n": 1,
      "confidence": "handbook"
    },
    "poisson_ratio": null,
    "specific_heat": null,
    "melting_point": null,
    "price_per_kg": {
      "min": 50,
      "max": 50,
      "typical": 50,
      "n": 1,
      "confidence": "handbook"
    },
    "electrical_conductivity": null,
    "elongation": {
      "min": 2.8,
      "max": 3.5,
      "typical": 3.2,
      "n": 1,
      "confidence": "measured"
    },
    "price_per_cm3": {
      "min": 0.0565,
      "max": 0.0765,
      "typical": 0.0665,
      "n": 0,
      "estimated": true,
      "confidence": "derived",
      "provenance": "price_per_kg × ρ 재계산"
    },
    "delivered_price_per_kg": {
      "min": 50,
      "max": 50,
      "typical": 50,
      "n": 0,
      "estimated": true,
      "confidence": "derived",
      "provenance": "raw 50 × condition 1 × form 1 × grade 1 = 50 USD/kg"
    }
  },
  "composition": [
    [
      "Aramid (Teijin Twaron 1000, 50 vol%)",
      "50"
    ],
    [
      "Vinyl ester (50 vol%)",
      "50"
    ]
  ],
  "sources": [
    {
      "label": "Composites handbook",
      "url": null,
      "verified": false
    },
    {
      "label": "DuPont Kevlar fiber technical guide",
      "url": "https://www.dupont.com/brands/kevlar.html",
      "verified": true
    },
    {
      "label": "Teijin Twaron aramid fiber",
      "url": "https://www.teijinaramid.com/en/products/twaron/",
      "verified": true
    },
    {
      "label": "ASM Engineered Materials Handbook Vol.1 — Aramid Composites",
      "url": "https://dl.asminternational.org/handbooks/edited-volume/14/chapter-abstract/204970/Aramid-Fiber-Composites",
      "verified": false
    }
  ],
  "machinability": null,
  "weldability": null,
  "corrosion_resistance": null,
  "meta": {
    "composite": true,
    "anisotropic": true,
    "ply_direction": "UD 0°",
    "fiber_vf": 0.55,
    "applications": "선박 hull (저가 방탄용), 송수관 보강",
    "anisotropy_note": "복합재 — 강성·강도가 fiber 방향 의존. 0° UD 값 (수직 방향은 1/10~1/20).",
    "no_yield": "섬유 복합재 — 항복점 없음(선형 후 파단). 원자료의 항복값은 인장강도 복사본이라 싣지 않음(uts 참조).",
    "_r173_note_applied": true,
    "composition_basis": "vol%"
  },
  "popularity": 3,
  "density": 1.42,
  "yield_strength": null,
  "uts": 1100,
  "elongation": 2.5,
  "modulus": 65,
  "hardness": null,
  "thermal_conductivity": 0.45,
  "fatigue_strength": null,
  "impact_strength": null,
  "manufacturer": "Reference data",
  "process": "Layup",
  "source": "Composites handbook",
  "aliases": [],
  "families": [
    "Composite",
    "Aramid-VinylEster"
  ],
  "machining_cost_factor": null,
  "ht_cost_factor": null,
  "price_condition_factor": 1,
  "price_form_factor": 1,
  "price_grade_premium": 1,
  "price_per_cm3": 0.0665,
  "rohs_compliant": true,
  "confidence_tier": "high",
  "industry_note": "AFRP / AFK (Aramid Fiber Reinforced Polymer) — para-aramid polymer (DuPont Kevlar, Teijin Twaron, Honeywell GoldShield).",
  "price_per_kg": 50,
  "delivered_price_per_kg": 50
}

File: data/registry/entries/cmp/CMP-0004.json
{
  "stable_id": "CMP-0004",
  "family": {
    "category": "F-CMP",
    "subcategory": "F-CMP-bulk-molding",
    "alloy_base": "F-AB-pmc",
    "element_families": []
  },
  "legacy_id": "CMP_028",
  "origin": "composites-data",
  "id": "CMP_028",
  "name": "PMC — SMC (Sheet Molding Compound, glass 30%)",
  "category": "Composite",
  "subcategory": "Bulk-Molding",
  "tier": "reference",
  "manufacturers": [
    "Reference data"
  ],
  "machines": [],
  "processes": [
    "Layup"
  ],
  "heat_treatment": null,
  "ranges": {
    "density": {
      "min": 1.9,
      "max": 1.9,
      "typical": 1.9,
      "n": 1,
      "confidence": "handbook"
    },
    "yield_strength": {
      "min": 90,
      "max": 90,
      "typical": 90,
      "n": 1,
      "confidence": "handbook"
    },
    "uts": {
      "min": 110,
      "max": 110,
      "typical": 110,
      "n": 1,
      "confidence": "handbook"
    },
    "modulus": {
      "min": 13,
      "max": 13,
      "typical": 13,
      "n": 1,
      "confidence": "handbook"
    },
    "hardness": null,
    "thermal_conductivity": {
      "min": 0.5,
      "max": 0.5,
      "typical": 0.5,
      "n": 1,
      "confidence": "handbook"
    },
    "thermal_expansion": {
      "min": 25,
      "max": 25,
      "typical": 25,
      "n": 1,
      "confidence": "handbook"
    },
    "max_service_temp": {
      "min": 150,
      "max": 150,
      "typical": 150,
      "n": 1,
      "confidence": "handbook"
    },
    "poisson_ratio": null,
    "specific_heat": null,
    "melting_point": null,
    "price_per_kg": {
      "min": 3,
      "max": 3,
      "typical": 3,
      "n": 1,
      "confidence": "handbook"
    },
    "electrical_conductivity": null,
    "elongation": {
      "min": 1.5,
      "max": 1.5,
      "typical": 1.5,
      "n": 1,
      "confidence": "handbook"
    },
    "price_per_cm3": {
      "min": 0.0057,
      "max": 0.0057,
      "typical": 0.0057,
      "n": 0,
      "estimated": true,
      "confidence": "derived"
    },
    "delivered_price_per_kg": {
      "min": 3,
      "max": 3,
      "typical": 3,
      "n": 0,
      "estimated": true,
      "confidence": "derived",
      "provenance": "raw 3 × condition 1 × form 1 × grade 1 = 3 USD/kg"
    }
  },
  "composition": {},
  "sources": [
    {
      "label": "Composites handbook",
      "url": null,
      "verified": false
    },
    {
      "label": "Teijin (구 Continental Structural Plastics) — GF-SMC",
      "url": "https://teijin-mobility.com/en/new_tech/gf-smc/",
      "verified": false
    },
    {
      "label": "Magna International SMC body panel",
      "url": "https://www.magna.com/",
      "verified": false
    },
    {
      "label": "JLON Composite — SMC (Sheet Molding Compound) JL-6006, 30-33% glass",
      "url": "https://www.jloncomposite.com/sheet-moulding-compound-SMC.html",
      "verified": true
    }
  ],
  "machinability": null,
  "weldability": null,
  "corrosion_resistance": null,
  "meta": {
    "composite": true,
    "anisotropic": true,
    "applications": "자동차 hood·trunk lid·panels (FRP large parts), 인프라 패널",
    "anisotropy_note": "복합재 — 강성·강도가 fiber 방향 의존. 0° UD 값 (수직 방향은 1/10~1/20).",
    "_r173_note_applied": true
  },
  "popularity": 3,
  "density": 1.9,
  "yield_strength": 90,
  "uts": 110,
  "elongation": 1.5,
  "modulus": 13,
  "hardness": null,
  "thermal_conductivity": 0.5,
  "fatigue_strength": null,
  "impact_strength": null,
  "manufacturer": "Reference data",
  "process": "Layup",
  "source": "Composites handbook",
  "aliases": [
    "glass 30%"
  ],
  "families": [
    "Composite",
    "Bulk-Molding"
  ],
  "machining_cost_factor": null,
  "ht_cost_factor": null,
  "price_condition_factor": 1,
  "price_form_factor": 1,
  "price_grade_premium": 1,
  "price_per_cm3": 0.0057,
  "rohs_compliant": null,
  "rohs_basis": "no_regulated_element_data",
  "confidence_tier": "medium",
  "industry_note": "SMC (Sheet Molding Compound) — polyester / vinyl ester resin + 25-30% chopped glass fiber (25mm length) + CaCO₃ filler + low-profile additive (LPA). Compression molded (matched die, 150-160°C, 10-50 MPa). σf 80-110, σy 70-90, E 11-15 GPa, ρ 1.85-1.",
  "price_per_kg": 3,
  "delivered_price_per_kg": 3
}

File: data/registry/entries/cmp/CMP-0005.json
{
  "stable_id": "CMP-0005",
  "family": {
    "category": "F-CMP",
    "subcategory": "F-CMP-carbon-bmi",
    "alloy_base": "F-AB-cfrp",
    "element_families": []
  },
  "legacy_id": "CMP_030",
  "origin": "composites-data",
  "id": "CMP_030",
  "name": "CFRP — IM7/BMI (UD 0°, supersonic structural)",
  "category": "Composite",
  "subcategory": "Carbon-BMI",
  "tier": "am_vendor",
  "manufacturers": [
    "Reference data"
  ],
  "machines": [],
  "processes": [
    "Layup"
  ],
  "heat_treatment": null,
  "ranges": {
    "density": {
      "min": 1.56,
      "max": 1.6,
      "typical": 1.58,
      "n": 1,
      "confidence": "measured",
      "provenance": "Cytec 5250-4 BMI + IM7 prepreg datasheet"
    },
    "yield_strength": null,
    "uts": {
      "min": 2400,
      "max": 2700,
      "typical": 2550,
      "n": 1,
      "confidence": "measured"
    },
    "modulus": {
      "min": 155,
      "max": 165,
      "typical": 160,
      "n": 1,
      "confidence": "measured"
    },
    "hardness": null,
    "thermal_conductivity": {
      "min": 6,
      "max": 6,
      "typical": 6,
      "n": 1,
      "confidence": "handbook"
    },
    "thermal_expansion": {
      "min": 0.4,
      "max": 0.4,
      "typical": 0.4,
      "n": 1,
      "confidence": "handbook"
    },
    "max_service_temp": {
      "min": 175,
      "max": 230,
      "typical": 220,
      "n": 1,
      "confidence": "measured",
      "provenance": "BMI cured Tg 290°C, continuous use 220°C"
    },
    "poisson_ratio": null,
    "specific_heat": null,
    "melting_point": null,
    "price_per_kg": {
      "min": 220,
      "max": 220,
      "typical": 220,
      "n": 1,
      "confidence": "handbook"
    },
    "electrical_conductivity": null,
    "elongation": {
      "min": 1.5,
      "max": 1.7,
      "typical": 1.6,
      "n": 1,
      "confidence": "measured"
    },
    "price_per_cm3": {
      "min": 0.352,
      "max": 0.352,
      "typical": 0.352,
      "n": 0,
      "estimated": true,
      "confidence": "derived"
    }
  },
  "composition": [
    [
      "Carbon (Hexcel IM7, 60 vol%)",
      "60"
    ],
    [
      "BMI resin (Cytec 5250-4 또는 equiv., 40 vol%)",
      "40"
    ]
  ],
  "sources": [
    {
      "label": "Solvay/Cytec — CFRP — IM7/BMI (UD 0°, supersonic structural)",
      "url": "https://www.syensqo.com/en/composite-materials",
      "verified": true
    },
    {
      "label": "Toray T300/T700/T800/M40J carbon fiber datasheet",
      "url": "https://www.toraycma.com/products/carbon-fiber/",
      "verified": true
    },
    {
      "label": "Hexcel HexPly 8552 / 3501-6 / IM7 prepreg reference",
      "url": "https://www.hexcel.com/",
      "verified": false
    },
    {
      "label": "Hexcel HexTow IM7 / IM9 carbon fiber datasheet",
      "url": "https://www.hexcel.com/Products/Carbon-Fiber/HexTow-Continuous-Carbon-Fiber/",
      "verified": true
    },
    {
      "label": "Hexcel HexPly carbon/epoxy prepreg datasheet",
      "url": "https://www.hexcel.com/Products/Industries",
      "verified": true
    },
    {
      "label": "ASM Engineered Materials Handbook Vol.1 — CFRP",
      "url": "https://dl.asminternational.org/handbooks/edited-volume/14/chapter-abstract/204970/Properties-of-Carbon-Fiber-Reinforced-Polymers",
      "verified": false
    }
  ],
  "machinability": null,
  "weldability": null,
  "corrosion_resistance": null,
  "meta": {
    "composite": true,
    "anisotropic": true,
    "ply_direction": "UD 0°",
    "fiber_vf": 0.6,
    "applications": "F-22 Raptor·F-35 Lightning II nose & wing skin (high-temp 200°C 환경), 미사일 nosecone (radome), Trent 1000 fan blade containment, hypersonic UAV",
    "limitations": "에폭시 대비 toughness 낮음 (KIC 약), 가공·curing 비용 ↑, 흡습 영향 영구",
    "anisotropy_note": "복합재 — 강성·강도가 fiber 방향 의존. 0° UD 값 (수직 방향은 1/10~1/20).",
    "no_yield": "섬유 복합재 — 항복점 없음(선형 후 파단). 원자료의 항복값은 인장강도 복사본이라 싣지 않음(uts 참조).",
    "_r173_note_applied": true,
    "composition_basis": "vol%"
  },
  "popularity": 4,
  "density": 1.6,
  "yield_strength": null,
  "uts": 2500,
  "elongation": 1.6,
  "modulus": 165,
  "hardness": null,
  "thermal_conductivity": 6,
  "fatigue_strength": null,
  "impact_strength": null,
  "manufacturer": "Reference data",
  "process": "Layup",
  "source": "Solvay/Cytec — CFRP — IM7/BMI (UD 0°, supersonic structural)",
  "aliases": [],
  "families": [
    "Composite",
    "Carbon-BMI"
  ],
  "machining_cost_factor": null,
  "ht_cost_factor": null,
  "price_condition_factor": 1,
  "price_form_factor": 1,
  "price_grade_premium": 1,
  "price_per_cm3": 0.352,
  "rohs_compliant": true,
  "confidence_tier": "high",
  "industry_note": "CFRP UD 0° (Vf 60% standard) tensile values: • **T300/Epoxy**: σf 1800 / E 130 — 기본급 (Boeing 737/787 boards) • **T700SC/Epoxy**: σf 2400 / E 135 — sporting goods (자전거 frame, 골프 shaft) • **T800/Epoxy**: σf 2900 / E 165 — 항공 wing primary (B787 wing box partial) • **IM7/8552 (Hexcel HexPly)**: σf 2820 / E 164 — 항공 표준 prepreg (F-35 wing, Boeing 787 fuselage barrel) • **IM9/8552**: σf 3000 / E 170 — F-22 / F-35 inlet duct • **M40J/Cyanate Ester**: σf"
}

File: data/registry/entries/cmp/CMP-0006.json
{
  "stable_id": "CMP-0006",
  "family": {
    "category": "F-CMP",
    "subcategory": "F-CMP-carbon-cyanate",
    "alloy_base": "F-AB-cfrp",
    "element_families": []
  },
  "legacy_id": "CMP_031",
  "origin": "composites-data",
  "id": "CMP_031",
  "name": "CFRP — M40J/Cyanate Ester (UD 0°, satellite dimensional)",
  "category": "Composite",
  "subcategory": "Carbon-Cyanate",
  "tier": "am_vendor",
  "manufacturers": [
    "Reference data"
  ],
  "machines": [],
  "processes": [
    "Layup"
  ],
  "heat_treatment": null,
  "ranges": {
    "density": {
      "min": 1.62,
      "max": 1.66,
      "typical": 1.64,
      "n": 1,
      "confidence": "measured",
      "provenance": "Toray M40J + cyanate ester prepreg"
    },
    "yield_strength": null,
    "uts": {
      "min": 2100,
      "max": 2400,
      "typical": 2250,
      "n": 1,
      "confidence": "measured"
    },
    "modulus": {
      "min": 220,
      "max": 240,
      "typical": 230,
      "n": 1,
      "confidence": "measured"
    },
    "hardness": null,
    "thermal_conductivity": {
      "min": 35,
      "max": 35,
      "typical": 35,
      "n": 1,
      "confidence": "handbook"
    },
    "thermal_expansion": {
      "min": -0.6,
      "max": -0.3,
      "typical": -0.5,
      "n": 1,
      "confidence": "measured",
      "provenance": "UD 0° 음수 CTE — satellite dimensional stability 핵심"
    },
    "max_service_temp": {
      "min": 320,
      "max": 400,
      "typical": 350,
      "n": 1,
      "confidence": "handbook"
    },
    "poisson_ratio": null,
    "specific_heat": null,
    "melting_point": null,
    "price_per_kg": {
      "min": 380,
      "max": 380,
      "typical": 380,
      "n": 1,
      "confidence": "handbook"
    },
    "electrical_conductivity": null,
    "elongation": {
      "min": 0.9,
      "max": 1.1,
      "typical": 1,
      "n": 1,
      "confidence": "measured"
    },
    "price_per_cm3": {
      "min": 0.627,
      "max": 0.627,
      "typical": 0.627,
      "n": 0,
      "estimated": true,
      "confidence": "derived"
    }
  },
  "composition": [
    [
      "Carbon (Toray M40J, 60 vol%)",
      "60"
    ],
    [
      "Cyanate ester (Lonza Primaset PT-30 또는 equiv., 40 vol%)",
      "40"
    ]
  ],
  "sources": [
    {
      "label": "Composites handbook",
      "url": null,
      "verified": false
    },
    {
      "label": "Toray T300/T700/T800/M40J carbon fiber datasheet",
      "url": "https://www.toraycma.com/products/carbon-fiber/",
      "verified": true
    },
    {
      "label": "Hexcel HexPly 8552 / 3501-6 / IM7 prepreg reference",
      "url": "https://www.hexcel.com/",
      "verified": false
    },
    {
      "label": "Hexcel HexTow IM7 / IM9 carbon fiber datasheet",
      "url": "https://www.hexcel.com/Products/Industries/Aerospace/Commercial-Aerospace",
      "verified": true
    },
    {
      "label": "Hexcel HexPly carbon/epoxy prepreg datasheet",
      "url": "https://www.hexcel.com/Products/Industries",
      "verified": true
    },
    {
      "label": "ASM Engineered Materials Handbook Vol.1 — CFRP",
      "url": "https://dl.asminternational.org/handbooks/edited-volume/14/chapter-abstract/204970/Properties-of-Carbon-Fiber-Reinforced-Polymers",
      "verified": false
    }
  ],
  "machinability": null,
  "weldability": null,
  "corrosion_resistance": null,
  "meta": {
    "composite": true,
    "anisotropic": true,
    "ply_direction": "UD 0°",
    "fiber_vf": 0.6,
    "applications": "통신 위성 antenna reflector & feed boom (저 CTE, 낮은 OOS), Sentinel·WorldView optical bench, James Webb sun-shield strut, GPS satellite truss",
    "limitations": "고가 (CE resin $200/kg), Tg 250°C 부근 toughness drop, processing window 좁음",
    "anisotropy_note": "복합재 — 강성·강도가 fiber 방향 의존. 0° UD 값 (수직 방향은 1/10~1/20).",
    "no_yield": "섬유 복합재 — 항복점 없음(선형 후 파단). 원자료의 항복값은 인장강도 복사본이라 싣지 않음(uts 참조).",
    "_r173_note_applied": true,
    "composition_basis": "vol%"
  },
  "popularity": 4,
  "density": 1.65,
  "yield_strength": null,
  "uts": 1900,
  "elongation": 0.8,
  "modulus": 230,
  "hardness": null,
  "thermal_conductivity": 35,
  "fatigue_strength": null,
  "impact_strength": null,
  "manufacturer": "Reference data",
  "process": "Layup",
  "source": "Composites handbook",
  "aliases": [],
  "families": [
    "Composite",
    "Carbon-Cyanate"
  ],
  "machining_cost_factor": null,
  "ht_cost_factor": null,
  "price_condition_factor": 1,
  "price_form_factor": 1,
  "price_grade_premium": 1,
  "price_per_cm3": 0.627,
  "rohs_compliant": true,
  "confidence_tier": "high",
  "industry_note": "CFRP UD 0° (Vf 60% standard) tensile values: • **T300/Epoxy**: σf 1800 / E 130 — 기본급 (Boeing 737/787 boards) • **T700SC/Epoxy**: σf 2400 / E 135 — sporting goods (자전거 frame, 골프 shaft) • **T800/Epoxy**: σf 2900 / E 165 — 항공 wing primary (B787 wing box partial) • **IM7/8552 (Hexcel HexPly)**: σf 2820 / E 164 — 항공 표준 prepreg (F-35 wing, Boeing 787 fuselage barrel) • **IM9/8552**: σf 3000 / E 170 — F-22 / F-35 inlet duct • **M40J/Cyanate Ester**: σf"
}

File: data/registry/entries/cmp/CMP-0007.json
{
  "stable_id": "CMP-0007",
  "family": {
    "category": "F-CMP",
    "subcategory": "F-CMP-carbon-epoxy",
    "alloy_base": "F-AB-cfrp",
    "element_families": []
  },
  "legacy_id": "CMP_004",
  "origin": "composites-data",
  "id": "CMP_004",
  "name": "CFRP — AS4/8552 Epoxy (Hexcel HexPly UD 0°)",
  "category": "Composite",
  "subcategory": "Carbon-Epoxy",
  "tier": "reference",
  "manufacturers": [
    "Reference data"
  ],
  "machines": [],
  "processes": [
    "Layup"
  ],
  "heat_treatment": null,
  "ranges": {
    "density": {
      "min": 1.58,
      "max": 1.58,
      "typical": 1.58,
      "n": 1,
      "confidence": "handbook"
    },
    "yield_strength": null,
    "uts": {
      "min": 2207,
      "max": 2207,
      "typical": 2207,
      "n": 1,
      "confidence": "handbook"
    },
    "modulus": {
      "min": 134,
      "max": 134,
      "typical": 134,
      "n": 1,
      "confidence": "handbook"
    },
    "hardness": null,
    "thermal_conductivity": {
      "min": 6,
      "max": 6,
      "typical": 6,
      "n": 1,
      "confidence": "handbook"
    },
    "thermal_expansion": {
      "min": 0.5,
      "max": 0.5,
      "typical": 0.5,
      "n": 1,
      "confidence": "handbook"
    },
    "max_service_temp": {
      "min": 121,
      "max": 121,
      "typical": 121,
      "n": 1,
      "confidence": "handbook"
    },
    "poisson_ratio": null,
    "specific_heat": null,
    "melting_point": null,
    "price_per_kg": {
      "min": 110,
      "max": 110,
      "typical": 110,
      "n": 1,
      "confidence": "handbook"
    },
    "electrical_conductivity": null,
    "elongation": {
      "min": 1.7,
      "max": 1.7,
      "typical": 1.7,
      "n": 1,
      "confidence": "handbook"
    },
    "price_per_cm3": {
      "min": 0.1738,
      "max": 0.1738,
      "typical": 0.1738,
      "n": 0,
      "estimated": true,
      "confidence": "derived"
    },
    "delivered_price_per_kg": {
      "min": 110,
      "max": 110,
      "typical": 110,
      "n": 0,
      "estimated": true,
      "confidence": "derived",
      "provenance": "raw 110 × condition 1 × form 1 × grade 1 = 110 USD/kg"
    }
  },
  "composition": {},
  "sources": [
    {
      "label": "Hexcel — CFRP — AS4/8552 Epoxy (Hexcel HexPly UD 0°)",
      "url": "https://www.hexcel.com/products/prepregs-resins/hexply-prepregs/",
      "verified": true
    },
    {
      "label": "Hexcel HexPly carbon/epoxy prepreg datasheet",
      "url": "https://www.hexcel.com/Products/Industries",
      "verified": true
    },
    {
      "label": "Toray T300/T700/T800 carbon fiber datasheet",
      "url": "https://www.toraycma.com/products/carbon-fiber/",
      "verified": true
    },
    {
      "label": "ASM Engineered Materials Handbook Vol.1 — CFRP",
      "url": "https://dl.asminternational.org/handbooks/edited-volume/14/chapter-abstract/204970/Properties-of-Carbon-Fiber-Reinforced-Polymers",
      "verified": false
    }
  ],
  "machinability": null,
  "weldability": null,
  "corrosion_resistance": null,
  "meta": {
    "composite": true,
    "anisotropic": true,
    "ply_direction": "UD 0°",
    "fiber_vf": 0.5742,
    "applications": "Boeing 787 fuselage skin, 항공기 secondary structure, 헬리콥터 rotor blade",
    "industry_note": "Hexcel HexPly 8552 epoxy matrix + AS4 (12K tow) UD prepreg. 0° tensile 1903-2207 MPa, 0° compression 1586 MPa, ILSS 128 MPa. IM7 대비 modulus 낮으나 cost 효율 (40% 저렴). Boeing 787 fuselage, F-22 / F-35 일부, regional aircraft 사용.",
    "anisotropy_note": "복합재 — 강성·강도가 fiber 방향 의존. 0° UD 값 (수직 방향은 1/10~1/20).",
    "no_yield": "섬유 복합재 — 항복점 없음(선형 후 파단). 원자료의 항복값은 인장강도 복사본이라 싣지 않음(uts 참조).",
    "_r173_note_applied": true
  },
  "popularity": 4,
  "density": 1.58,
  "yield_strength": null,
  "uts": 2207,
  "elongation": 1.7,
  "modulus": 134,
  "hardness": null,
  "thermal_conductivity": 6,
  "fatigue_strength": null,
  "impact_strength": null,
  "manufacturer": "Reference data",
  "process": "Layup",
  "source": "Hexcel — CFRP — AS4/8552 Epoxy (Hexcel HexPly UD 0°)",
  "aliases": [],
  "families": [
    "Composite",
    "Carbon-Epoxy"
  ],
  "machining_cost_factor": null,
  "ht_cost_factor": null,
  "price_condition_factor": 1,
  "price_form_factor": 1,
  "price_grade_premium": 1,
  "price_per_cm3": 0.1738,
  "rohs_compliant": true,
  "confidence_tier": "high",
  "industry_note": "CFRP (Carbon Fiber Reinforced Polymer). Fiber: T300 (PAN, σf 3530 MPa, E 230 GPa) / T700 (4900 / 230) / T800 (5880 / 294) / IM7 (5650 / 276) / M40J (4400 / 377, high-modulus). Matrix: epoxy (가장 흔함, max service 100-180°C), BMI (250°C), cyanate ester (180°C), PEEK (250°C). UD 0° T300/Epoxy: σf 1800 / E 130 / ρ 1.",
  "price_per_kg": 110,
  "delivered_price_per_kg": 110
}

File: data/registry/entries/cmp/CMP-0008.json
{
  "stable_id": "CMP-0008",
  "family": {
    "category": "F-CMP",
    "subcategory": "F-CMP-carbon-epoxy",
    "alloy_base": "F-AB-cfrp",
    "element_families": []
  },
  "legacy_id": "CMP_003",
  "origin": "composites-data",
  "id": "CMP_003",
  "name": "CFRP — IM7/8552 Epoxy (Hexcel HexPly UD 0°)",
  "category": "Composite",
  "subcategory": "Carbon-Epoxy",
  "tier": "am_vendor",
  "manufacturers": [
    "Reference data"
  ],
  "machines": [],
  "processes": [
    "Layup"
  ],
  "heat_treatment": null,
  "ranges": {
    "density": {
      "min": 1.55,
      "max": 1.59,
      "typical": 1.57,
      "n": 1,
      "confidence": "measured",
      "provenance": "Hexcel HexPly 8552 datasheet (verified 2024)"
    },
    "yield_strength": null,
    "uts": {
      "min": 2700,
      "max": 2900,
      "typical": 2820,
      "n": 1,
      "confidence": "measured",
      "provenance": "Hexcel IM7/8552 UD 0° tension, AITM 1-0007"
    },
    "modulus": {
      "min": 161,
      "max": 167,
      "typical": 164,
      "n": 1,
      "confidence": "measured",
      "provenance": "Hexcel HexPly 8552 datasheet, UD 0°, ASTM D3039"
    },
    "hardness": null,
    "thermal_conductivity": {
      "min": 6,
      "max": 6,
      "typical": 6,
      "n": 1,
      "confidence": "handbook"
    },
    "thermal_expansion": {
      "min": -0.4,
      "max": 0.2,
      "typical": -0.1,
      "n": 1,
      "confidence": "measured",
      "provenance": "UD 0° longitudinal CTE (negligible). 90° = 28 e-6/K."
    },
    "max_service_temp": {
      "min": 105,
      "max": 121,
      "typical": 120,
      "n": 1,
      "confidence": "measured",
      "provenance": "Hexcel 8552 wet Tg (autoclave-cured)"
    },
    "poisson_ratio": null,
    "specific_heat": null,
    "melting_point": null,
    "price_per_kg": {
      "min": 200,
      "max": 320,
      "typical": 250,
      "n": 1,
      "confidence": "measured",
      "provenance": "Hexcel HexPly IM7/8552 prepreg Q2 2026 (raw IM7 fiber ~$60/kg + 8552 resin)"
    },
    "electrical_conductivity": null,
    "elongation": {
      "min": 1.6,
      "max": 1.8,
      "typical": 1.7,
      "n": 1,
      "confidence": "measured",
      "provenance": "ASTM D3039 strain to break"
    },
    "price_per_cm3": {
      "min": 0.3336,
      "max": 0.4514,
      "typical": 0.3925,
      "n": 0,
      "estimated": true,
      "confidence": "derived",
      "provenance": "R205-R price_per_kg × ρ 재계산"
    }
  },
  "composition": [
    [
      "Carbon (IM7 PAN, 60 vol%)",
      "60"
    ],
    [
      "Epoxy (Hexcel 8552, 40 vol%)",
      "40"
    ]
  ],
  "sources": [
    {
      "label": "Hexcel — CFRP — IM7/8552 Epoxy (Hexcel HexPly UD 0°)",
      "url": "https://www.hexcel.com/products/prepregs-resins/hexply-prepregs/",
      "verified": true
    },
    {
      "label": "Toray T300/T700/T800/M40J carbon fiber datasheet",
      "url": "https://www.toraycma.com/products/carbon-fiber/",
      "verified": true
    },
    {
      "label": "Hexcel HexPly 8552 / 3501-6 / IM7 prepreg reference",
      "url": "https://www.hexcel.com/",
      "verified": false
    },
    {
      "label": "Hexcel HexTow IM7 / IM9 carbon fiber datasheet",
      "url": "https://www.hexcel.com/Products/Carbon-Fiber/HexTow-Continuous-Carbon-Fiber/",
      "verified": true
    },
    {
      "label": "Hexcel HexPly carbon/epoxy prepreg datasheet",
      "url": "https://www.hexcel.com/Products/Industries",
      "verified": true
    },
    {
      "label": "ASM Engineered Materials Handbook Vol.1 — CFRP",
      "url": "https://dl.asminternational.org/handbooks/edited-volume/14/chapter-abstract/204970/Properties-of-Carbon-Fiber-Reinforced-Polymers",
      "verified": false
    }
  ],
  "machinability": null,
  "weldability": null,
  "corrosion_resistance": null,
  "meta": {
    "composite": true,
    "anisotropic": true,
    "ply_direction": "UD 0°",
    "fiber_vf": 0.5742,
    "applications": "B-1B 폭격기 동체, 미사일 모터 케이스, 로켓 격리벽, Airbus A350 wing skin, Boeing 787 nacelle",
    "industry_note": "Hexcel HexPly 8552 epoxy matrix (180°C cure) + IM7 (12K tow) UD prepreg. 항공기 primary aerospace structure 표준 — 0° tensile 2724 MPa (-55°C dry), 90° tensile 92 MPa, 0° compression 1690 MPa, ILSS 137 MPa. 121°C 환경에서 거의 무손실 (controlled flow matrix).",
    "anisotropy_note": "복합재 — 강성·강도가 fiber 방향 의존. 0° UD 값 (수직 방향은 1/10~1/20).",
    "no_yield": "섬유 복합재 — 항복점 없음(선형 후 파단). 원자료의 항복값은 인장강도 복사본이라 싣지 않음(uts 참조).",
    "price_verified_date": "2026-04",
    "price_verified_source": "CFRP IM7/8552",
    "_r173_note_applied": true,
    "composition_basis": "vol%"
  },
  "popularity": 4,
  "density": 1.57,
  "yield_strength": null,
  "uts": 2724,
  "elongation": 1.7,
  "modulus": 163,
  "hardness": null,
  "thermal_conductivity": 6,
  "fatigue_strength": null,
  "impact_strength": null,
  "manufacturer": "Reference data",
  "process": "Layup",
  "source": "Hexcel — CFRP — IM7/8552 Epoxy (Hexcel HexPly UD 0°)",
  "aliases": [],
  "families": [
    "Composite",
    "Carbon-Epoxy"
  ],
  "machining_cost_factor": null,
  "ht_cost_factor": null,
  "price_condition_factor": 1,
  "price_form_factor": 1,
  "price_grade_premium": 1,
  "price_per_cm3": 0.3925,
  "rohs_compliant": true,
  "confidence_tier": "high",
  "industry_note": "CFRP UD 0° (Vf 60% standard) tensile values: • **T300/Epoxy**: σf 1800 / E 130 — 기본급 (Boeing 737/787 boards) • **T700SC/Epoxy**: σf 2400 / E 135 — sporting goods (자전거 frame, 골프 shaft) • **T800/Epoxy**: σf 2900 / E 165 — 항공 wing primary (B787 wing box partial) • **IM7/8552 (Hexcel HexPly)**: σf 2820 / E 164 — 항공 표준 prepreg (F-35 wing, Boeing 787 fuselage barrel) • **IM9/8552**: σf 3000 / E 170 — F-22 / F-35 inlet duct • **M40J/Cyanate Ester**: σf"
}

File: data/registry/entries/cmp/CMP-0009.json
{
  "stable_id": "CMP-0009",
  "family": {
    "category": "F-CMP",
    "subcategory": "F-CMP-carbon-epoxy",
    "alloy_base": "F-AB-cfrp",
    "element_families": []
  },
  "legacy_id": "CMP_005",
  "origin": "composites-data",
  "id": "CMP_005",
  "name": "CFRP — M55J/Epoxy (Pitch UD 0°)",
  "category": "Composite",
  "subcategory": "Carbon-Epoxy",
  "tier": "am_vendor",
  "manufacturers": [
    "Reference data"
  ],
  "machines": [],
  "processes": [
    "Layup"
  ],
  "heat_treatment": null,
  "ranges": {
    "density": {
      "min": 1.65,
      "max": 1.7,
      "typical": 1.67,
      "n": 1,
      "confidence": "measured",
      "provenance": "Toray M55J datasheet"
    },
    "yield_strength": null,
    "uts": {
      "min": 1800,
      "max": 2100,
      "typical": 1950,
      "n": 1,
      "confidence": "measured"
    },
    "modulus": {
      "min": 290,
      "max": 320,
      "typical": 310,
      "n": 1,
      "confidence": "measured"
    },
    "hardness": null,
    "thermal_conductivity": {
      "min": 60,
      "max": 60,
      "typical": 60,
      "n": 1,
      "confidence": "handbook"
    },
    "thermal_expansion": {
      "min": -1,
      "max": -0.6,
      "typical": -0.8,
      "n": 1,
      "confidence": "measured"
    },
    "max_service_temp": {
      "min": 130,
      "max": 130,
      "typical": 130,
      "n": 1,
      "confidence": "handbook"
    },
    "poisson_ratio": null,
    "specific_heat": null,
    "melting_point": null,
    "price_per_kg": {
      "min": 350,
      "max": 350,
      "typical": 350,
      "n": 1,
      "confidence": "handbook"
    },
    "electrical_conductivity": null,
    "elongation": {
      "min": 0.6,
      "max": 0.8,
      "typical": 0.7,
      "n": 1,
      "confidence": "measured"
    },
    "price_per_cm3": {
      "min": 0.5775,
      "max": 0.5775,
      "typical": 0.5775,
      "n": 0,
      "estimated": true,
      "confidence": "derived"
    }
  },
  "composition": [
    [
      "Pitch-based Carbon (Toray M55J, 60 vol%)",
      "60"
    ],
    [
      "Epoxy (250F prepreg, 40 vol%)",
      "40"
    ]
  ],
  "sources": [
    {
      "label": "Toray — CFRP — M55J/Epoxy (Pitch UD 0°)",
      "url": "https://www.toraytac.com/product-explorer/",
      "verified": true
    },
    {
      "label": "Hexcel HexPly carbon/epoxy prepreg datasheet",
      "url": "https://www.hexcel.com/Products/Industries",
      "verified": true
    },
    {
      "label": "Toray T300/T700/T800 carbon fiber datasheet",
      "url": "https://www.toraycma.com/products/carbon-fiber/",
      "verified": true
    },
    {
      "label": "ASM Engineered Materials Handbook Vol.1 — CFRP",
      "url": "https://dl.asminternational.org/handbooks/edited-volume/14/chapter-abstract/204970/Properties-of-Carbon-Fiber-Reinforced-Polymers",
      "verified": false
    }
  ],
  "machinability": null,
  "weldability": null,
  "corrosion_resistance": null,
  "meta": {
    "composite": true,
    "anisotropic": true,
    "ply_direction": "UD 0°",
    "fiber_vf": 0.6,
    "applications": "위성 dimensional 안정 구조 (저 CTE), 로봇 arm",
    "limitations": "취성 — 충격에 약함, 고가",
    "anisotropy_note": "복합재 — 강성·강도가 fiber 방향 의존. 0° UD 값 (수직 방향은 1/10~1/20).",
    "no_yield": "섬유 복합재 — 항복점 없음(선형 후 파단). 원자료의 항복값은 인장강도 복사본이라 싣지 않음(uts 참조).",
    "_r173_note_applied": true,
    "composition_basis": "vol%"
  },
  "popularity": 4,
  "density": 1.65,
  "yield_strength": null,
  "uts": 1900,
  "elongation": 0.6,
  "modulus": 320,
  "hardness": null,
  "thermal_conductivity": 60,
  "fatigue_strength": null,
  "impact_strength": null,
  "manufacturer": "Reference data",
  "process": "Layup",
  "source": "Toray — CFRP — M55J/Epoxy (Pitch UD 0°)",
  "aliases": [],
  "families": [
    "Composite",
    "Carbon-Epoxy"
  ],
  "machining_cost_factor": null,
  "ht_cost_factor": null,
  "price_condition_factor": 1,
  "price_form_factor": 1,
  "price_grade_premium": 1,
  "price_per_cm3": 0.5775,
  "rohs_compliant": true,
  "confidence_tier": "high",
  "industry_note": "CFRP (Carbon Fiber Reinforced Polymer). Fiber: T300 (PAN, σf 3530 MPa, E 230 GPa) / T700 (4900 / 230) / T800 (5880 / 294) / IM7 (5650 / 276) / M40J (4400 / 377, high-modulus). Matrix: epoxy (가장 흔함, max service 100-180°C), BMI (250°C), cyanate ester (180°C), PEEK (250°C). UD 0° T300/Epoxy: σf 1800 / E 130 / ρ 1."
}
