Repository: slmhlight/GRANTA

# AM Materials Explorer

ANSYS Granta-style **additive-manufacturing (AM) materials database** — an interactive
web app for exploring metal & polymer materials through dynamic Ashby charts, advanced
filtering, **range-based property data**, and **cited manufacturer datasheets**.

> 적층제조(AM) 소재 데이터베이스 탐색기. 대화형 Ashby 차트, 고급 필터링, **물성 range 데이터**,
> **데이터시트 출처 추적**을 제공합니다.

## Features
- **Range-based properties** — every property is a `min · typical · max` aggregated from real data points (heat treatments × build direction × vendors), shown as smooth property envelopes on the Ashby chart and min–max sub-lines in the detail panel.

File: data/registry/entries/cmp/CMP-0010.json
{
  "stable_id": "CMP-0010",
  "family": {
    "category": "F-CMP",
    "subcategory": "F-CMP-carbon-epoxy",
    "alloy_base": "F-AB-cfrp",
    "element_families": []
  },
  "legacy_id": "CMP_006",
  "origin": "composites-data",
  "id": "CMP_006",
  "name": "CFRP — Pitch P-100/Epoxy (UD 0°)",
  "category": "Composite",
  "subcategory": "Carbon-Epoxy",
  "tier": "am_vendor",
  "manufacturers": [
    "Reference data"
  ],
  "machines": [],
  "processes": [
    "Layup"
  ],
  "heat_treatment": null,
  "ranges": {
    "density": {
      "min": 1.78,
      "max": 1.85,
      "typical": 1.82,
      "n": 1,
      "confidence": "measured",
      "provenance": "Cytec P-100 + epoxy datasheet"
    },
    "yield_strength": null,
    "uts": {
      "min": 1100,
      "max": 1400,
      "typical": 1250,
      "n": 1,
      "confidence": "measured"
    },
    "modulus": {
      "min": 480,
      "max": 540,
      "typical": 520,
      "n": 1,
      "confidence": "measured"
    },
    "hardness": null,
    "thermal_conductivity": {
      "min": 400,
      "max": 600,
      "typical": 500,
      "n": 1,
      "confidence": "measured",
      "provenance": "UD 0° axial direction — copper 와 동등 thermal conductivity"
    },
    "thermal_expansion": {
      "min": -1,
      "max": -1,
      "typical": -1,
      "n": 1,
      "confidence": "handbook"
    },
    "max_service_temp": {
      "min": 130,
      "max": 130,
      "typical": 130,
      "n": 1,
      "confidence": "handbook"
    },
    "poisson_ratio": null,
    "specific_heat": null,
    "melting_point": null,
    "price_per_kg": {
      "min": 700,
      "max": 700,
      "typical": 700,
      "n": 1,
      "confidence": "handbook"
    },
    "electrical_conductivity": null,
    "elongation": {
      "min": 0.2,
      "max": 0.3,
      "typical": 0.25,
      "n": 1,
      "confidence": "measured"
    },
    "price_per_cm3": {
      "min": 1.295,
      "max": 1.295,
      "typical": 1.295,
      "n": 0,
      "estimated": true,
      "confidence": "derived"
    }
  },
  "composition": [
    [
      "Pitch-based Carbon (Cytec ThornelL P-100, 60 vol%)",
      "60"
    ],
    [
      "Epoxy (40 vol%)",
      "40"
    ]
  ],
  "sources": [
    {
      "label": "Solvay/Cytec — CFRP — Pitch P-100/Epoxy (UD 0°)",
      "url": "https://www.syensqo.com/en/composite-materials",
      "verified": true
    },
    {
      "label": "Hexcel HexPly carbon/epoxy prepreg datasheet",
      "url": "https://www.hexcel.com/Products/Industries",
      "verified": true
    },
    {
      "label": "Toray T300/T700/T800 carbon fiber datasheet",
      "url": "https://www.toraycma.com/products/carbon-fiber/",
      "verified": true
    },
    {
      "label": "ASM Engineered Materials Handbook Vol.1 — CFRP",
      "url": "https://dl.asminternational.org/handbooks/edited-volume/14/chapter-abstract/204970/Properties-of-Carbon-Fiber-Reinforced-Polymers",
      "verified": false
    }
  ],
  "machinability": null,
  "weldability": null,
  "corrosion_resistance": null,
  "meta": {
    "composite": true,
    "anisotropic": true,
    "ply_direction": "UD 0°",
    "fiber_vf": 0.55,
    "applications": "위성 antenna 반사면 (열 안정), 우주 망원경 구조",
    "anisotropy_note": "복합재 — 강성·강도가 fiber 방향 의존. 0° UD 값 (수직 방향은 1/10~1/20).",
    "no_yield": "섬유 복합재 — 항복점 없음(선형 후 파단). 원자료의 항복값은 인장강도 복사본이라 싣지 않음(uts 참조).",
    "_r173_note_applied": true,
    "composition_basis": "vol%"
  },
  "popularity": 4,
  "density": 1.85,
  "yield_strength": null,
  "uts": 1500,
  "elongation": 0.3,
  "modulus": 530,
  "hardness": null,
  "thermal_conductivity": 250,
  "fatigue_strength": null,
  "impact_strength": null,
  "manufacturer": "Reference data",
  "process": "Layup",
  "source": "Solvay/Cytec — CFRP — Pitch P-100/Epoxy (UD 0°)",
  "aliases": [],
  "families": [
    "Composite",
    "Carbon-Epoxy"
  ],
  "machining_cost_factor": null,
  "ht_cost_factor": null,
  "price_condition_factor": 1,
  "price_form_factor": 1,
  "price_grade_premium": 1,
  "price_per_cm3": 1.295,
  "rohs_compliant": true,
  "confidence_tier": "high",
  "industry_note": "CFRP (Carbon Fiber Reinforced Polymer). Fiber: T300 (PAN, σf 3530 MPa, E 230 GPa) / T700 (4900 / 230) / T800 (5880 / 294) / IM7 (5650 / 276) / M40J (4400 / 377, high-modulus). Matrix: epoxy (가장 흔함, max service 100-180°C), BMI (250°C), cyanate ester (180°C), PEEK (250°C). UD 0° T300/Epoxy: σf 1800 / E 130 / ρ 1."
}

File: data/registry/entries/cmp/CMP-0011.json
{
  "stable_id": "CMP-0011",
  "family": {
    "category": "F-CMP",
    "subcategory": "F-CMP-carbon-epoxy",
    "alloy_base": "F-AB-cfrp",
    "element_families": []
  },
  "legacy_id": "CMP_007",
  "origin": "composites-data",
  "id": "CMP_007",
  "name": "CFRP — Standard PAN/Epoxy (Woven 2x2 twill)",
  "category": "Composite",
  "subcategory": "Carbon-Epoxy",
  "tier": "reference",
  "manufacturers": [
    "Reference data"
  ],
  "machines": [],
  "processes": [
    "Layup"
  ],
  "heat_treatment": null,
  "ranges": {
    "density": {
      "min": 1.55,
      "max": 1.55,
      "typical": 1.55,
      "n": 1,
      "confidence": "handbook"
    },
    "yield_strength": null,
    "uts": {
      "min": 600,
      "max": 600,
      "typical": 600,
      "n": 1,
      "confidence": "handbook"
    },
    "modulus": {
      "min": 55,
      "max": 55,
      "typical": 55,
      "n": 1,
      "confidence": "handbook"
    },
    "hardness": null,
    "thermal_conductivity": {
      "min": 4,
      "max": 4,
      "typical": 4,
      "n": 1,
      "confidence": "handbook"
    },
    "thermal_expansion": {
      "min": 2.5,
      "max": 2.5,
      "typical": 2.5,
      "n": 1,
      "confidence": "handbook"
    },
    "max_service_temp": {
      "min": 100,
      "max": 100,
      "typical": 100,
      "n": 1,
      "confidence": "handbook"
    },
    "poisson_ratio": null,
    "specific_heat": null,
    "melting_point": null,
    "price_per_kg": {
      "min": 50,
      "max": 50,
      "typical": 50,
      "n": 1,
      "confidence": "handbook"
    },
    "electrical_conductivity": null,
    "elongation": {
      "min": 1.5,
      "max": 1.5,
      "typical": 1.5,
      "n": 1,
      "confidence": "handbook"
    },
    "price_per_cm3": {
      "min": 0.0775,
      "max": 0.0775,
      "typical": 0.0775,
      "n": 0,
      "estimated": true,
      "confidence": "derived"
    },
    "delivered_price_per_kg": {
      "min": 50,
      "max": 50,
      "typical": 50,
      "n": 0,
      "estimated": true,
      "confidence": "derived",
      "provenance": "raw 50 × condition 1 × form 1 × grade 1 = 50 USD/kg"
    }
  },
  "composition": {},
  "sources": [
    {
      "label": "Hexcel — CFRP — Standard PAN/Epoxy (Woven 2x2 twill)",
      "url": "https://www.hexcel.com/Products/Honeycomb/",
      "verified": true
    },
    {
      "label": "Hexcel HexPly carbon/epoxy prepreg datasheet",
      "url": "https://www.hexcel.com/Products/Industries",
      "verified": true
    },
    {
      "label": "Toray T300/T700/T800 carbon fiber datasheet",
      "url": "https://www.toraycma.com/products/carbon-fiber/",
      "verified": true
    },
    {
      "label": "ASM Engineered Materials Handbook Vol.1 — CFRP",
      "url": "https://dl.asminternational.org/handbooks/edited-volume/14/chapter-abstract/204970/Properties-of-Carbon-Fiber-Reinforced-Polymers",
      "verified": false
    }
  ],
  "machinability": null,
  "weldability": null,
  "corrosion_resistance": null,
  "meta": {
    "composite": true,
    "anisotropic": true,
    "ply_direction": "Woven [0/90]",
    "fiber_vf": 0.5,
    "applications": "자동차 보디 패널, 자전거 프레임, 스포츠용품",
    "anisotropy_note": "복합재 — 강성·강도가 fiber 방향 의존. 0° UD 값 (수직 방향은 1/10~1/20).",
    "no_yield": "섬유 복합재 — 항복점 없음(선형 후 파단). 원자료의 항복값은 인장강도 복사본이라 싣지 않음(uts 참조).",
    "_r173_note_applied": true
  },
  "popularity": 4,
  "density": 1.55,
  "yield_strength": null,
  "uts": 600,
  "elongation": 1.5,
  "modulus": 55,
  "hardness": null,
  "thermal_conductivity": 4,
  "fatigue_strength": null,
  "impact_strength": null,
  "manufacturer": "Reference data",
  "process": "Layup",
  "source": "Hexcel — CFRP — Standard PAN/Epoxy (Woven 2x2 twill)",
  "aliases": [
    "Woven 2x2 twill"
  ],
  "families": [
    "Composite",
    "Carbon-Epoxy"
  ],
  "machining_cost_factor": null,
  "ht_cost_factor": null,
  "price_condition_factor": 1,
  "price_form_factor": 1,
  "price_grade_premium": 1,
  "price_per_cm3": 0.0775,
  "rohs_compliant": true,
  "confidence_tier": "high",
  "industry_note": "CFRP (Carbon Fiber Reinforced Polymer). Fiber: T300 (PAN, σf 3530 MPa, E 230 GPa) / T700 (4900 / 230) / T800 (5880 / 294) / IM7 (5650 / 276) / M40J (4400 / 377, high-modulus). Matrix: epoxy (가장 흔함, max service 100-180°C), BMI (250°C), cyanate ester (180°C), PEEK (250°C). UD 0° T300/Epoxy: σf 1800 / E 130 / ρ 1.",
  "price_per_kg": 50,
  "delivered_price_per_kg": 50
}

File: data/registry/entries/cmp/CMP-0012.json
{
  "stable_id": "CMP-0012",
  "family": {
    "category": "F-CMP",
    "subcategory": "F-CMP-carbon-epoxy",
    "alloy_base": "F-AB-cfrp",
    "element_families": []
  },
  "legacy_id": "CMP_001",
  "origin": "composites-data",
  "id": "CMP_001",
  "name": "CFRP — T300/Epoxy (Quasi-iso [0/±45/90]s)",
  "category": "Composite",
  "subcategory": "Carbon-Epoxy",
  "tier": "reference",
  "manufacturers": [
    "Reference data"
  ],
  "machines": [],
  "processes": [
    "Layup"
  ],
  "heat_treatment": null,
  "ranges": {
    "density": {
      "min": 1.55,
      "max": 1.55,
      "typical": 1.55,
      "n": 1,
      "confidence": "handbook"
    },
    "yield_strength": null,
    "uts": {
      "min": 600,
      "max": 600,
      "typical": 600,
      "n": 1,
      "confidence": "handbook"
    },
    "modulus": {
      "min": 50,
      "max": 50,
      "typical": 50,
      "n": 1,
      "confidence": "handbook"
    },
    "hardness": null,
    "thermal_conductivity": {
      "min": 5,
      "max": 5,
      "typical": 5,
      "n": 1,
      "confidence": "handbook"
    },
    "thermal_expansion": {
      "min": 2,
      "max": 2,
      "typical": 2,
      "n": 1,
      "confidence": "handbook"
    },
    "max_service_temp": {
      "min": 120,
      "max": 120,
      "typical": 120,
      "n": 1,
      "confidence": "handbook"
    },
    "poisson_ratio": null,
    "specific_heat": null,
    "melting_point": null,
    "price_per_kg": {
      "min": 80,
      "max": 80,
      "typical": 80,
      "n": 1,
      "confidence": "handbook"
    },
    "electrical_conductivity": null,
    "elongation": {
      "min": 1.2,
      "max": 1.2,
      "typical": 1.2,
      "n": 1,
      "confidence": "handbook"
    },
    "price_per_cm3": {
      "min": 0.124,
      "max": 0.124,
      "typical": 0.124,
      "n": 0,
      "estimated": true,
      "confidence": "derived"
    },
    "delivered_price_per_kg": {
      "min": 80,
      "max": 80,
      "typical": 80,
      "n": 0,
      "estimated": true,
      "confidence": "derived",
      "provenance": "raw 80 × condition 1 × form 1 × grade 1 = 80 USD/kg"
    }
  },
  "composition": {},
  "sources": [
    {
      "label": "Toray — CFRP — T300/Epoxy (Quasi-iso [0/±45/90]s)",
      "url": "https://www.toraytac.com/product-explorer/",
      "verified": true
    },
    {
      "label": "Toray T300/T700/T800/M40J carbon fiber datasheet",
      "url": "https://www.toraycma.com/products/carbon-fiber/",
      "verified": true
    },
    {
      "label": "Hexcel HexPly 8552 / 3501-6 / IM7 prepreg reference",
      "url": "https://www.hexcel.com/",
      "verified": false
    },
    {
      "label": "Hexcel HexTow IM7 / IM9 carbon fiber datasheet",
      "url": "https://www.hexcel.com/Products/Carbon-Fiber/HexTow-Continuous-Carbon-Fiber/",
      "verified": true
    },
    {
      "label": "Hexcel HexPly carbon/epoxy prepreg datasheet",
      "url": "https://www.hexcel.com/Products/Industries",
      "verified": true
    },
    {
      "label": "ASM Engineered Materials Handbook Vol.1 — CFRP",
      "url": "https://dl.asminternational.org/handbooks/edited-volume/14/chapter-abstract/204970/Properties-of-Carbon-Fiber-Reinforced-Polymers",
      "verified": false
    }
  ],
  "machinability": null,
  "weldability": null,
  "corrosion_resistance": null,
  "meta": {
    "composite": true,
    "anisotropic": true,
    "ply_direction": "[0/±45/90]s quasi-iso",
    "fiber_vf": 0.6,
    "applications": "항공 frame, 헬리콥터 로터, 자동차 부품",
    "anisotropy_note": "복합재 — 강성·강도가 fiber 방향 의존. 0° UD 값 (수직 방향은 1/10~1/20).",
    "no_yield": "섬유 복합재 — 항복점 없음(선형 후 파단). 원자료의 항복값은 인장강도 복사본이라 싣지 않음(uts 참조).",
    "_r173_note_applied": true
  },
  "popularity": 4,
  "density": 1.55,
  "yield_strength": null,
  "uts": 600,
  "elongation": 1.2,
  "modulus": 50,
  "hardness": null,
  "thermal_conductivity": 5,
  "fatigue_strength": null,
  "impact_strength": null,
  "manufacturer": "Reference data",
  "process": "Layup",
  "source": "Toray — CFRP — T300/Epoxy (Quasi-iso [0/±45/90]s)",
  "aliases": [
    "Quasi-iso [0",
    "±45",
    "90]s"
  ],
  "families": [
    "Composite",
    "Carbon-Epoxy"
  ],
  "machining_cost_factor": null,
  "ht_cost_factor": null,
  "price_condition_factor": 1,
  "price_form_factor": 1,
  "price_grade_premium": 1,
  "price_per_cm3": 0.124,
  "rohs_compliant": null,
  "rohs_basis": "no_regulated_element_data",
  "confidence_tier": "high",
  "industry_note": "CFRP UD 0° (Vf 60% standard) tensile values: • **T300/Epoxy**: σf 1800 / E 130 — 기본급 (Boeing 737/787 boards) • **T700SC/Epoxy**: σf 2400 / E 135 — sporting goods (자전거 frame, 골프 shaft) • **T800/Epoxy**: σf 2900 / E 165 — 항공 wing primary (B787 wing box partial) • **IM7/8552 (Hexcel HexPly)**: σf 2820 / E 164 — 항공 표준 prepreg (F-35 wing, Boeing 787 fuselage barrel) • **IM9/8552**: σf 3000 / E 170 — F-22 / F-35 inlet duct • **M40J/Cyanate Ester**: σf",
  "price_per_kg": 80,
  "delivered_price_per_kg": 80
}

File: data/registry/entries/cmp/CMP-0013.json
{
  "stable_id": "CMP-0013",
  "family": {
    "category": "F-CMP",
    "subcategory": "F-CMP-carbon-epoxy",
    "alloy_base": "F-AB-cfrp",
    "element_families": []
  },
  "legacy_id": "CMP_000",
  "origin": "composites-data",
  "id": "CMP_000",
  "name": "CFRP — T300/Epoxy (UD 0°)",
  "category": "Composite",
  "subcategory": "Carbon-Epoxy",
  "tier": "am_vendor",
  "manufacturers": [
    "Reference data"
  ],
  "machines": [],
  "processes": [
    "Layup"
  ],
  "heat_treatment": null,
  "ranges": {
    "density": {
      "min": 1.55,
      "max": 1.6,
      "typical": 1.58,
      "n": 1,
      "confidence": "measured",
      "provenance": "Toray T300 datasheet (TDS-T300, verified 2024)"
    },
    "yield_strength": null,
    "uts": {
      "min": 1700,
      "max": 1900,
      "typical": 1800,
      "n": 1,
      "confidence": "measured",
      "provenance": "ASM Vol.21 Composites + Toray TDS"
    },
    "modulus": {
      "min": 125,
      "max": 135,
      "typical": 130,
      "n": 1,
      "confidence": "measured"
    },
    "hardness": null,
    "thermal_conductivity": {
      "min": 5,
      "max": 5,
      "typical": 5,
      "n": 1,
      "confidence": "handbook"
    },
    "thermal_expansion": {
      "min": 0.5,
      "max": 0.5,
      "typical": 0.5,
      "n": 1,
      "confidence": "handbook"
    },
    "max_service_temp": {
      "min": 120,
      "max": 120,
      "typical": 120,
      "n": 1,
      "confidence": "handbook"
    },
    "poisson_ratio": null,
    "specific_heat": null,
    "melting_point": null,
    "price_per_kg": {
      "min": 80,
      "max": 80,
      "typical": 80,
      "n": 1,
      "confidence": "handbook"
    },
    "electrical_conductivity": null,
    "elongation": {
      "min": 1.4,
      "max": 1.6,
      "typical": 1.5,
      "n": 1,
      "confidence": "measured"
    },
    "price_per_cm3": {
      "min": 0.124,
      "max": 0.124,
      "typical": 0.124,
      "n": 0,
      "estimated": true,
      "confidence": "derived"
    }
  },
  "composition": [
    [
      "Carbon (Toray T300, 55-60 vol%)",
      "60"
    ],
    [
      "Epoxy (Toray #2500 or LY5052, 40 vol%)",
      "40"
    ]
  ],
  "sources": [
    {
      "label": "Toray — CFRP — T300/Epoxy (UD 0°)",
      "url": "https://www.toraytac.com/product-explorer/",
      "verified": true
    },
    {
      "label": "Toray T300/T700/T800/M40J carbon fiber datasheet",
      "url": "https://www.toraycma.com/products/carbon-fiber/",
      "verified": true
    },
    {
      "label": "Hexcel HexPly 8552 / 3501-6 / IM7 prepreg reference",
      "url": "https://www.hexcel.com/",
      "verified": false
    },
    {
      "label": "Hexcel HexTow IM7 / IM9 carbon fiber datasheet",
      "url": "https://www.hexcel.com/Products/Carbon-Fiber/HexTow-Continuous-Carbon-Fiber/",
      "verified": true
    },
    {
      "label": "Hexcel HexPly carbon/epoxy prepreg datasheet",
      "url": "https://www.hexcel.com/Products/Industries",
      "verified": true
    },
    {
      "label": "ASM Engineered Materials Handbook Vol.1 — CFRP",
      "url": "https://dl.asminternational.org/handbooks/edited-volume/14/chapter-abstract/204970/Properties-of-Carbon-Fiber-Reinforced-Polymers",
      "verified": false
    }
  ],
  "machinability": null,
  "weldability": null,
  "corrosion_resistance": null,
  "meta": {
    "composite": true,
    "anisotropic": true,
    "ply_direction": "UD 0°",
    "fiber_vf": 0.6,
    "applications": "항공 1차 구조 (Boeing 787·Airbus A350 동체 패널), 우주 발사체, 풍력 블레이드 (전이 영역)",
    "limitations": "강도 가로방향(90°) 80MPa, ILSS 70MPa — UD 적층은 ±45° plies 필수",
    "anisotropy_note": "복합재 — 강성·강도가 fiber 방향 의존. 0° UD 값 (수직 방향은 1/10~1/20).",
    "no_yield": "섬유 복합재 — 항복점 없음(선형 후 파단). 원자료의 항복값은 인장강도 복사본이라 싣지 않음(uts 참조).",
    "_r173_note_applied": true,
    "composition_basis": "vol%"
  },
  "popularity": 4,
  "density": 1.55,
  "yield_strength": null,
  "uts": 1500,
  "elongation": 1.4,
  "modulus": 130,
  "hardness": null,
  "thermal_conductivity": 5,
  "fatigue_strength": null,
  "impact_strength": null,
  "manufacturer": "Reference data",
  "process": "Layup",
  "source": "Toray — CFRP — T300/Epoxy (UD 0°)",
  "aliases": [],
  "families": [
    "Composite",
    "Carbon-Epoxy"
  ],
  "machining_cost_factor": null,
  "ht_cost_factor": null,
  "price_condition_factor": 1,
  "price_form_factor": 1,
  "price_grade_premium": 1,
  "price_per_cm3": 0.124,
  "rohs_compliant": true,
  "confidence_tier": "high",
  "industry_note": "CFRP UD 0° (Vf 60% standard) tensile values: • **T300/Epoxy**: σf 1800 / E 130 — 기본급 (Boeing 737/787 boards) • **T700SC/Epoxy**: σf 2400 / E 135 — sporting goods (자전거 frame, 골프 shaft) • **T800/Epoxy**: σf 2900 / E 165 — 항공 wing primary (B787 wing box partial) • **IM7/8552 (Hexcel HexPly)**: σf 2820 / E 164 — 항공 표준 prepreg (F-35 wing, Boeing 787 fuselage barrel) • **IM9/8552**: σf 3000 / E 170 — F-22 / F-35 inlet duct • **M40J/Cyanate Ester**: σf"
}

File: data/registry/entries/cmp/CMP-0014.json
{
  "stable_id": "CMP-0014",
  "family": {
    "category": "F-CMP",
    "subcategory": "F-CMP-carbon-epoxy",
    "alloy_base": "F-AB-cfrp",
    "element_families": []
  },
  "legacy_id": "CMP_029",
  "origin": "composites-data",
  "id": "CMP_029",
  "name": "CFRP — T700SC/Epoxy (UD 0°)",
  "category": "Composite",
  "subcategory": "Carbon-Epoxy",
  "tier": "am_vendor",
  "manufacturers": [
    "Reference data"
  ],
  "machines": [],
  "processes": [
    "Layup"
  ],
  "heat_treatment": null,
  "ranges": {
    "density": {
      "min": 1.52,
      "max": 1.58,
      "typical": 1.55,
      "n": 1,
      "confidence": "measured",
      "provenance": "Toray T700SC datasheet (TDS-T700SC, verified 2024)"
    },
    "yield_strength": null,
    "uts": {
      "min": 2300,
      "max": 2500,
      "typical": 2400,
      "n": 1,
      "confidence": "measured",
      "provenance": "Toray T700SC × 250F epoxy UD 0°, ASTM D3039"
    },
    "modulus": {
      "min": 130,
      "max": 145,
      "typical": 135,
      "n": 1,
      "confidence": "measured",
      "provenance": "Toray TDS-T700SC"
    },
    "hardness": null,
    "thermal_conductivity": {
      "min": 5,
      "max": 5,
      "typical": 5,
      "n": 1,
      "confidence": "handbook"
    },
    "thermal_expansion": {
      "min": 0.5,
      "max": 0.5,
      "typical": 0.5,
      "n": 1,
      "confidence": "handbook"
    },
    "max_service_temp": {
      "min": 120,
      "max": 120,
      "typical": 120,
      "n": 1,
      "confidence": "handbook"
    },
    "poisson_ratio": null,
    "specific_heat": null,
    "melting_point": null,
    "price_per_kg": {
      "min": 80,
      "max": 140,
      "typical": 100,
      "n": 1,
      "confidence": "measured",
      "provenance": "Toray T700SC tow Q2 2026 + 250F epoxy prepreg"
    },
    "electrical_conductivity": null,
    "elongation": {
      "min": 1.7,
      "max": 2.1,
      "typical": 1.9,
      "n": 1,
      "confidence": "measured"
    },
    "price_per_cm3": {
      "min": 0.1318,
      "max": 0.1782,
      "typical": 0.155,
      "n": 0,
      "estimated": true,
      "confidence": "derived",
      "provenance": "price_per_kg × ρ 재계산"
    },
    "delivered_price_per_kg": {
      "min": 100,
      "max": 100,
      "typical": 100,
      "n": 0,
      "estimated": true,
      "confidence": "derived",
      "provenance": "raw 100 × condition 1 × form 1 × grade 1 = 100 USD/kg"
    }
  },
  "composition": [
    [
      "Carbon (Toray T700SC, 55-60 vol%)",
      "60"
    ],
    [
      "Epoxy (250F prepreg, 40 vol%)",
      "40"
    ]
  ],
  "sources": [
    {
      "label": "Toray — CFRP — T700SC/Epoxy (UD 0°)",
      "url": "https://www.toraytac.com/product-explorer/",
      "verified": true
    },
    {
      "label": "Toray T300/T700/T800/M40J carbon fiber datasheet",
      "url": "https://www.toraycma.com/products/carbon-fiber/",
      "verified": true
    },
    {
      "label": "Hexcel HexPly 8552 / 3501-6 / IM7 prepreg reference",
      "url": "https://www.hexcel.com/",
      "verified": false
    },
    {
      "label": "Hexcel HexTow IM7 / IM9 carbon fiber datasheet",
      "url": "https://www.hexcel.com/Products/Carbon-Fiber/HexTow-Continuous-Carbon-Fiber/",
      "verified": true
    },
    {
      "label": "Hexcel HexPly carbon/epoxy prepreg datasheet",
      "url": "https://www.hexcel.com/Products/Industries",
      "verified": true
    },
    {
      "label": "ASM Engineered Materials Handbook Vol.1 — CFRP",
      "url": "https://dl.asminternational.org/handbooks/edited-volume/14/chapter-abstract/204970/Properties-of-Carbon-Fiber-Reinforced-Polymers",
      "verified": false
    }
  ],
  "machinability": null,
  "weldability": null,
  "corrosion_resistance": null,
  "meta": {
    "composite": true,
    "anisotropic": true,
    "ply_direction": "UD 0°",
    "fiber_vf": 0.6,
    "applications": "F1 모노코크 보강, 자전거 프레임, 카이트보드 spar, 풍력 spar cap (mid-range, Vestas / GE 일부 모델), 산악 자전거, 압력 수소 탱크",
    "limitations": "T800 보다 modulus 17% 낮음, 자동화 lay-up 시 결함 민감",
    "anisotropy_note": "복합재 — 강성·강도가 fiber 방향 의존. 0° UD 값 (수직 방향은 1/10~1/20).",
    "no_yield": "섬유 복합재 — 항복점 없음(선형 후 파단). 원자료의 항복값은 인장강도 복사본이라 싣지 않음(uts 참조).",
    "price_verified_date": "2026-04",
    "price_verified_source": "CFRP T700/Epoxy",
    "_r173_note_applied": true,
    "composition_basis": "vol%"
  },
  "popularity": 4,
  "density": 1.55,
  "yield_strength": null,
  "uts": 2300,
  "elongation": 1.7,
  "modulus": 135,
  "hardness": null,
  "thermal_conductivity": 5,
  "fatigue_strength": null,
  "impact_strength": null,
  "manufacturer": "Reference data",
  "process": "Layup",
  "source": "Toray — CFRP — T700SC/Epoxy (UD 0°)",
  "aliases": [],
  "families": [
    "Composite",
    "Carbon-Epoxy"
  ],
  "machining_cost_factor": null,
  "ht_cost_factor": null,
  "price_condition_factor": 1,
  "price_form_factor": 1,
  "price_grade_premium": 1,
  "price_per_cm3": 0.155,
  "rohs_compliant": true,
  "confidence_tier": "high",
  "industry_note": "CFRP UD 0° (Vf 60% standard) tensile values: • **T300/Epoxy**: σf 1800 / E 130 — 기본급 (Boeing 737/787 boards) • **T700SC/Epoxy**: σf 2400 / E 135 — sporting goods (자전거 frame, 골프 shaft) • **T800/Epoxy**: σf 2900 / E 165 — 항공 wing primary (B787 wing box partial) • **IM7/8552 (Hexcel HexPly)**: σf 2820 / E 164 — 항공 표준 prepreg (F-35 wing, Boeing 787 fuselage barrel) • **IM9/8552**: σf 3000 / E 170 — F-22 / F-35 inlet duct • **M40J/Cyanate Ester**: σf",
  "price_per_kg": 100,
  "delivered_price_per_kg": 100
}

File: data/registry/entries/cmp/CMP-0015.json
{
  "stable_id": "CMP-0015",
  "family": {
    "category": "F-CMP",
    "subcategory": "F-CMP-carbon-epoxy",
    "alloy_base": "F-AB-cfrp",
    "element_families": []
  },
  "legacy_id": "CMP_002",
  "origin": "composites-data",
  "id": "CMP_002",
  "name": "CFRP — T800/Epoxy (UD 0°)",
  "category": "Composite",
  "subcategory": "Carbon-Epoxy",
  "tier": "reference",
  "manufacturers": [
    "Reference data"
  ],
  "machines": [],
  "processes": [
    "Layup"
  ],
  "heat_treatment": null,
  "ranges": {
    "density": {
      "min": 1.58,
      "max": 1.58,
      "typical": 1.58,
      "n": 1,
      "confidence": "handbook"
    },
    "yield_strength": null,
    "uts": {
      "min": 2900,
      "max": 2900,
      "typical": 2900,
      "n": 1,
      "confidence": "handbook"
    },
    "modulus": {
      "min": 165,
      "max": 165,
      "typical": 165,
      "n": 1,
      "confidence": "handbook"
    },
    "hardness": null,
    "thermal_conductivity": {
      "min": 6,
      "max": 6,
      "typical": 6,
      "n": 1,
      "confidence": "handbook"
    },
    "thermal_expansion": {
      "min": 0.4,
      "max": 0.4,
      "typical": 0.4,
      "n": 1,
      "confidence": "handbook"
    },
    "max_service_temp": {
      "min": 120,
      "max": 120,
      "typical": 120,
      "n": 1,
      "confidence": "handbook"
    },
    "poisson_ratio": null,
    "specific_heat": null,
    "melting_point": null,
    "price_per_kg": {
      "min": 130,
      "max": 130,
      "typical": 130,
      "n": 1,
      "confidence": "handbook"
    },
    "electrical_conductivity": null,
    "elongation": {
      "min": 1.8,
      "max": 1.8,
      "typical": 1.8,
      "n": 1,
      "confidence": "handbook"
    },
    "price_per_cm3": {
      "min": 0.2054,
      "max": 0.2054,
      "typical": 0.2054,
      "n": 0,
      "estimated": true,
      "confidence": "derived"
    }
  },
  "composition": {},
  "sources": [
    {
      "label": "Toray — CFRP — T800/Epoxy (UD 0°)",
      "url": "https://www.toraytac.com/product-explorer/",
      "verified": true
    },
    {
      "label": "Toray T300/T700/T800/M40J carbon fiber datasheet",
      "url": "https://www.toraycma.com/products/carbon-fiber/",
      "verified": true
    },
    {
      "label": "Hexcel HexPly 8552 / 3501-6 / IM7 prepreg reference",
      "url": "https://www.hexcel.com/",
      "verified": false
    },
    {
      "label": "Hexcel HexTow IM7 / IM9 carbon fiber datasheet",
      "url": "https://www.hexcel.com/Products/Industries/Aerospace/Commercial-Aerospace",
      "verified": true
    },
    {
      "label": "Hexcel HexPly carbon/epoxy prepreg datasheet",
      "url": "https://www.hexcel.com/Products/Industries",
      "verified": true
    },
    {
      "label": "ASM Engineered Materials Handbook Vol.1 — CFRP",
      "url": "https://dl.asminternational.org/handbooks/edited-volume/14/chapter-abstract/204970/Properties-of-Carbon-Fiber-Reinforced-Polymers",
      "verified": false
    }
  ],
  "machinability": null,
  "weldability": null,
  "corrosion_resistance": null,
  "meta": {
    "composite": true,
    "anisotropic": true,
    "ply_direction": "UD 0°",
    "fiber_vf": 0.62,
    "applications": "항공 1차 구조 (스파, 길이재), F1 모노코크",
    "anisotropy_note": "복합재 — 강성·강도가 fiber 방향 의존. 0° UD 값 (수직 방향은 1/10~1/20).",
    "no_yield": "섬유 복합재 — 항복점 없음(선형 후 파단). 원자료의 항복값은 인장강도 복사본이라 싣지 않음(uts 참조).",
    "_r173_note_applied": true
  },
  "popularity": 4,
  "density": 1.58,
  "yield_strength": null,
  "uts": 2900,
  "elongation": 1.8,
  "modulus": 165,
  "hardness": null,
  "thermal_conductivity": 6,
  "fatigue_strength": null,
  "impact_strength": null,
  "manufacturer": "Reference data",
  "process": "Layup",
  "source": "Toray — CFRP — T800/Epoxy (UD 0°)",
  "aliases": [],
  "families": [
    "Composite",
    "Carbon-Epoxy"
  ],
  "machining_cost_factor": null,
  "ht_cost_factor": null,
  "price_condition_factor": 1,
  "price_form_factor": 1,
  "price_grade_premium": 1,
  "price_per_cm3": 0.2054,
  "rohs_compliant": true,
  "confidence_tier": "high",
  "industry_note": "CFRP UD 0° (Vf 60% standard) tensile values: • **T300/Epoxy**: σf 1800 / E 130 — 기본급 (Boeing 737/787 boards) • **T700SC/Epoxy**: σf 2400 / E 135 — sporting goods (자전거 frame, 골프 shaft) • **T800/Epoxy**: σf 2900 / E 165 — 항공 wing primary (B787 wing box partial) • **IM7/8552 (Hexcel HexPly)**: σf 2820 / E 164 — 항공 표준 prepreg (F-35 wing, Boeing 787 fuselage barrel) • **IM9/8552**: σf 3000 / E 170 — F-22 / F-35 inlet duct • **M40J/Cyanate Ester**: σf"
}

File: data/registry/entries/cmp/CMP-0016.json
{
  "stable_id": "CMP-0016",
  "family": {
    "category": "F-CMP",
    "subcategory": "F-CMP-ceramic-matrix",
    "alloy_base": "F-AB-cmc",
    "element_families": []
  },
  "legacy_id": "CMP_027",
  "origin": "composites-data",
  "id": "CMP_027",
  "name": "CMC — Al₂O₃/Al₂O₃ (Oxide-oxide)",
  "category": "Composite",
  "subcategory": "Ceramic-Matrix",
  "tier": "am_vendor",
  "manufacturers": [
    "Reference data"
  ],
  "machines": [],
  "processes": [
    "Layup"
  ],
  "heat_treatment": null,
  "ranges": {
    "density": {
      "min": 2.5,
      "max": 2.8,
      "typical": 2.65,
      "n": 1,
      "confidence": "measured",
      "provenance": "COI Ceramics Nextel 610 Oxide-Oxide CMC datasheet"
    },
    "yield_strength": null,
    "uts": {
      "min": 200,
      "max": 280,
      "typical": 230,
      "n": 1,
      "confidence": "measured"
    },
    "modulus": {
      "min": 75,
      "max": 90,
      "typical": 80,
      "n": 1,
      "confidence": "measured"
    },
    "hardness": null,
    "thermal_conductivity": {
      "min": 1.5,
      "max": 1.5,
      "typical": 1.5,
      "n": 1,
      "confidence": "handbook"
    },
    "thermal_expansion": {
      "min": 8,
      "max": 8,
      "typical": 8,
      "n": 1,
      "confidence": "handbook"
    },
    "max_service_temp": {
      "min": 1100,
      "max": 1300,
      "typical": 1200,
      "n": 1,
      "confidence": "measured"
    },
    "poisson_ratio": null,
    "specific_heat": null,
    "melting_point": null,
    "price_per_kg": {
      "min": 3500,
      "max": 3500,
      "typical": 3500,
      "n": 1,
      "confidence": "handbook"
    },
    "electrical_conductivity": null,
    "elongation": {
      "min": 0.25,
      "max": 0.4,
      "typical": 0.3,
      "n": 1,
      "confidence": "measured"
    },
    "price_per_cm3": {
      "min": 7.8838,
      "max": 10.6662,
      "typical": 9.275,
      "n": 0,
      "estimated": true,
      "confidence": "derived",
      "provenance": "price_per_kg × ρ 재계산"
    },
    "delivered_price_per_kg": {
      "min": 3500,
      "max": 3500,
      "typical": 3500,
      "n": 0,
      "estimated": true,
      "confidence": "derived",
      "provenance": "raw 3500 × condition 1 × form 1 × grade 1 = 3500 USD/kg"
    }
  },
  "composition": [
    [
      "Alumina fiber (Nextel 610 또는 720, 35 vol%)",
      "35"
    ],
    [
      "Alumina matrix (35 vol%)",
      "35"
    ],
    [
      "Porosity (30 vol%)",
      "30"
    ]
  ],
  "sources": [
    {
      "label": "CoorsTek / CeramTec — CMC (Ceramic Matrix Composite) typical SiC/SiC datasheet",
      "url": "https://www.coorstek.com/english/products/",
      "verified": true
    },
    {
      "label": "Composites handbook",
      "url": null,
      "verified": false
    }
  ],
  "machinability": null,
  "weldability": null,
  "corrosion_resistance": null,
  "meta": {
    "composite": true,
    "anisotropic": true,
    "applications": "가스 터빈 연소기 라이너 (Solar Turbines), 산업 furnace 부품",
    "anisotropy_note": "복합재 — 강성·강도가 fiber 방향 의존. 0° UD 값 (수직 방향은 1/10~1/20).",
    "composition_basis": "vol%",
    "no_yield": "섬유 복합재 — 항복점 없음(선형 후 파단). 원자료의 항복값은 인장강도 복사본이라 싣지 않음(uts 참조)."
  },
  "popularity": 2,
  "density": 2.8,
  "yield_strength": null,
  "uts": 300,
  "elongation": 0.8,
  "modulus": 130,
  "hardness": null,
  "thermal_conductivity": 1.5,
  "fatigue_strength": null,
  "impact_strength": null,
  "manufacturer": "Reference data",
  "process": "Layup",
  "source": "Composites handbook",
  "aliases": [],
  "families": [
    "Composite",
    "Ceramic-Matrix"
  ],
  "machining_cost_factor": null,
  "ht_cost_factor": null,
  "price_condition_factor": 1,
  "price_form_factor": 1,
  "price_grade_premium": 1,
  "price_per_cm3": 9.275,
  "rohs_compliant": true,
  "confidence_tier": "high",
  "industry_note": "Jet engine combustor liner (GE GEnx, Rolls-Royce Trent XWB 의 일부 hot section), 군용 missile thermal protection. Carbon-based CMC 보다 산화 환경에서 우수.",
  "price_per_kg": 3500,
  "delivered_price_per_kg": 3500
}

File: data/registry/entries/cmp/CMP-0017.json
{
  "stable_id": "CMP-0017",
  "family": {
    "category": "F-CMP",
    "subcategory": "F-CMP-ceramic-matrix",
    "alloy_base": "F-AB-cmc",
    "element_families": []
  },
  "legacy_id": "CMP_026",
  "origin": "composites-data",
  "id": "CMP_026",
  "name": "CMC — SiC/SiC (CVI processed)",
  "category": "Composite",
  "subcategory": "Ceramic-Matrix",
  "tier": "am_vendor",
  "manufacturers": [
    "Reference data"
  ],
  "machines": [],
  "processes": [
    "Layup"
  ],
  "heat_treatment": null,
  "ranges": {
    "density": {
      "min": 2.6,
      "max": 2.8,
      "typical": 2.7,
      "n": 1,
      "confidence": "measured",
      "provenance": "GE Aviation SiC/SiC CMC datasheet (CFM LEAP-1A turbine shroud)"
    },
    "yield_strength": null,
    "uts": {
      "min": 350,
      "max": 500,
      "typical": 420,
      "n": 1,
      "confidence": "measured"
    },
    "modulus": {
      "min": 220,
      "max": 280,
      "typical": 250,
      "n": 1,
      "confidence": "measured"
    },
    "hardness": null,
    "thermal_conductivity": {
      "min": 18,
      "max": 18,
      "typical": 18,
      "n": 1,
      "confidence": "handbook"
    },
    "thermal_expansion": {
      "min": 4.5,
      "max": 4.5,
      "typical": 4.5,
      "n": 1,
      "confidence": "handbook"
    },
    "max_service_temp": {
      "min": 1300,
      "max": 1450,
      "typical": 1400,
      "n": 1,
      "confidence": "measured"
    },
    "poisson_ratio": null,
    "specific_heat": null,
    "melting_point": null,
    "price_per_kg": {
      "min": 8000,
      "max": 8000,
      "typical": 8000,
      "n": 1,
      "confidence": "handbook"
    },
    "electrical_conductivity": null,
    "elongation": {
      "min": 0.4,
      "max": 0.7,
      "typical": 0.5,
      "n": 1,
      "confidence": "measured"
    },
    "price_per_cm3": {
      "min": 21.6,
      "max": 21.6,
      "typical": 21.6,
      "n": 0,
      "estimated": true,
      "confidence": "derived"
    },
    "delivered_price_per_kg": {
      "min": 8000,
      "max": 8000,
      "typical": 8000,
      "n": 0,
      "estimated": true,
      "confidence": "derived",
      "provenance": "raw 8000 × condition 1 × form 1 × grade 1 = 8000 USD/kg"
    }
  },
  "composition": [
    [
      "SiC fiber (Hi-Nicalon Type S or Tyranno SA, 40 vol%)",
      "40"
    ],
    [
      "SiC matrix (CVI deposited, 50 vol%)",
      "50"
    ],
    [
      "Porosity (10 vol%)",
      "10"
    ]
  ],
  "sources": [
    {
      "label": "Composites handbook",
      "url": null,
      "verified": false
    },
    {
      "label": "GE Aviation CMC technology",
      "url": "https://www.geaerospace.com/news/articles/manufacturing-technology/ge-aviation-fired-about-cmcs",
      "verified": true
    },
    {
      "label": "ASM Engineered Materials Handbook Vol.4 — CMC SiC/SiC",
      "url": "https://dl.asminternational.org/handbooks/edited-volume/18/",
      "verified": false
    }
  ],
  "machinability": null,
  "weldability": null,
  "corrosion_resistance": null,
  "meta": {
    "composite": true,
    "anisotropic": true,
    "applications": "차세대 가스 터빈 hot section (GE9X 엔진 turbine shroud), 핵 fuel cladding",
    "limitations": "고가, 가공 다이아몬드 grind, 매트릭스 cracking 모니터링",
    "anisotropy_note": "복합재 — 강성·강도가 fiber 방향 의존. 0° UD 값 (수직 방향은 1/10~1/20).",
    "_r173_note_applied": true,
    "composition_basis": "vol%",
    "no_yield": "섬유 복합재 — 항복점 없음(선형 후 파단). 원자료의 항복값은 인장강도 복사본이라 싣지 않음(uts 참조)."
  },
  "popularity": 2,
  "density": 2.7,
  "yield_strength": null,
  "uts": 350,
  "elongation": 1,
  "modulus": 230,
  "hardness": null,
  "thermal_conductivity": 18,
  "fatigue_strength": null,
  "impact_strength": null,
  "manufacturer": "Reference data",
  "process": "Layup",
  "source": "Composites handbook",
  "aliases": [],
  "families": [
    "Composite",
    "Ceramic-Matrix"
  ],
  "machining_cost_factor": null,
  "ht_cost_factor": null,
  "price_condition_factor": 1,
  "price_form_factor": 1,
  "price_grade_premium": 1,
  "price_per_cm3": 21.6,
  "rohs_compliant": null,
  "rohs_basis": "no_regulated_element_data",
  "confidence_tier": "high",
  "industry_note": "SiC/SiC CMC (Ceramic Matrix Composite) — SiC fiber (Hi-Nicalon S, Tyranno SA3) + CVI / PIP / MI matrix densification. σf 350-450 / E 200-250 / KIC 25 (Al₂O₃ 의 5× — fiber bridging) / ρ 2.7-2.9 g/cc.",
  "price_per_kg": 8000,
  "delivered_price_per_kg": 8000
}
