Repository: slmhlight/GRANTA

# AM Materials Explorer

ANSYS Granta-style **additive-manufacturing (AM) materials database** — an interactive
web app for exploring metal & polymer materials through dynamic Ashby charts, advanced
filtering, **range-based property data**, and **cited manufacturer datasheets**.

> 적층제조(AM) 소재 데이터베이스 탐색기. 대화형 Ashby 차트, 고급 필터링, **물성 range 데이터**,
> **데이터시트 출처 추적**을 제공합니다.

## Features
- **Range-based properties** — every property is a `min · typical · max` aggregated from real data points (heat treatments × build direction × vendors), shown as smooth property envelopes on the Ashby chart and min–max sub-lines in the detail panel.

File: data/registry/entries/cmp/CMP-0018.json
{
  "stable_id": "CMP-0018",
  "family": {
    "category": "F-CMP",
    "subcategory": "F-CMP-composite-ceramic-metal",
    "alloy_base": "F-AB-b4c-al-mmc-boron-carbide-particulate-al-neutron-absorber-armor",
    "element_families": []
  },
  "legacy_id": "R_0320_0",
  "origin": "reference(supplementary)",
  "id": "R_0320_0",
  "name": "B4C-Al MMC (boron carbide particulate / Al neutron-absorber & armor) — PM sintered + hot-extruded + hot-rolled (B4C 20 wt%, Al 99.5 matrix)",
  "category": "Composite",
  "subcategory": "Composite - Ceramic-Metal",
  "tier": "am_vendor",
  "manufacturers": [
    "Reference data"
  ],
  "machines": [],
  "processes": [
    "Powder-Metallurgy"
  ],
  "heat_treatment": "PM sintered + hot-extruded + hot-rolled (B4C 20 wt%, Al 99.5 matrix)",
  "ranges": {
    "density": {
      "min": 2.66,
      "max": 2.66,
      "typical": 2.66,
      "confidence": "derived",
      "provenance": "혼합법칙(완전치밀 가정) 1/(0.80/2.70 + 0.20/2.52) = 2.66 — 논문 미보고, 계산값",
      "n": 1
    },
    "yield_strength": {
      "min": 213,
      "max": 213,
      "typical": 213,
      "n": 1,
      "confidence": "measured",
      "provenance": "Zhang L. et al., \"B4C-Al Composites Fabricated by the Powder Metallurgy Process\", Appl. Sci. 2017, 7(10):1009 (open access, doi:10.3390/app7101009) — GB/T 228 인장, 고에너지 볼밀 + 530°C 소결 + 480°C 압출 + 460°C 압연 판재 — 항복강도 213 MPa (고에너지 볼밀 시편)"
    },
    "uts": {
      "min": 306,
      "max": 306,
      "typical": 306,
      "n": 1,
      "confidence": "measured",
      "provenance": "Zhang L. et al., \"B4C-Al Composites Fabricated by the Powder Metallurgy Process\", Appl. Sci. 2017, 7(10):1009 (open access, doi:10.3390/app7101009) — GB/T 228 인장, 고에너지 볼밀 + 530°C 소결 + 480°C 압출 + 460°C 압연 판재 — 인장강도 306 MPa (고에너지 볼밀 시편)"
    },
    "elongation": null,
    "modulus": null,
    "hardness": null,
    "thermal_conductivity": null,
    "fatigue_strength": null,
    "impact_strength": null
  },
  "composition": [
    [
      "B4C particle (20 wt%, <10 μm, ≥95 % purity)",
      "20"
    ],
    [
      "Al matrix (99.5 % Al powder, PM)",
      "80"
    ]
  ],
  "sources": [
    {
      "label": "Datasheet 1",
      "url": "https://doi.org/10.3390/app7101009",
      "verified": true
    },
    {
      "label": "Zhang et al. 2017, Appl. Sci. 7:1009 — B4C-Al Composites Fabricated by the Powder Metallurgy Process (open access)",
      "url": "https://www.mdpi.com/2076-3417/7/10/1009",
      "verified": true
    }
  ],
  "points": [
    [
      null,
      213,
      306,
      null,
      null,
      null,
      null
    ]
  ],
  "machinability": null,
  "weldability": null,
  "corrosion_resistance": null,
  "industry_note": "B₄C-Al 입자강화 PM 복합재 — 중성자 흡수(10B) 구조재(사용후핵연료 랙·캐스크)와 경량 장갑 후보. 반응결합 고함량(60~80 vol%) B₄C-Al 장갑판은 별개 재료군(미수록).",
  "meta": {
    "reference": true,
    "condition": "PM sintered + hot-extruded + hot-rolled (B4C 20 wt%, Al 99.5 matrix)",
    "_r173_note_applied": true,
    "composition_basis": "wt%"
  },
  "density": null,
  "yield_strength": 213,
  "uts": 306,
  "elongation": null,
  "modulus": null,
  "hardness": null,
  "thermal_conductivity": null,
  "fatigue_strength": null,
  "impact_strength": null,
  "manufacturer": "Reference data",
  "process": "Powder-Metallurgy",
  "source": "Datasheet 1",
  "aliases": [
    "B4C 20 wt%",
    "Al 99.5 matrix"
  ],
  "families": [
    "Composite",
    "Composite - Ceramic-Metal"
  ],
  "popularity": 2,
  "machining_cost_factor": null,
  "ht_cost_factor": null,
  "price_condition_factor": 1.05,
  "price_form_factor": 1.5,
  "price_grade_premium": 1,
  "min_wall_thickness": 1.5,
  "surface_finish_typical": 3.2,
  "tolerance_class": "IT12-13",
  "rohs_compliant": true,
  "confidence_tier": "high"
}

File: data/registry/entries/cmp/CMP-0019.json
{
  "stable_id": "CMP-0019",
  "family": {
    "category": "F-CMP",
    "subcategory": "F-CMP-composite-ceramic-metal",
    "alloy_base": "F-AB-b4c-al-mmc-boron-carbide-particulate-al-neutron-absorber-armor",
    "element_families": []
  },
  "legacy_id": "R_0320_1",
  "origin": "reference(supplementary)",
  "id": "R_0320_1",
  "name": "B4C-Al MMC (boron carbide particulate / Al neutron-absorber & armor) — PM sintered + hot-extruded + hot-rolled (B4C 15 wt%, Al 99.5 matrix)",
  "category": "Composite",
  "subcategory": "Composite - Ceramic-Metal",
  "tier": "am_vendor",
  "manufacturers": [
    "Reference data"
  ],
  "machines": [],
  "processes": [
    "Powder-Metallurgy"
  ],
  "heat_treatment": "PM sintered + hot-extruded + hot-rolled (B4C 15 wt%, Al 99.5 matrix)",
  "ranges": {
    "density": {
      "min": 2.67,
      "max": 2.67,
      "typical": 2.67,
      "confidence": "derived",
      "provenance": "혼합법칙(완전치밀 가정) 1/(0.85/2.70 + 0.15/2.52) = 2.67 — 논문 미보고, 계산값",
      "n": 1
    },
    "yield_strength": {
      "min": 184,
      "max": 184,
      "typical": 184,
      "n": 1,
      "confidence": "measured",
      "provenance": "Zhang L. et al., \"B4C-Al Composites Fabricated by the Powder Metallurgy Process\", Appl. Sci. 2017, 7(10):1009 (open access, doi:10.3390/app7101009) — GB/T 228 인장, 고에너지 볼밀 + 530°C 소결 + 480°C 압출 + 460°C 압연 판재 — 항복강도 184 MPa (고에너지 볼밀 시편)"
    },
    "uts": {
      "min": 281,
      "max": 281,
      "typical": 281,
      "n": 1,
      "confidence": "measured",
      "provenance": "Zhang L. et al., \"B4C-Al Composites Fabricated by the Powder Metallurgy Process\", Appl. Sci. 2017, 7(10):1009 (open access, doi:10.3390/app7101009) — GB/T 228 인장, 고에너지 볼밀 + 530°C 소결 + 480°C 압출 + 460°C 압연 판재 — 인장강도 281 MPa (고에너지 볼밀 시편)"
    },
    "elongation": null,
    "modulus": null,
    "hardness": null,
    "thermal_conductivity": null,
    "fatigue_strength": null,
    "impact_strength": null
  },
  "composition": [
    [
      "B4C particle (15 wt%, <10 μm, ≥95 % purity)",
      "15"
    ],
    [
      "Al matrix (99.5 % Al powder, PM)",
      "85"
    ]
  ],
  "sources": [
    {
      "label": "Datasheet 2",
      "url": "https://doi.org/10.3390/app7101009",
      "verified": true
    },
    {
      "label": "Zhang et al. 2017, Appl. Sci. 7:1009 — B4C-Al Composites Fabricated by the Powder Metallurgy Process (open access)",
      "url": "https://www.mdpi.com/2076-3417/7/10/1009",
      "verified": true
    }
  ],
  "points": [
    [
      null,
      184,
      281,
      null,
      null,
      null,
      null
    ]
  ],
  "machinability": null,
  "weldability": null,
  "corrosion_resistance": null,
  "industry_note": "B₄C-Al 입자강화 PM 복합재 — 중성자 흡수(10B) 구조재(사용후핵연료 랙·캐스크)와 경량 장갑 후보. 반응결합 고함량(60~80 vol%) B₄C-Al 장갑판은 별개 재료군(미수록).",
  "meta": {
    "reference": true,
    "condition": "PM sintered + hot-extruded + hot-rolled (B4C 15 wt%, Al 99.5 matrix)",
    "_r173_note_applied": true,
    "composition_basis": "wt%"
  },
  "density": null,
  "yield_strength": 184,
  "uts": 281,
  "elongation": null,
  "modulus": null,
  "hardness": null,
  "thermal_conductivity": null,
  "fatigue_strength": null,
  "impact_strength": null,
  "manufacturer": "Reference data",
  "process": "Powder-Metallurgy",
  "source": "Datasheet 2",
  "aliases": [
    "B4C 15 wt%",
    "Al 99.5 matrix"
  ],
  "families": [
    "Composite",
    "Composite - Ceramic-Metal"
  ],
  "popularity": 2,
  "machining_cost_factor": null,
  "ht_cost_factor": null,
  "price_condition_factor": 1.05,
  "price_form_factor": 1.5,
  "price_grade_premium": 1,
  "min_wall_thickness": 1.5,
  "surface_finish_typical": 3.2,
  "tolerance_class": "IT12-13",
  "rohs_compliant": null,
  "rohs_basis": "no_regulated_element_data",
  "confidence_tier": "high"
}

File: data/registry/entries/cmp/CMP-0020.json
{
  "stable_id": "CMP-0020",
  "family": {
    "category": "F-CMP",
    "subcategory": "F-CMP-foam-polymer",
    "alloy_base": "F-AB-foam-core",
    "element_families": []
  },
  "legacy_id": "CMP_019",
  "origin": "composites-data",
  "id": "CMP_019",
  "name": "Foam Core — PMI (Rohacell 110 IG)",
  "category": "Composite",
  "subcategory": "Foam-Polymer",
  "tier": "reference",
  "manufacturers": [
    "Reference data"
  ],
  "machines": [],
  "processes": [
    "Layup"
  ],
  "heat_treatment": null,
  "ranges": {
    "density": {
      "min": 0.11,
      "max": 0.11,
      "typical": 0.11,
      "n": 1,
      "confidence": "handbook"
    },
    "yield_strength": null,
    "uts": {
      "min": 3,
      "max": 3,
      "typical": 3,
      "n": 1,
      "confidence": "handbook"
    },
    "modulus": {
      "min": 0.18,
      "max": 0.18,
      "typical": 0.18,
      "n": 1,
      "confidence": "handbook"
    },
    "hardness": null,
    "thermal_conductivity": {
      "min": 0.034,
      "max": 0.034,
      "typical": 0.034,
      "n": 1,
      "confidence": "handbook"
    },
    "thermal_expansion": {
      "min": 35,
      "max": 35,
      "typical": 35,
      "n": 1,
      "confidence": "handbook"
    },
    "max_service_temp": {
      "min": 180,
      "max": 180,
      "typical": 180,
      "n": 1,
      "confidence": "handbook"
    },
    "poisson_ratio": null,
    "specific_heat": null,
    "melting_point": null,
    "price_per_kg": {
      "min": 300,
      "max": 300,
      "typical": 300,
      "n": 1,
      "confidence": "handbook"
    },
    "electrical_conductivity": null,
    "elongation": {
      "min": 3,
      "max": 3,
      "typical": 3,
      "n": 1,
      "confidence": "handbook"
    },
    "price_per_cm3": {
      "min": 0.033,
      "max": 0.033,
      "typical": 0.033,
      "n": 0,
      "estimated": true,
      "confidence": "derived"
    },
    "delivered_price_per_kg": {
      "min": 300,
      "max": 300,
      "typical": 300,
      "n": 0,
      "estimated": true,
      "confidence": "derived",
      "provenance": "raw 300 × condition 1 × form 1 × grade 1 = 300 USD/kg"
    }
  },
  "composition": {},
  "sources": [
    {
      "label": "ASM Handbook Vol.21 — Composites (successor of Engineered Materials Handbook Vol.1)",
      "url": "https://my.asminternational.org/asm-store?store-path=/products/06781G",
      "verified": false
    },
    {
      "label": "Evonik ROHACELL 제품 페이지 (웹 아카이브 보존본 — 현행 performance-foams.evonik.com)",
      "url": "https://web.archive.org/web/20220225015003/http://www.rohacell.com/product/rohacell/",
      "verified": true
    },
    {
      "label": "Evonik ROHACELL 제품 페이지 (웹 아카이브 보존본 — 현행 performance-foams.evonik.com)",
      "url": "https://web.archive.org/web/20220225015003/http://www.rohacell.com/product/rohacell/",
      "verified": true
    }
  ],
  "machinability": null,
  "weldability": null,
  "corrosion_resistance": null,
  "meta": {
    "composite": true,
    "anisotropic": true,
    "applications": "고밀도 항공 샌드위치 코어, 헬리콥터 부품",
    "anisotropy_note": "복합재 — 강성·강도가 fiber 방향 의존. 0° UD 값 (수직 방향은 1/10~1/20).",
    "no_yield": "섬유 복합재 — 항복점 없음(선형 후 파단). 원자료의 항복값은 인장강도 복사본이라 싣지 않음(uts 참조).",
    "_r173_note_applied": true
  },
  "popularity": 4,
  "density": 0.11,
  "yield_strength": null,
  "uts": 3,
  "elongation": 3,
  "modulus": 0.18,
  "hardness": null,
  "thermal_conductivity": 0.034,
  "fatigue_strength": null,
  "impact_strength": null,
  "manufacturer": "Reference data",
  "process": "Layup",
  "source": "Evonik ROHACELL — Foam Core — PMI (Rohacell 110 IG)",
  "aliases": [
    "Rohacell 110 IG"
  ],
  "families": [
    "Composite",
    "Foam-Polymer"
  ],
  "machining_cost_factor": null,
  "ht_cost_factor": null,
  "price_condition_factor": 1,
  "price_form_factor": 1,
  "price_grade_premium": 1,
  "price_per_cm3": 0.033,
  "rohs_compliant": null,
  "rohs_basis": "no_regulated_element_data",
  "confidence_tier": "high",
  "industry_note": "Sandwich panel core foam: • PMI (Rohacell, Evonik): ρ 0.05-0.3 g/cc, σy 1-9 MPa, E 50-400 MPa, Tmax 180°C (autoclave-compatible). 항공 honeycomb 대안.",
  "price_per_kg": 300,
  "delivered_price_per_kg": 300,
  "_corrections": {
    "sources": {
      "from": [
        {
          "label": "Evonik ROHACELL 제품 페이지 (웹 아카이브 보존본 — 현행 performance-foams.evonik.com)",
          "url": "https://web.archive.org/web/20220225015003/http://www.rohacell.com/product/rohacell/",
          "verified": true
        },
        {
          "label": "Evonik ROHACELL 제품 페이지 (웹 아카이브 보존본 — 현행 performance-foams.evonik.com)",
          "url": "https://web.archive.org/web/20220225015003/http://www.rohacell.com/product/rohacell/",
          "verified": true
        }
      ]
    }
  }
}

File: data/registry/entries/cmp/CMP-0021.json
{
  "stable_id": "CMP-0021",
  "family": {
    "category": "F-CMP",
    "subcategory": "F-CMP-foam-polymer",
    "alloy_base": "F-AB-foam-core",
    "element_families": []
  },
  "legacy_id": "CMP_018",
  "origin": "composites-data",
  "id": "CMP_018",
  "name": "Foam Core — PMI (Rohacell 71 IG)",
  "category": "Composite",
  "subcategory": "Foam-Polymer",
  "tier": "am_vendor",
  "manufacturers": [
    "Reference data"
  ],
  "machines": [],
  "processes": [
    "Layup"
  ],
  "heat_treatment": null,
  "ranges": {
    "density": {
      "min": 0.071,
      "max": 0.075,
      "typical": 0.072,
      "n": 1,
      "confidence": "measured",
      "provenance": "Evonik Rohacell 71 IG datasheet"
    },
    "yield_strength": {
      "min": 1.4,
      "max": 1.7,
      "typical": 1.5,
      "confidence": "measured",
      "provenance": "ISO 844 compression strength",
      "n": 1
    },
    "uts": {
      "min": 2.4,
      "max": 3,
      "typical": 2.8,
      "n": 1,
      "confidence": "measured",
      "provenance": "ISO 1798 tensile strength"
    },
    "modulus": {
      "min": 0.085,
      "max": 0.105,
      "typical": 0.092,
      "n": 1,
      "confidence": "measured",
      "provenance": "ISO 845 compression modulus"
    },
    "hardness": null,
    "thermal_conductivity": {
      "min": 0.029,
      "max": 0.029,
      "typical": 0.029,
      "n": 1,
      "confidence": "handbook"
    },
    "thermal_expansion": {
      "min": 35,
      "max": 35,
      "typical": 35,
      "n": 1,
      "confidence": "handbook"
    },
    "max_service_temp": {
      "min": 175,
      "max": 200,
      "typical": 180,
      "n": 1,
      "confidence": "measured"
    },
    "poisson_ratio": null,
    "specific_heat": null,
    "melting_point": null,
    "price_per_kg": {
      "min": 250,
      "max": 250,
      "typical": 250,
      "n": 1,
      "confidence": "handbook"
    },
    "electrical_conductivity": null,
    "elongation": {
      "min": 3,
      "max": 3,
      "typical": 3,
      "n": 1,
      "confidence": "handbook"
    },
    "price_per_cm3": {
      "min": 0.0153,
      "max": 0.0207,
      "typical": 0.018,
      "n": 0,
      "estimated": true,
      "confidence": "derived",
      "provenance": "price_per_kg × ρ 재계산"
    },
    "delivered_price_per_kg": {
      "min": 250,
      "max": 250,
      "typical": 250,
      "n": 0,
      "estimated": true,
      "confidence": "derived",
      "provenance": "raw 250 × condition 1 × form 1 × grade 1 = 250 USD/kg"
    }
  },
  "composition": [
    [
      "PMI (polymethacrylimide)",
      "100"
    ]
  ],
  "sources": [
    {
      "label": "ASM Handbook Vol.21 — Composites (successor of Engineered Materials Handbook Vol.1)",
      "url": "https://my.asminternational.org/asm-store?store-path=/products/06781G",
      "verified": false
    },
    {
      "label": "Evonik ROHACELL 제품 페이지 (웹 아카이브 보존본 — 현행 performance-foams.evonik.com)",
      "url": "https://web.archive.org/web/20220225015003/http://www.rohacell.com/product/rohacell/",
      "verified": true
    },
    {
      "label": "Evonik ROHACELL 제품 페이지 (웹 아카이브 보존본 — 현행 performance-foams.evonik.com)",
      "url": "https://web.archive.org/web/20220225015003/http://www.rohacell.com/product/rohacell/",
      "verified": true
    }
  ],
  "machinability": null,
  "weldability": null,
  "corrosion_resistance": null,
  "meta": {
    "composite": true,
    "anisotropic": true,
    "applications": "샌드위치 코어 (항공·우주), 위성 패널, 헬리콥터 블레이드 코어",
    "anisotropy_note": "복합재 — 강성·강도가 fiber 방향 의존. 0° UD 값 (수직 방향은 1/10~1/20).",
    "no_yield": "섬유 복합재 — 항복점 없음(선형 후 파단). 원자료의 항복값은 인장강도 복사본이라 싣지 않음(uts 참조).",
    "_r173_note_applied": true
  },
  "popularity": 4,
  "density": 0.075,
  "yield_strength": null,
  "uts": 1.5,
  "elongation": 3,
  "modulus": 0.085,
  "hardness": null,
  "thermal_conductivity": 0.029,
  "fatigue_strength": null,
  "impact_strength": null,
  "manufacturer": "Reference data",
  "process": "Layup",
  "source": "Evonik ROHACELL — Foam Core — PMI (Rohacell 71 IG)",
  "aliases": [
    "Rohacell 71 IG"
  ],
  "families": [
    "Composite",
    "Foam-Polymer"
  ],
  "machining_cost_factor": null,
  "ht_cost_factor": null,
  "price_condition_factor": 1,
  "price_form_factor": 1,
  "price_grade_premium": 1,
  "price_per_cm3": 0.018,
  "rohs_compliant": null,
  "rohs_basis": "no_regulated_element_data",
  "confidence_tier": "high",
  "industry_note": "Sandwich panel core foam: • PMI (Rohacell, Evonik): ρ 0.05-0.3 g/cc, σy 1-9 MPa, E 50-400 MPa, Tmax 180°C (autoclave-compatible). 항공 honeycomb 대안.",
  "price_per_kg": 250,
  "delivered_price_per_kg": 250,
  "_corrections": {
    "sources": {
      "from": [
        {
          "label": "Evonik ROHACELL 제품 페이지 (웹 아카이브 보존본 — 현행 performance-foams.evonik.com)",
          "url": "https://web.archive.org/web/20220225015003/http://www.rohacell.com/product/rohacell/",
          "verified": true
        },
        {
          "label": "Evonik ROHACELL 제품 페이지 (웹 아카이브 보존본 — 현행 performance-foams.evonik.com)",
          "url": "https://web.archive.org/web/20220225015003/http://www.rohacell.com/product/rohacell/",
          "verified": true
        }
      ]
    }
  }
}

File: data/registry/entries/cmp/CMP-0022.json
{
  "stable_id": "CMP-0022",
  "family": {
    "category": "F-CMP",
    "subcategory": "F-CMP-foam-polymer",
    "alloy_base": "F-AB-foam-core",
    "element_families": []
  },
  "legacy_id": "CMP_020",
  "origin": "composites-data",
  "id": "CMP_020",
  "name": "Foam Core — PVC Closed-cell (Divinycell H80)",
  "category": "Composite",
  "subcategory": "Foam-Polymer",
  "tier": "reference",
  "manufacturers": [
    "Reference data"
  ],
  "machines": [],
  "processes": [
    "Layup"
  ],
  "heat_treatment": null,
  "ranges": {
    "density": {
      "min": 0.08,
      "max": 0.08,
      "typical": 0.08,
      "n": 1,
      "confidence": "handbook"
    },
    "yield_strength": {
      "min": 1.4,
      "max": 1.4,
      "typical": 1.4,
      "n": 1,
      "confidence": "handbook"
    },
    "uts": {
      "min": 2.5,
      "max": 2.5,
      "typical": 2.5,
      "n": 1,
      "confidence": "handbook"
    },
    "modulus": {
      "min": 0.092,
      "max": 0.092,
      "typical": 0.092,
      "n": 1,
      "confidence": "handbook"
    },
    "hardness": null,
    "thermal_conductivity": {
      "min": 0.031,
      "max": 0.031,
      "typical": 0.031,
      "n": 1,
      "confidence": "handbook"
    },
    "thermal_expansion": {
      "min": 40,
      "max": 40,
      "typical": 40,
      "n": 1,
      "confidence": "handbook"
    },
    "max_service_temp": {
      "min": 70,
      "max": 70,
      "typical": 70,
      "n": 1,
      "confidence": "handbook"
    },
    "poisson_ratio": null,
    "specific_heat": null,
    "melting_point": null,
    "price_per_kg": {
      "min": 15,
      "max": 15,
      "typical": 15,
      "n": 1,
      "confidence": "handbook"
    },
    "electrical_conductivity": null,
    "elongation": {
      "min": 8,
      "max": 8,
      "typical": 8,
      "n": 1,
      "confidence": "handbook"
    },
    "price_per_cm3": {
      "min": 0.0012,
      "max": 0.0012,
      "typical": 0.0012,
      "n": 0,
      "estimated": true,
      "confidence": "derived"
    },
    "delivered_price_per_kg": {
      "min": 15,
      "max": 15,
      "typical": 15,
      "n": 0,
      "estimated": true,
      "confidence": "derived",
      "provenance": "raw 15 × condition 1 × form 1 × grade 1 = 15 USD/kg"
    }
  },
  "composition": {},
  "sources": [
    {
      "label": "MatWeb — PVC plastic",
      "url": "https://www.matweb.com/search/QuickText.aspx?SearchText=PVC",
      "verified": false
    },
    {
      "label": "Composites handbook",
      "url": null,
      "verified": false
    },
    {
      "label": "DIAB Divinycell H 데이터시트 (rev 26 SI)",
      "url": "https://diab-media.azureedge.net/eyajkrhd/diab-divinycell-h-may-2026-rev26-si.pdf",
      "verified": true
    }
  ],
  "machinability": null,
  "weldability": null,
  "corrosion_resistance": null,
  "meta": {
    "composite": true,
    "anisotropic": true,
    "applications": "선박 hull 코어, 풍력 블레이드 코어 (대량)",
    "anisotropy_note": "복합재 — 강성·강도가 fiber 방향 의존. 0° UD 값 (수직 방향은 1/10~1/20).",
    "_r173_note_applied": true
  },
  "popularity": 4,
  "density": 0.08,
  "yield_strength": 1.4,
  "uts": 2.5,
  "elongation": 8,
  "modulus": 0.092,
  "hardness": null,
  "thermal_conductivity": 0.031,
  "fatigue_strength": null,
  "impact_strength": null,
  "manufacturer": "Reference data",
  "process": "Layup",
  "source": "MatWeb — PVC plastic",
  "aliases": [
    "Divinycell H80"
  ],
  "families": [
    "Composite",
    "Foam-Polymer"
  ],
  "machining_cost_factor": null,
  "ht_cost_factor": null,
  "price_condition_factor": 1,
  "price_form_factor": 1,
  "price_grade_premium": 1,
  "price_per_cm3": 0.0012,
  "rohs_compliant": true,
  "confidence_tier": "medium",
  "industry_note": "Sandwich panel core foam: • PMI (Rohacell, Evonik): ρ 0.05-0.3 g/cc, σy 1-9 MPa, E 50-400 MPa, Tmax 180°C (autoclave-compatible). 항공 honeycomb 대안.",
  "price_per_kg": 15,
  "delivered_price_per_kg": 15
}

File: data/registry/entries/cmp/CMP-0023.json
{
  "stable_id": "CMP-0023",
  "family": {
    "category": "F-CMP",
    "subcategory": "F-CMP-foam-polymer",
    "alloy_base": "F-AB-foam-core",
    "element_families": []
  },
  "legacy_id": "CMP_021",
  "origin": "composites-data",
  "id": "CMP_021",
  "name": "Foam Core — SAN (Corecell M80)",
  "category": "Composite",
  "subcategory": "Foam-Polymer",
  "tier": "reference",
  "manufacturers": [
    "Reference data"
  ],
  "machines": [],
  "processes": [
    "Layup"
  ],
  "heat_treatment": null,
  "ranges": {
    "density": {
      "min": 0.085,
      "max": 0.085,
      "typical": 0.085,
      "n": 1,
      "confidence": "handbook"
    },
    "yield_strength": {
      "min": 1.6,
      "max": 1.6,
      "typical": 1.6,
      "n": 1,
      "confidence": "handbook"
    },
    "uts": {
      "min": 2.8,
      "max": 2.8,
      "typical": 2.8,
      "n": 1,
      "confidence": "handbook"
    },
    "modulus": {
      "min": 0.08,
      "max": 0.08,
      "typical": 0.08,
      "n": 1,
      "confidence": "handbook"
    },
    "hardness": null,
    "thermal_conductivity": {
      "min": 0.034,
      "max": 0.034,
      "typical": 0.034,
      "n": 1,
      "confidence": "handbook"
    },
    "thermal_expansion": {
      "min": 70,
      "max": 70,
      "typical": 70,
      "n": 1,
      "confidence": "handbook"
    },
    "max_service_temp": {
      "min": 80,
      "max": 80,
      "typical": 80,
      "n": 1,
      "confidence": "handbook"
    },
    "poisson_ratio": null,
    "specific_heat": null,
    "melting_point": null,
    "price_per_kg": {
      "min": 12,
      "max": 12,
      "typical": 12,
      "n": 1,
      "confidence": "handbook"
    },
    "electrical_conductivity": null,
    "elongation": {
      "min": 9,
      "max": 9,
      "typical": 9,
      "n": 1,
      "confidence": "handbook"
    },
    "price_per_cm3": {
      "min": 0.001,
      "max": 0.001,
      "typical": 0.001,
      "n": 0,
      "estimated": true,
      "confidence": "derived"
    },
    "delivered_price_per_kg": {
      "min": 12,
      "max": 12,
      "typical": 12,
      "n": 0,
      "estimated": true,
      "confidence": "derived",
      "provenance": "raw 12 × condition 1 × form 1 × grade 1 = 12 USD/kg"
    }
  },
  "composition": {},
  "sources": [
    {
      "label": "ASM Handbook Vol.21 — Composites (successor of Engineered Materials Handbook Vol.1)",
      "url": "https://my.asminternational.org/asm-store?store-path=/products/06781G",
      "verified": false
    },
    {
      "label": "Gurit — Foam Core — SAN (Corecell M80)",
      "url": "https://www.gurit.com/corecell-m/",
      "verified": true
    }
  ],
  "machinability": null,
  "weldability": null,
  "corrosion_resistance": null,
  "meta": {
    "composite": true,
    "anisotropic": true,
    "applications": "선박 hull 코어, 자동차 패널 코어",
    "anisotropy_note": "복합재 — 강성·강도가 fiber 방향 의존. 0° UD 값 (수직 방향은 1/10~1/20).",
    "_r173_note_applied": true
  },
  "popularity": 4,
  "density": 0.085,
  "yield_strength": 1.6,
  "uts": 2.8,
  "elongation": 9,
  "modulus": 0.08,
  "hardness": null,
  "thermal_conductivity": 0.034,
  "fatigue_strength": null,
  "impact_strength": null,
  "manufacturer": "Reference data",
  "process": "Layup",
  "source": "Gurit — Foam Core — SAN (Corecell M80)",
  "aliases": [
    "Corecell M80"
  ],
  "families": [
    "Composite",
    "Foam-Polymer"
  ],
  "machining_cost_factor": null,
  "ht_cost_factor": null,
  "price_condition_factor": 1,
  "price_form_factor": 1,
  "price_grade_premium": 1,
  "price_per_cm3": 0.001,
  "rohs_compliant": null,
  "rohs_basis": "no_regulated_element_data",
  "confidence_tier": "medium",
  "industry_note": "Sandwich panel core foam: • PMI (Rohacell, Evonik): ρ 0.05-0.3 g/cc, σy 1-9 MPa, E 50-400 MPa, Tmax 180°C (autoclave-compatible). 항공 honeycomb 대안.",
  "price_per_kg": 12,
  "delivered_price_per_kg": 12,
  "_corrections": {
    "sources": {
      "from": [
        {
          "label": "Gurit — Foam Core — SAN (Corecell M80)",
          "url": "https://www.gurit.com/corecell-m/",
          "verified": true
        }
      ]
    }
  }
}

File: data/registry/entries/cmp/CMP-0024.json
{
  "stable_id": "CMP-0024",
  "family": {
    "category": "F-CMP",
    "subcategory": "F-CMP-glass-epoxy",
    "alloy_base": "F-AB-gfrp",
    "element_families": []
  },
  "legacy_id": "CMP_011",
  "origin": "composites-data",
  "id": "CMP_011",
  "name": "GFRP — E-glass Woven Roving/Epoxy",
  "category": "Composite",
  "subcategory": "Glass-Epoxy",
  "tier": "reference",
  "manufacturers": [
    "Reference data"
  ],
  "machines": [],
  "processes": [
    "Layup"
  ],
  "heat_treatment": null,
  "ranges": {
    "density": {
      "min": 1.85,
      "max": 1.85,
      "typical": 1.85,
      "n": 1,
      "confidence": "handbook"
    },
    "yield_strength": null,
    "uts": {
      "min": 450,
      "max": 450,
      "typical": 450,
      "n": 1,
      "confidence": "handbook"
    },
    "modulus": {
      "min": 25,
      "max": 25,
      "typical": 25,
      "n": 1,
      "confidence": "handbook"
    },
    "hardness": null,
    "thermal_conductivity": {
      "min": 0.4,
      "max": 0.4,
      "typical": 0.4,
      "n": 1,
      "confidence": "handbook"
    },
    "thermal_expansion": {
      "min": 8,
      "max": 8,
      "typical": 8,
      "n": 1,
      "confidence": "handbook"
    },
    "max_service_temp": {
      "min": 100,
      "max": 100,
      "typical": 100,
      "n": 1,
      "confidence": "handbook"
    },
    "poisson_ratio": null,
    "specific_heat": null,
    "melting_point": null,
    "price_per_kg": {
      "min": 6,
      "max": 6,
      "typical": 6,
      "n": 1,
      "confidence": "handbook"
    },
    "electrical_conductivity": null,
    "elongation": {
      "min": 2,
      "max": 2,
      "typical": 2,
      "n": 1,
      "confidence": "handbook"
    },
    "price_per_cm3": {
      "min": 0.0111,
      "max": 0.0111,
      "typical": 0.0111,
      "n": 0,
      "estimated": true,
      "confidence": "derived"
    },
    "delivered_price_per_kg": {
      "min": 6,
      "max": 6,
      "typical": 6,
      "n": 0,
      "estimated": true,
      "confidence": "derived",
      "provenance": "raw 6 × condition 1 × form 1 × grade 1 = 6 USD/kg"
    }
  },
  "composition": {},
  "sources": [
    {
      "label": "Owens Corning — GFRP — E-glass Woven Roving/Epoxy",
      "url": "https://www.owenscorning.com/composites",
      "verified": true
    },
    {
      "label": "Owens Corning E-glass / S-2 glass fiber data",
      "url": "https://www.owenscorning.com/en-us/composites",
      "verified": true
    },
    {
      "label": "Hexcel HexPly epoxy prepreg datasheets",
      "url": "https://www.hexcel.com/Products/Industries",
      "verified": true
    },
    {
      "label": "ASM Engineered Materials Handbook Vol.1 — Composites: GFRP",
      "url": "https://dl.asminternational.org/handbooks/edited-volume/14/chapter-abstract/204970/Properties-of-Glass-Fiber-Reinforced-Polymers",
      "verified": false
    }
  ],
  "machinability": null,
  "weldability": null,
  "corrosion_resistance": null,
  "meta": {
    "composite": true,
    "anisotropic": true,
    "ply_direction": "Woven [0/90]",
    "fiber_vf": 0.5,
    "applications": "보트 hull (FRP), 산업용 탱크·덕트",
    "anisotropy_note": "복합재 — 강성·강도가 fiber 방향 의존. 0° UD 값 (수직 방향은 1/10~1/20).",
    "no_yield": "섬유 복합재 — 항복점 없음(선형 후 파단). 원자료의 항복값은 인장강도 복사본이라 싣지 않음(uts 참조).",
    "_r173_note_applied": true
  },
  "popularity": 5,
  "density": 1.85,
  "yield_strength": null,
  "uts": 450,
  "elongation": 2,
  "modulus": 25,
  "hardness": null,
  "thermal_conductivity": 0.4,
  "fatigue_strength": null,
  "impact_strength": null,
  "manufacturer": "Reference data",
  "process": "Layup",
  "source": "Owens Corning — GFRP — E-glass Woven Roving/Epoxy",
  "aliases": [],
  "families": [
    "Composite",
    "Glass-Epoxy"
  ],
  "machining_cost_factor": null,
  "ht_cost_factor": null,
  "price_condition_factor": 1,
  "price_form_factor": 1,
  "price_grade_premium": 1,
  "price_per_cm3": 0.0111,
  "rohs_compliant": null,
  "rohs_basis": "no_regulated_element_data",
  "confidence_tier": "high",
  "industry_note": "GFRP (Glass Fiber Reinforced Polymer). E-glass (가장 흔함, 저렴, σf fiber 3.4 GPa) / S-2 glass (고강도, σf fiber 4.9 GPa, 30% 강성↑).",
  "price_per_kg": 6,
  "delivered_price_per_kg": 6
}

File: data/registry/entries/cmp/CMP-0025.json
{
  "stable_id": "CMP-0025",
  "family": {
    "category": "F-CMP",
    "subcategory": "F-CMP-glass-epoxy",
    "alloy_base": "F-AB-gfrp",
    "element_families": []
  },
  "legacy_id": "CMP_008",
  "origin": "composites-data",
  "id": "CMP_008",
  "name": "GFRP — E-glass/Epoxy (UD 0°)",
  "category": "Composite",
  "subcategory": "Glass-Epoxy",
  "tier": "am_vendor",
  "manufacturers": [
    "Reference data"
  ],
  "machines": [],
  "processes": [
    "Layup"
  ],
  "heat_treatment": null,
  "ranges": {
    "density": {
      "min": 1.95,
      "max": 2.05,
      "typical": 2,
      "n": 1,
      "confidence": "measured",
      "provenance": "ASM Vol.21 Composites Table 1, OCV/Hexion handbook"
    },
    "yield_strength": null,
    "uts": {
      "min": 1000,
      "max": 1300,
      "typical": 1100,
      "n": 1,
      "confidence": "measured",
      "provenance": "ASM Vol.21, UD 0° tension"
    },
    "modulus": {
      "min": 38,
      "max": 45,
      "typical": 42,
      "n": 1,
      "confidence": "measured"
    },
    "hardness": null,
    "thermal_conductivity": {
      "min": 0.4,
      "max": 0.4,
      "typical": 0.4,
      "n": 1,
      "confidence": "handbook"
    },
    "thermal_expansion": {
      "min": 7,
      "max": 7,
      "typical": 7,
      "n": 1,
      "confidence": "handbook"
    },
    "max_service_temp": {
      "min": 80,
      "max": 120,
      "typical": 100,
      "n": 1,
      "confidence": "measured",
      "provenance": "에폭시 Tg 한계"
    },
    "poisson_ratio": null,
    "specific_heat": null,
    "melting_point": null,
    "price_per_kg": {
      "min": 8,
      "max": 8,
      "typical": 8,
      "n": 1,
      "confidence": "handbook"
    },
    "electrical_conductivity": null,
    "elongation": {
      "min": 2.5,
      "max": 3.5,
      "typical": 3,
      "n": 1,
      "confidence": "measured"
    },
    "price_per_cm3": {
      "min": 0.016,
      "max": 0.016,
      "typical": 0.016,
      "n": 0,
      "estimated": true,
      "confidence": "derived"
    },
    "delivered_price_per_kg": {
      "min": 8,
      "max": 8,
      "typical": 8,
      "n": 0,
      "estimated": true,
      "confidence": "derived",
      "provenance": "raw 8 × condition 1 × form 1 × grade 1 = 8 USD/kg"
    }
  },
  "composition": [
    [
      "E-glass fiber (55 vol%)",
      "55"
    ],
    [
      "Epoxy (45 vol%)",
      "45"
    ]
  ],
  "sources": [
    {
      "label": "Owens Corning — GFRP — E-glass/Epoxy (UD 0°)",
      "url": "https://www.owenscorning.com/composites",
      "verified": true
    },
    {
      "label": "Owens Corning E-glass / S-2 glass fiber data",
      "url": "https://www.owenscorning.com/en-us/composites",
      "verified": true
    },
    {
      "label": "Hexcel HexPly epoxy prepreg datasheets",
      "url": "https://www.hexcel.com/Products/Industries",
      "verified": true
    },
    {
      "label": "ASM Engineered Materials Handbook Vol.1 — Composites: GFRP",
      "url": "https://dl.asminternational.org/handbooks/edited-volume/14/chapter-abstract/204970/Properties-of-Glass-Fiber-Reinforced-Polymers",
      "verified": false
    }
  ],
  "machinability": null,
  "weldability": null,
  "corrosion_resistance": null,
  "meta": {
    "composite": true,
    "anisotropic": true,
    "ply_direction": "UD 0°",
    "fiber_vf": 0.55,
    "applications": "풍력 블레이드, 보트 hull, 압력 탱크, FRP 파이프",
    "anisotropy_note": "복합재 — 강성·강도가 fiber 방향 의존. 0° UD 값 (수직 방향은 1/10~1/20).",
    "no_yield": "섬유 복합재 — 항복점 없음(선형 후 파단). 원자료의 항복값은 인장강도 복사본이라 싣지 않음(uts 참조).",
    "_r173_note_applied": true,
    "composition_basis": "vol%"
  },
  "popularity": 5,
  "density": 2,
  "yield_strength": null,
  "uts": 1100,
  "elongation": 2.8,
  "modulus": 45,
  "hardness": null,
  "thermal_conductivity": 0.4,
  "fatigue_strength": null,
  "impact_strength": null,
  "manufacturer": "Reference data",
  "process": "Layup",
  "source": "Owens Corning — GFRP — E-glass/Epoxy (UD 0°)",
  "aliases": [],
  "families": [
    "Composite",
    "Glass-Epoxy"
  ],
  "machining_cost_factor": null,
  "ht_cost_factor": null,
  "price_condition_factor": 1,
  "price_form_factor": 1,
  "price_grade_premium": 1,
  "price_per_cm3": 0.016,
  "rohs_compliant": true,
  "confidence_tier": "high",
  "industry_note": "GFRP (Glass Fiber Reinforced Polymer). E-glass (가장 흔함, 저렴, σf fiber 3.4 GPa) / S-2 glass (고강도, σf fiber 4.9 GPa, 30% 강성↑).",
  "price_per_kg": 8,
  "delivered_price_per_kg": 8
}

File: data/registry/entries/cmp/CMP-0026.json
{
  "stable_id": "CMP-0026",
  "family": {
    "category": "F-CMP",
    "subcategory": "F-CMP-glass-epoxy",
    "alloy_base": "F-AB-gfrp",
    "element_families": []
  },
  "legacy_id": "CMP_010",
  "origin": "composites-data",
  "id": "CMP_010",
  "name": "GFRP — S-2 Glass/Epoxy (UD 0°)",
  "category": "Composite",
  "subcategory": "Glass-Epoxy",
  "tier": "reference",
  "manufacturers": [
    "Reference data"
  ],
  "machines": [],
  "processes": [
    "Layup"
  ],
  "heat_treatment": null,
  "ranges": {
    "density": {
      "min": 2,
      "max": 2,
      "typical": 2,
      "n": 1,
      "confidence": "handbook"
    },
    "yield_strength": null,
    "uts": {
      "min": 1700,
      "max": 1700,
      "typical": 1700,
      "n": 1,
      "confidence": "handbook"
    },
    "modulus": {
      "min": 60,
      "max": 60,
      "typical": 60,
      "n": 1,
      "confidence": "handbook"
    },
    "hardness": null,
    "thermal_conductivity": {
      "min": 0.45,
      "max": 0.45,
      "typical": 0.45,
      "n": 1,
      "confidence": "handbook"
    },
    "thermal_expansion": {
      "min": 6.5,
      "max": 6.5,
      "typical": 6.5,
      "n": 1,
      "confidence": "handbook"
    },
    "max_service_temp": {
      "min": 150,
      "max": 150,
      "typical": 150,
      "n": 1,
      "confidence": "handbook"
    },
    "poisson_ratio": null,
    "specific_heat": null,
    "melting_point": null,
    "price_per_kg": {
      "min": 35,
      "max": 35,
      "typical": 35,
      "n": 1,
      "confidence": "handbook"
    },
    "electrical_conductivity": null,
    "elongation": {
      "min": 3.5,
      "max": 3.5,
      "typical": 3.5,
      "n": 1,
      "confidence": "handbook"
    },
    "price_per_cm3": {
      "min": 0.07,
      "max": 0.07,
      "typical": 0.07,
      "n": 0,
      "estimated": true,
      "confidence": "derived"
    },
    "delivered_price_per_kg": {
      "min": 35,
      "max": 35,
      "typical": 35,
      "n": 0,
      "estimated": true,
      "confidence": "derived",
      "provenance": "raw 35 × condition 1 × form 1 × grade 1 = 35 USD/kg"
    }
  },
  "composition": {},
  "sources": [
    {
      "label": "AGY — GFRP — S-2 Glass/Epoxy (UD 0°)",
      "url": "https://www.agy.com/",
      "verified": false
    },
    {
      "label": "Owens Corning E-glass / S-2 glass fiber data",
      "url": "https://www.owenscorning.com/en-us/composites",
      "verified": true
    },
    {
      "label": "Hexcel HexPly epoxy prepreg datasheets",
      "url": "https://www.hexcel.com/Products/Industries",
      "verified": true
    },
    {
      "label": "ASM Engineered Materials Handbook Vol.1 — Composites: GFRP",
      "url": "https://dl.asminternational.org/handbooks/edited-volume/14/chapter-abstract/204970/Properties-of-Glass-Fiber-Reinforced-Polymers",
      "verified": false
    }
  ],
  "machinability": null,
  "weldability": null,
  "corrosion_resistance": null,
  "meta": {
    "composite": true,
    "anisotropic": true,
    "ply_direction": "UD 0°",
    "fiber_vf": 0.6,
    "applications": "헬리콥터 로터 블레이드 (rotor blade torsion box), 압력용기",
    "anisotropy_note": "복합재 — 강성·강도가 fiber 방향 의존. 0° UD 값 (수직 방향은 1/10~1/20).",
    "no_yield": "섬유 복합재 — 항복점 없음(선형 후 파단). 원자료의 항복값은 인장강도 복사본이라 싣지 않음(uts 참조).",
    "_r173_note_applied": true
  },
  "popularity": 5,
  "density": 2,
  "yield_strength": null,
  "uts": 1700,
  "elongation": 3.5,
  "modulus": 60,
  "hardness": null,
  "thermal_conductivity": 0.45,
  "fatigue_strength": null,
  "impact_strength": null,
  "manufacturer": "Reference data",
  "process": "Layup",
  "source": "AGY — GFRP — S-2 Glass/Epoxy (UD 0°)",
  "aliases": [],
  "families": [
    "Composite",
    "Glass-Epoxy"
  ],
  "machining_cost_factor": null,
  "ht_cost_factor": null,
  "price_condition_factor": 1,
  "price_form_factor": 1,
  "price_grade_premium": 1,
  "price_per_cm3": 0.07,
  "rohs_compliant": true,
  "confidence_tier": "high",
  "industry_note": "GFRP (Glass Fiber Reinforced Polymer). E-glass (가장 흔함, 저렴, σf fiber 3.4 GPa) / S-2 glass (고강도, σf fiber 4.9 GPa, 30% 강성↑).",
  "price_per_kg": 35,
  "delivered_price_per_kg": 35
}

File: data/registry/entries/cmp/CMP-0027.json
{
  "stable_id": "CMP-0027",
  "family": {
    "category": "F-CMP",
    "subcategory": "F-CMP-glass-polyester",
    "alloy_base": "F-AB-gfrp",
    "element_families": []
  },
  "legacy_id": "CMP_009",
  "origin": "composites-data",
  "id": "CMP_009",
  "name": "GFRP — E-glass/Polyester (UD 0°)",
  "category": "Composite",
  "subcategory": "Glass-Polyester",
  "tier": "reference",
  "manufacturers": [
    "Reference data"
  ],
  "machines": [],
  "processes": [
    "Layup"
  ],
  "heat_treatment": null,
  "ranges": {
    "density": {
      "min": 1.85,
      "max": 1.85,
      "typical": 1.85,
      "n": 1,
      "confidence": "handbook"
    },
    "yield_strength": null,
    "uts": {
      "min": 800,
      "max": 800,
      "typical": 800,
      "n": 1,
      "confidence": "handbook"
    },
    "modulus": {
      "min": 38,
      "max": 38,
      "typical": 38,
      "n": 1,
      "confidence": "handbook"
    },
    "hardness": null,
    "thermal_conductivity": {
      "min": 0.4,
      "max": 0.4,
      "typical": 0.4,
      "n": 1,
      "confidence": "handbook"
    },
    "thermal_expansion": {
      "min": 8,
      "max": 8,
      "typical": 8,
      "n": 1,
      "confidence": "handbook"
    },
    "max_service_temp": {
      "min": 100,
      "max": 100,
      "typical": 100,
      "n": 1,
      "confidence": "handbook"
    },
    "poisson_ratio": null,
    "specific_heat": null,
    "melting_point": null,
    "price_per_kg": {
      "min": 4,
      "max": 4,
      "typical": 4,
      "n": 1,
      "confidence": "handbook"
    },
    "electrical_conductivity": null,
    "elongation": {
      "min": 2.4,
      "max": 2.4,
      "typical": 2.4,
      "n": 1,
      "confidence": "handbook"
    },
    "price_per_cm3": {
      "min": 0.0074,
      "max": 0.0074,
      "typical": 0.0074,
      "n": 0,
      "estimated": true,
      "confidence": "derived"
    }
  },
  "composition": {},
  "sources": [
    {
      "label": "Owens Corning — GFRP — E-glass/Polyester (UD 0°)",
      "url": "https://www.owenscorning.com/composites",
      "verified": true
    },
    {
      "label": "Owens Corning E-glass / S-2 glass fiber data",
      "url": "https://www.owenscorning.com/en-us/composites",
      "verified": true
    },
    {
      "label": "Hexcel HexPly epoxy prepreg datasheets",
      "url": "https://www.hexcel.com/Products/Industries",
      "verified": true
    },
    {
      "label": "ASM Engineered Materials Handbook Vol.1 — Composites: GFRP",
      "url": "https://dl.asminternational.org/handbooks/edited-volume/14/chapter-abstract/204970/Properties-of-Glass-Fiber-Reinforced-Polymers",
      "verified": false
    }
  ],
  "machinability": null,
  "weldability": null,
  "corrosion_resistance": null,
  "meta": {
    "composite": true,
    "anisotropic": true,
    "ply_direction": "UD 0°",
    "fiber_vf": 0.5,
    "applications": "건축용 패널, 욕조·세면대, 자동차 부속 (저가)",
    "anisotropy_note": "복합재 — 강성·강도가 fiber 방향 의존. 0° UD 값 (수직 방향은 1/10~1/20).",
    "no_yield": "섬유 복합재 — 항복점 없음(선형 후 파단). 원자료의 항복값은 인장강도 복사본이라 싣지 않음(uts 참조).",
    "_r173_note_applied": true
  },
  "popularity": 5,
  "density": 1.85,
  "yield_strength": null,
  "uts": 800,
  "elongation": 2.4,
  "modulus": 38,
  "hardness": null,
  "thermal_conductivity": 0.4,
  "fatigue_strength": null,
  "impact_strength": null,
  "manufacturer": "Reference data",
  "process": "Layup",
  "source": "Owens Corning — GFRP — E-glass/Polyester (UD 0°)",
  "aliases": [],
  "families": [
    "Composite",
    "Glass-Polyester"
  ],
  "machining_cost_factor": null,
  "ht_cost_factor": null,
  "price_condition_factor": 1,
  "price_form_factor": 1,
  "price_grade_premium": 1,
  "price_per_cm3": 0.0074,
  "rohs_compliant": true,
  "confidence_tier": "high",
  "industry_note": "GFRP (Glass Fiber Reinforced Polymer). E-glass (가장 흔함, 저렴, σf fiber 3.4 GPa) / S-2 glass (고강도, σf fiber 4.9 GPa, 30% 강성↑)."
}
