Repository: slmhlight/GRANTA

# AM Materials Explorer

ANSYS Granta-style **additive-manufacturing (AM) materials database** — an interactive
web app for exploring metal & polymer materials through dynamic Ashby charts, advanced
filtering, **range-based property data**, and **cited manufacturer datasheets**.

> 적층제조(AM) 소재 데이터베이스 탐색기. 대화형 Ashby 차트, 고급 필터링, **물성 range 데이터**,
> **데이터시트 출처 추적**을 제공합니다.

## Features
- **Range-based properties** — every property is a `min · typical · max` aggregated from real data points (heat treatments × build direction × vendors), shown as smooth property envelopes on the Ashby chart and min–max sub-lines in the detail panel.

File: data/registry/entries/cmp/CMP-0028.json
{
  "stable_id": "CMP-0028",
  "family": {
    "category": "F-CMP",
    "subcategory": "F-CMP-honeycomb",
    "alloy_base": "F-AB-honeycomb",
    "element_families": []
  },
  "legacy_id": "CMP_023",
  "origin": "composites-data",
  "id": "CMP_023",
  "name": "Honeycomb — Al 5052 (49 kg/m³)",
  "category": "Composite",
  "subcategory": "Honeycomb",
  "tier": "am_vendor",
  "manufacturers": [
    "Reference data"
  ],
  "machines": [],
  "processes": [
    "Layup"
  ],
  "heat_treatment": null,
  "ranges": {
    "density": {
      "min": 0.048,
      "max": 0.05,
      "typical": 0.049,
      "n": 1,
      "confidence": "measured",
      "provenance": "Hexcel HexWeb CR III 1/8-5052-.001 datasheet"
    },
    "yield_strength": null,
    "uts": {
      "min": 0.62,
      "max": 0.72,
      "typical": 0.69,
      "n": 1,
      "confidence": "measured",
      "provenance": "Bare compression strength (W direction), ASTM C365"
    },
    "modulus": {
      "min": 0.24,
      "max": 0.28,
      "typical": 0.26,
      "n": 1,
      "confidence": "measured",
      "provenance": "ASTM C297 flatwise tension modulus"
    },
    "hardness": null,
    "thermal_conductivity": {
      "min": 4,
      "max": 4,
      "typical": 4,
      "n": 1,
      "confidence": "handbook"
    },
    "thermal_expansion": {
      "min": 23,
      "max": 23,
      "typical": 23,
      "n": 1,
      "confidence": "handbook"
    },
    "max_service_temp": {
      "min": 175,
      "max": 175,
      "typical": 175,
      "n": 1,
      "confidence": "handbook"
    },
    "poisson_ratio": null,
    "specific_heat": null,
    "melting_point": null,
    "price_per_kg": {
      "min": 35,
      "max": 35,
      "typical": 35,
      "n": 1,
      "confidence": "handbook"
    },
    "electrical_conductivity": null,
    "elongation": {
      "min": 0.8,
      "max": 0.8,
      "typical": 0.8,
      "n": 1,
      "confidence": "handbook"
    },
    "fatigue_strength": null,
    "impact_strength": {
      "min": 20,
      "max": 40,
      "typical": 30,
      "n": 3,
      "confidence": "handbook",
      "provenance": "realprops:aa5052"
    },
    "price_per_cm3": {
      "min": 0.0017,
      "max": 0.0017,
      "typical": 0.0017,
      "n": 0,
      "estimated": true,
      "confidence": "derived"
    }
  },
  "composition": [
    [
      "Aluminum (Al 5052-H39)",
      "100"
    ]
  ],
  "sources": [
    {
      "label": "Composites handbook",
      "url": null,
      "verified": false
    },
    {
      "label": "Hexcel HexWeb Al / Nomex Honeycomb datasheet",
      "url": "https://www.hexcel.com/Products/Aerospace/IHoneycomb",
      "verified": true
    },
    {
      "label": "ASM Engineered Materials Handbook Vol.1 — Sandwich Structures",
      "url": "https://dl.asminternational.org/handbooks/edited-volume/14/",
      "verified": false
    }
  ],
  "machinability": null,
  "weldability": null,
  "corrosion_resistance": null,
  "meta": {
    "composite": true,
    "anisotropic": true,
    "applications": "항공기 객실 바닥, 위성 패널, 자동차 충격 흡수",
    "anisotropy_note": "복합재 — 강성·강도가 fiber 방향 의존. 0° UD 값 (수직 방향은 1/10~1/20).",
    "no_yield": "섬유 복합재 — 항복점 없음(선형 후 파단). 원자료의 항복값은 인장강도 복사본이라 싣지 않음(uts 참조).",
    "_r173_note_applied": true
  },
  "popularity": 3.25,
  "density": 0.049,
  "yield_strength": null,
  "uts": 1.7,
  "elongation": 0.8,
  "modulus": 0.5,
  "hardness": null,
  "thermal_conductivity": 4,
  "fatigue_strength": null,
  "impact_strength": 30,
  "manufacturer": "Reference data",
  "process": "Layup",
  "source": "Composites handbook",
  "aliases": [
    "49 kg"
  ],
  "families": [
    "Composite",
    "Honeycomb"
  ],
  "fatigue_estimated": false,
  "machining_cost_factor": null,
  "ht_cost_factor": null,
  "price_condition_factor": 1,
  "price_form_factor": 1,
  "price_grade_premium": 1,
  "price_per_cm3": 0.0017,
  "rohs_compliant": true,
  "confidence_tier": "high",
  "industry_note": "Honeycomb sandwich core variants: • **Al 5052 (Hexcel HexWeb CR III)**: ρ 32-130 kg/m³, σc compression 0.5-9 MPa, σs shear 0.4-7 MPa, Tmax 200°C — 항공 floor panel, helicopter blade, 위성 truss. • **Nomex (DuPont aramid honeycomb HRH-10)**: ρ 32-144 kg/m³, σc 0."
}

File: data/registry/entries/cmp/CMP-0029.json
{
  "stable_id": "CMP-0029",
  "family": {
    "category": "F-CMP",
    "subcategory": "F-CMP-honeycomb",
    "alloy_base": "F-AB-honeycomb",
    "element_families": []
  },
  "legacy_id": "CMP_022",
  "origin": "composites-data",
  "id": "CMP_022",
  "name": "Honeycomb — Nomex (HRH-10, 48 kg/m³)",
  "category": "Composite",
  "subcategory": "Honeycomb",
  "tier": "am_vendor",
  "manufacturers": [
    "Reference data"
  ],
  "machines": [],
  "processes": [
    "Layup"
  ],
  "heat_treatment": null,
  "ranges": {
    "density": {
      "min": 0.047,
      "max": 0.049,
      "typical": 0.048,
      "n": 1,
      "confidence": "measured",
      "provenance": "Hexcel HRH-10 1/8-3.0 datasheet"
    },
    "yield_strength": null,
    "uts": {
      "min": 0.85,
      "max": 1.1,
      "typical": 1,
      "n": 1,
      "confidence": "measured",
      "provenance": "Hexcel HRH-10 compressive strength (T direction)"
    },
    "modulus": {
      "min": 0.2,
      "max": 0.24,
      "typical": 0.22,
      "n": 1,
      "confidence": "measured"
    },
    "hardness": null,
    "thermal_conductivity": {
      "min": 0.07,
      "max": 0.07,
      "typical": 0.07,
      "n": 1,
      "confidence": "handbook"
    },
    "thermal_expansion": {
      "min": 25,
      "max": 25,
      "typical": 25,
      "n": 1,
      "confidence": "handbook"
    },
    "max_service_temp": {
      "min": 170,
      "max": 180,
      "typical": 175,
      "n": 1,
      "confidence": "measured",
      "provenance": "Nomex paper 연속 사용 한도"
    },
    "poisson_ratio": null,
    "specific_heat": null,
    "melting_point": null,
    "price_per_kg": {
      "min": 80,
      "max": 80,
      "typical": 80,
      "n": 1,
      "confidence": "handbook"
    },
    "electrical_conductivity": null,
    "elongation": {
      "min": 1,
      "max": 1,
      "typical": 1,
      "n": 1,
      "confidence": "handbook"
    },
    "price_per_cm3": {
      "min": 0.0038,
      "max": 0.0038,
      "typical": 0.0038,
      "n": 0,
      "estimated": true,
      "confidence": "derived"
    }
  },
  "composition": [
    [
      "Nomex paper (aramid fiber + phenolic)",
      "100"
    ]
  ],
  "sources": [
    {
      "label": "Composites handbook",
      "url": null,
      "verified": false
    },
    {
      "label": "Hexcel HexWeb Al / Nomex Honeycomb datasheet",
      "url": "https://www.hexcel.com/Products/Honeycomb/",
      "verified": true
    },
    {
      "label": "ASM Engineered Materials Handbook Vol.1 — Sandwich Structures",
      "url": "https://dl.asminternational.org/handbooks/edited-volume/14/",
      "verified": false
    }
  ],
  "machinability": null,
  "weldability": null,
  "corrosion_resistance": null,
  "meta": {
    "composite": true,
    "anisotropic": true,
    "applications": "항공 패널 (객실 바닥·벽·천장), 위성 패널, 헬리콥터 floor",
    "limitations": "충격 손상 후 hidden — 비파괴 검사 어려움",
    "anisotropy_note": "복합재 — 강성·강도가 fiber 방향 의존. 0° UD 값 (수직 방향은 1/10~1/20).",
    "no_yield": "섬유 복합재 — 항복점 없음(선형 후 파단). 원자료의 항복값은 인장강도 복사본이라 싣지 않음(uts 참조).",
    "_r173_note_applied": true
  },
  "popularity": 3,
  "density": 0.048,
  "yield_strength": null,
  "uts": 2.5,
  "elongation": 1,
  "modulus": 0.075,
  "hardness": null,
  "thermal_conductivity": 0.07,
  "fatigue_strength": null,
  "impact_strength": null,
  "manufacturer": "Reference data",
  "process": "Layup",
  "source": "Composites handbook",
  "aliases": [
    "HRH-10",
    "48 kg"
  ],
  "families": [
    "Composite",
    "Honeycomb"
  ],
  "machining_cost_factor": null,
  "ht_cost_factor": null,
  "price_condition_factor": 1,
  "price_form_factor": 1,
  "price_grade_premium": 1,
  "price_per_cm3": 0.0038,
  "rohs_compliant": true,
  "confidence_tier": "high",
  "industry_note": "Honeycomb sandwich core variants: • **Al 5052 (Hexcel HexWeb CR III)**: ρ 32-130 kg/m³, σc compression 0.5-9 MPa, σs shear 0.4-7 MPa, Tmax 200°C — 항공 floor panel, helicopter blade, 위성 truss. • **Nomex (DuPont aramid honeycomb HRH-10)**: ρ 32-144 kg/m³, σc 0."
}

File: data/registry/entries/cmp/CMP-0030.json
{
  "stable_id": "CMP-0030",
  "family": {
    "category": "F-CMP",
    "subcategory": "F-CMP-metal-matrix",
    "alloy_base": "F-AB-mmc",
    "element_families": []
  },
  "legacy_id": "CMP_024",
  "origin": "composites-data",
  "id": "CMP_024",
  "name": "MMC — Al 6061/SiC particulate (15 vol%)",
  "category": "Composite",
  "subcategory": "Metal-Matrix",
  "tier": "reference",
  "manufacturers": [
    "Reference data"
  ],
  "machines": [],
  "processes": [
    "Layup"
  ],
  "heat_treatment": null,
  "ranges": {
    "density": {
      "min": 2.85,
      "max": 2.85,
      "typical": 2.85,
      "n": 1,
      "confidence": "handbook"
    },
    "yield_strength": {
      "min": 380,
      "max": 380,
      "typical": 380,
      "n": 1,
      "confidence": "handbook"
    },
    "uts": {
      "min": 440,
      "max": 440,
      "typical": 440,
      "n": 1,
      "confidence": "handbook"
    },
    "modulus": {
      "min": 95,
      "max": 95,
      "typical": 95,
      "n": 1,
      "confidence": "handbook"
    },
    "hardness": null,
    "thermal_conductivity": {
      "min": 150,
      "max": 150,
      "typical": 150,
      "n": 1,
      "confidence": "handbook"
    },
    "thermal_expansion": {
      "min": 18,
      "max": 18,
      "typical": 18,
      "n": 1,
      "confidence": "handbook"
    },
    "max_service_temp": {
      "min": 250,
      "max": 250,
      "typical": 250,
      "n": 1,
      "confidence": "handbook"
    },
    "poisson_ratio": null,
    "specific_heat": null,
    "melting_point": null,
    "price_per_kg": {
      "min": 35,
      "max": 35,
      "typical": 35,
      "n": 1,
      "confidence": "handbook"
    },
    "electrical_conductivity": null,
    "elongation": {
      "min": 5,
      "max": 5,
      "typical": 5,
      "n": 1,
      "confidence": "handbook"
    },
    "fatigue_strength": {
      "min": 90,
      "max": 110,
      "typical": 97,
      "n": 3,
      "confidence": "handbook",
      "provenance": "realprops:aa6061"
    },
    "impact_strength": {
      "min": 8,
      "max": 18,
      "typical": 12,
      "n": 3,
      "confidence": "handbook",
      "provenance": "realprops:aa6061"
    },
    "price_per_cm3": {
      "min": 0.0998,
      "max": 0.0998,
      "typical": 0.0998,
      "n": 0,
      "estimated": true,
      "confidence": "derived"
    },
    "delivered_price_per_kg": {
      "min": 35,
      "max": 35,
      "typical": 35,
      "n": 0,
      "estimated": true,
      "confidence": "derived",
      "provenance": "raw 35 × condition 1 × form 1 × grade 1 = 35 USD/kg"
    }
  },
  "composition": {},
  "sources": [
    {
      "label": "Composites handbook",
      "url": null,
      "verified": false
    },
    {
      "label": "ASM Alloy Digest Al-330 — DURALCAN Al/SiC 금속기지 복합재 (MC-21 사이트 소실)",
      "url": "https://dl.asminternational.org/alloy-digest/article/43/11/Al-330/5789/DURALCAN-F3K-xxSAluminum-Alloy-Matrix-Composite",
      "verified": false
    },
    {
      "label": "ASM Handbook Vol.21 — Composite Materials",
      "url": "https://dl.asminternational.org/handbooks/edited-volume/21/chapter-abstract/204993/Metal-Matrix-Composites",
      "verified": false
    }
  ],
  "machinability": null,
  "weldability": null,
  "corrosion_resistance": null,
  "meta": {
    "composite": true,
    "anisotropic": true,
    "applications": "자동차 브레이크 디스크 (Lotus·F1), 우주 부품, 우주 거울 기재",
    "limitations": "가공 어려움 (SiC 입자 마모), 용접 부적합",
    "anisotropy_note": "복합재 — 강성·강도가 fiber 방향 의존. 0° UD 값 (수직 방향은 1/10~1/20).",
    "_r173_note_applied": true
  },
  "popularity": 2.45,
  "density": 2.85,
  "yield_strength": 380,
  "uts": 440,
  "elongation": 5,
  "modulus": 95,
  "hardness": null,
  "thermal_conductivity": 150,
  "fatigue_strength": 97,
  "impact_strength": 12,
  "manufacturer": "Reference data",
  "process": "Layup",
  "source": "Composites handbook",
  "aliases": [
    "15 vol%"
  ],
  "families": [
    "Composite",
    "Metal-Matrix"
  ],
  "fatigue_estimated": false,
  "elevated_temp": [
    {
      "temp": 20,
      "ys": 275,
      "uts": 310,
      "E": 68.9
    },
    {
      "temp": 150,
      "ys": 260,
      "uts": 290,
      "E": null
    },
    {
      "temp": 200,
      "ys": 210,
      "uts": 235,
      "E": 60
    },
    {
      "temp": 300,
      "ys": 40,
      "uts": 60,
      "E": 50
    }
  ],
  "elevated_temp_src": "핸드북 typical — 개별 인용 미기재",
  "machining_cost_factor": null,
  "ht_cost_factor": null,
  "price_condition_factor": 1,
  "price_form_factor": 1,
  "price_grade_premium": 1,
  "price_per_cm3": 0.0998,
  "rohs_compliant": null,
  "rohs_basis": "no_regulated_element_data",
  "confidence_tier": "medium",
  "industry_note": "Aluminum Matrix Composite (MMC) — Al 6061 / 7075 / 2024 + SiC particulate (10-25 vol%). DURALCAN F3S.20S (Al-Si + 20% SiC). σy 380-500 / UTS 450-600 / El 1-5% (brittle increase with SiC) / E 95-120 GPa (Al 의 1.4×). 자동차 brake rotor (Porsche / Audi 일부 모델 — 6061 + 20% SiC, 50% weight reduction vs cast iron), 자전거 frame, F1 piston liner. ⚠ 가공 어려움 — PCD (Diamond) tool 만 가능 (SiC particle → tool wear). 가격 일반 Al 의 5-10×.",
  "price_per_kg": 35,
  "delivered_price_per_kg": 35
}

File: data/registry/entries/cmp/CMP-0031.json
{
  "stable_id": "CMP-0031",
  "family": {
    "category": "F-CMP",
    "subcategory": "F-CMP-metal-matrix",
    "alloy_base": "F-AB-mmc",
    "element_families": []
  },
  "legacy_id": "CMP_025",
  "origin": "composites-data",
  "id": "CMP_025",
  "name": "MMC — Ti/SiC fiber (15 vol%, UD)",
  "category": "Composite",
  "subcategory": "Metal-Matrix",
  "tier": "reference",
  "manufacturers": [
    "Reference data"
  ],
  "machines": [],
  "processes": [
    "Layup"
  ],
  "heat_treatment": null,
  "ranges": {
    "density": {
      "min": 3.85,
      "max": 3.85,
      "typical": 3.85,
      "n": 1,
      "confidence": "handbook"
    },
    "yield_strength": {
      "min": 1400,
      "max": 1400,
      "typical": 1400,
      "n": 1,
      "confidence": "handbook"
    },
    "uts": {
      "min": 1500,
      "max": 1500,
      "typical": 1500,
      "n": 1,
      "confidence": "handbook"
    },
    "modulus": {
      "min": 220,
      "max": 220,
      "typical": 220,
      "n": 1,
      "confidence": "handbook"
    },
    "hardness": null,
    "thermal_conductivity": {
      "min": 11,
      "max": 11,
      "typical": 11,
      "n": 1,
      "confidence": "handbook"
    },
    "thermal_expansion": {
      "min": 7,
      "max": 7,
      "typical": 7,
      "n": 1,
      "confidence": "handbook"
    },
    "max_service_temp": {
      "min": 600,
      "max": 600,
      "typical": 600,
      "n": 1,
      "confidence": "handbook"
    },
    "poisson_ratio": null,
    "specific_heat": null,
    "melting_point": null,
    "price_per_kg": {
      "min": 4000,
      "max": 4000,
      "typical": 4000,
      "n": 1,
      "confidence": "handbook"
    },
    "electrical_conductivity": null,
    "elongation": {
      "min": 1.2,
      "max": 1.2,
      "typical": 1.2,
      "n": 1,
      "confidence": "handbook"
    },
    "price_per_cm3": {
      "min": 15.4,
      "max": 15.4,
      "typical": 15.4,
      "n": 0,
      "estimated": true,
      "confidence": "derived"
    },
    "delivered_price_per_kg": {
      "min": 4000,
      "max": 4000,
      "typical": 4000,
      "n": 0,
      "estimated": true,
      "confidence": "derived",
      "provenance": "raw 4000 × condition 1 × form 1 × grade 1 = 4000 USD/kg"
    }
  },
  "composition": {},
  "sources": [
    {
      "label": "Composites handbook",
      "url": null,
      "verified": false
    },
    {
      "label": "TISICS Ti/SiC fiber MMC reference",
      "url": "https://www.tisics.co.uk/",
      "verified": false
    },
    {
      "label": "ASM Handbook Vol.21 — Titanium MMC",
      "url": "https://dl.asminternational.org/handbooks/edited-volume/21/",
      "verified": false
    }
  ],
  "machinability": null,
  "weldability": null,
  "corrosion_resistance": null,
  "meta": {
    "composite": true,
    "anisotropic": true,
    "applications": "고온 항공 엔진 부품 (Sigma fiber composites), 압축기 디스크",
    "limitations": "매우 고가, 가공 다이아몬드 그라인딩",
    "anisotropy_note": "복합재 — 강성·강도가 fiber 방향 의존. 0° UD 값 (수직 방향은 1/10~1/20).",
    "_r173_note_applied": true
  },
  "popularity": 2,
  "density": 3.85,
  "yield_strength": 1400,
  "uts": 1500,
  "elongation": 1.2,
  "modulus": 220,
  "hardness": null,
  "thermal_conductivity": 11,
  "fatigue_strength": null,
  "impact_strength": null,
  "manufacturer": "Reference data",
  "process": "Layup",
  "source": "Composites handbook",
  "aliases": [
    "15 vol%"
  ],
  "families": [
    "Composite",
    "Metal-Matrix"
  ],
  "machining_cost_factor": null,
  "ht_cost_factor": null,
  "price_condition_factor": 1,
  "price_form_factor": 1,
  "price_grade_premium": 1,
  "price_per_cm3": 15.4,
  "rohs_compliant": true,
  "confidence_tier": "medium-low",
  "industry_note": "Titanium Matrix Composite — Ti-6Al-4V or Ti Beta-21S + continuous SiC monofilament fiber (Specialty Materials SCS-6, TISICS Sigma SM1140+). UD 0°: σf 1400-1800 / E 200-240 / ρ 3.85-3.9 g/cc (Ti 보다 가벼움). Tmax 600°C continuous (matrix-limited). 우주 jet engine rotor disc (F119/F135 LP turbine bladed-rings BLINGs — F-22 / F-35), 우주 landing gear strut. Cost 매우 비싸 ($5000-10000/kg) — 극한 부품 전용. 가공 매우 어려움 (PCD/CBN tool).",
  "price_per_kg": 4000,
  "delivered_price_per_kg": 4000
}

File: data/registry/entries/cmp/CMP-0032.json
{
  "stable_id": "CMP-0032",
  "family": {
    "category": "F-CMP",
    "subcategory": "F-CMP-polyethylene-epoxy",
    "alloy_base": "F-AB-uhmwpe",
    "element_families": []
  },
  "legacy_id": "CMP_015",
  "origin": "composites-data",
  "id": "CMP_015",
  "name": "UHMWPE — Dyneema/Spectra (UD 0°)",
  "category": "Composite",
  "subcategory": "Polyethylene-Epoxy",
  "tier": "am_vendor",
  "manufacturers": [
    "Reference data"
  ],
  "machines": [],
  "processes": [
    "Layup"
  ],
  "heat_treatment": null,
  "ranges": {
    "density": {
      "min": 0.97,
      "max": 1,
      "typical": 0.98,
      "n": 1,
      "confidence": "measured",
      "provenance": "DSM Dyneema SK99 datasheet (verified 2024)"
    },
    "yield_strength": {
      "min": 1000,
      "max": 1500,
      "typical": 1200,
      "confidence": "handbook",
      "n": 1
    },
    "uts": {
      "min": 1200,
      "max": 1800,
      "typical": 1500,
      "n": 1,
      "confidence": "handbook",
      "provenance": "DSM Dyneema SK99 / Honeywell Spectra 2000"
    },
    "modulus": {
      "min": 110,
      "max": 140,
      "typical": 128,
      "n": 1,
      "confidence": "measured"
    },
    "hardness": null,
    "thermal_conductivity": {
      "min": 0.4,
      "max": 0.4,
      "typical": 0.4,
      "n": 1,
      "confidence": "handbook"
    },
    "thermal_expansion": {
      "min": -12,
      "max": -12,
      "typical": -12,
      "n": 1,
      "confidence": "handbook"
    },
    "max_service_temp": {
      "min": 80,
      "max": 100,
      "typical": 90,
      "n": 1,
      "confidence": "measured",
      "provenance": "PE melting limit"
    },
    "poisson_ratio": null,
    "specific_heat": null,
    "melting_point": null,
    "price_per_kg": {
      "min": 250,
      "max": 250,
      "typical": 250,
      "n": 1,
      "confidence": "handbook"
    },
    "electrical_conductivity": null,
    "elongation": {
      "min": 3,
      "max": 3.8,
      "typical": 3.5,
      "n": 1,
      "confidence": "measured"
    },
    "price_per_cm3": {
      "min": 0.2425,
      "max": 0.2425,
      "typical": 0.2425,
      "n": 0,
      "estimated": true,
      "confidence": "derived"
    }
  },
  "composition": [
    [
      "UHMWPE fiber (Dyneema SK99 or Spectra 2000)",
      "100"
    ]
  ],
  "sources": [
    {
      "label": "Composites handbook",
      "url": null,
      "verified": false
    },
    {
      "label": "DSM Dyneema SK75/SK78/SK99 datasheet",
      "url": "https://www.dsm.com/dyneema/en_US/home.html",
      "verified": true
    },
    {
      "label": "Honeywell Spectra fiber datasheet",
      "url": "https://www.honeywell.com/us/en/products/services/spectra-fiber",
      "verified": true
    }
  ],
  "machinability": null,
  "weldability": null,
  "corrosion_resistance": null,
  "meta": {
    "composite": true,
    "anisotropic": true,
    "ply_direction": "UD 0°",
    "fiber_vf": 0.6,
    "applications": "최고급 방탄 (Level IV plate), 등반·낚시 rope, 의료 sutures",
    "limitations": "80°C 이상 creep, 접착 어려움",
    "anisotropy_note": "복합재 — 강성·강도가 fiber 방향 의존. 0° UD 값 (수직 방향은 1/10~1/20).",
    "no_yield": "섬유 복합재 — 항복점 없음(선형 후 파단). 원자료의 항복값은 인장강도 복사본이라 싣지 않음(uts 참조).",
    "_r173_note_applied": true
  },
  "popularity": 3,
  "density": 0.97,
  "yield_strength": 1200,
  "uts": 1500,
  "elongation": 3.5,
  "modulus": 120,
  "hardness": null,
  "thermal_conductivity": 0.4,
  "fatigue_strength": null,
  "impact_strength": null,
  "manufacturer": "Reference data",
  "process": "Layup",
  "source": "Composites handbook",
  "aliases": [
    "PE-UHMW",
    "UHMW polyethylene"
  ],
  "families": [
    "Composite",
    "Polyethylene-Epoxy"
  ],
  "machining_cost_factor": null,
  "ht_cost_factor": null,
  "price_condition_factor": 1,
  "price_form_factor": 1,
  "price_grade_premium": 1,
  "price_per_cm3": 0.2425,
  "rohs_compliant": true,
  "confidence_tier": "high",
  "industry_note": "UHMWPE (Ultra-High Molecular Weight Polyethylene, MW > 3M Da). DSM Dyneema SK75/SK78/SK99, Honeywell Spectra 900/1000/2000. **Gel-spun + ultra-drawn** → 80-90% crystalline (vs HDPE 의 60%) → 가장 strong fiber/weight ratio. σf fiber 3."
}

File: data/registry/entries/cmp/CMP-0033.json
{
  "stable_id": "CMP-0033",
  "family": {
    "category": "F-CMP",
    "subcategory": "F-CMP-wood",
    "alloy_base": "F-AB-natural-composite",
    "element_families": []
  },
  "legacy_id": "CMP_017",
  "origin": "composites-data",
  "id": "CMP_017",
  "name": "Natural Composite — Balsa (parallel to grain)",
  "category": "Composite",
  "subcategory": "Wood",
  "tier": "reference",
  "manufacturers": [
    "Reference data"
  ],
  "machines": [],
  "processes": [
    "Layup"
  ],
  "heat_treatment": null,
  "ranges": {
    "density": {
      "min": 0.16,
      "max": 0.16,
      "typical": 0.16,
      "n": 1,
      "confidence": "handbook"
    },
    "yield_strength": {
      "min": 14,
      "max": 14,
      "typical": 14,
      "n": 1,
      "confidence": "handbook"
    },
    "uts": {
      "min": 13.4,
      "max": 15.4,
      "typical": 14.4,
      "n": 1,
      "confidence": "handbook"
    },
    "modulus": {
      "min": 3.5,
      "max": 3.5,
      "typical": 3.5,
      "n": 1,
      "confidence": "handbook"
    },
    "hardness": null,
    "thermal_conductivity": {
      "min": 0.05,
      "max": 0.05,
      "typical": 0.05,
      "n": 1,
      "confidence": "handbook"
    },
    "thermal_expansion": {
      "min": 3,
      "max": 3,
      "typical": 3,
      "n": 1,
      "confidence": "handbook"
    },
    "max_service_temp": {
      "min": 200,
      "max": 200,
      "typical": 200,
      "n": 1,
      "confidence": "handbook"
    },
    "poisson_ratio": null,
    "specific_heat": null,
    "melting_point": null,
    "price_per_kg": {
      "min": 12,
      "max": 12,
      "typical": 12,
      "n": 1,
      "confidence": "handbook"
    },
    "electrical_conductivity": null,
    "elongation": {
      "min": 1,
      "max": 1,
      "typical": 1,
      "n": 1,
      "confidence": "handbook"
    },
    "price_per_cm3": {
      "min": 0.0019,
      "max": 0.0019,
      "typical": 0.0019,
      "n": 0,
      "estimated": true,
      "confidence": "derived"
    },
    "delivered_price_per_kg": {
      "min": 12,
      "max": 12,
      "typical": 12,
      "n": 0,
      "estimated": true,
      "confidence": "derived",
      "provenance": "raw 12 × condition 1 × form 1 × grade 1 = 12 USD/kg"
    }
  },
  "composition": {},
  "sources": [
    {
      "label": "Composites handbook",
      "url": null,
      "verified": false
    },
    {
      "label": "CoreLite — BALSASUD end-grain balsa core 데이터시트 (ASTM C271/C297/C365/C273)",
      "url": "https://www.corelitecomposites.com/files/BALSASUD%20Core%20Data%20Sheet.pdf",
      "verified": true
    }
  ],
  "machinability": null,
  "weldability": null,
  "corrosion_resistance": null,
  "meta": {
    "composite": true,
    "anisotropic": true,
    "applications": "모형 항공기, 풍력 블레이드 코어, 보트 데크 코어",
    "anisotropy_note": "복합재 — 강성·강도가 fiber 방향 의존. 0° UD 값 (수직 방향은 1/10~1/20).",
    "specs": [
      {
        "id": "ASTM C271",
        "org": "ASTM"
      }
    ]
  },
  "popularity": 3,
  "density": 0.16,
  "yield_strength": 14,
  "uts": 25,
  "elongation": 1,
  "modulus": 3.5,
  "hardness": null,
  "thermal_conductivity": 0.05,
  "fatigue_strength": null,
  "impact_strength": null,
  "manufacturer": "Reference data",
  "process": "Layup",
  "source": "Composites handbook",
  "aliases": [],
  "families": [
    "Composite",
    "Wood"
  ],
  "machining_cost_factor": null,
  "ht_cost_factor": null,
  "price_condition_factor": 1,
  "price_form_factor": 1,
  "price_grade_premium": 1,
  "price_per_cm3": 0.0019,
  "rohs_compliant": null,
  "rohs_basis": "no_regulated_element_data",
  "confidence_tier": "medium",
  "price_per_kg": 12,
  "delivered_price_per_kg": 12
}

File: data/registry/entries/cmp/CMP-0034.json
{
  "stable_id": "CMP-0034",
  "family": {
    "category": "F-CMP",
    "subcategory": "F-CMP-wood",
    "alloy_base": "F-AB-natural-composite",
    "element_families": []
  },
  "legacy_id": "CMP_016",
  "origin": "composites-data",
  "id": "CMP_016",
  "name": "Natural Composite — Bamboo (split)",
  "category": "Composite",
  "subcategory": "Wood",
  "tier": "reference",
  "manufacturers": [
    "Reference data"
  ],
  "machines": [],
  "processes": [
    "Layup"
  ],
  "heat_treatment": null,
  "ranges": {
    "density": {
      "min": 0.65,
      "max": 0.67,
      "typical": 0.66,
      "n": 1,
      "confidence": "handbook"
    },
    "yield_strength": {
      "min": 60,
      "max": 60,
      "typical": 60,
      "n": 1,
      "confidence": "handbook"
    },
    "uts": {
      "min": 230,
      "max": 230,
      "typical": 230,
      "n": 1,
      "confidence": "handbook"
    },
    "modulus": {
      "min": 18,
      "max": 18,
      "typical": 18,
      "n": 1,
      "confidence": "handbook"
    },
    "hardness": null,
    "thermal_conductivity": {
      "min": 0.2,
      "max": 0.2,
      "typical": 0.2,
      "n": 1,
      "confidence": "handbook"
    },
    "thermal_expansion": {
      "min": 4,
      "max": 4,
      "typical": 4,
      "n": 1,
      "confidence": "handbook"
    },
    "max_service_temp": {
      "min": 200,
      "max": 200,
      "typical": 200,
      "n": 1,
      "confidence": "handbook"
    },
    "poisson_ratio": null,
    "specific_heat": null,
    "melting_point": null,
    "price_per_kg": {
      "min": 2,
      "max": 2,
      "typical": 2,
      "n": 1,
      "confidence": "handbook"
    },
    "electrical_conductivity": null,
    "elongation": {
      "min": 1.5,
      "max": 1.5,
      "typical": 1.5,
      "n": 1,
      "confidence": "handbook"
    },
    "price_per_cm3": {
      "min": 0.0011,
      "max": 0.0015,
      "typical": 0.0013,
      "n": 0,
      "estimated": true,
      "confidence": "derived",
      "provenance": "R205-R price_per_kg × ρ 재계산"
    }
  },
  "composition": {},
  "sources": [
    {
      "label": "ASM Engineered Materials Handbook Vol.1 — Composites",
      "url": "https://www.asminternational.org/engineered-materials-handbook-volume-1-composites",
      "verified": false
    },
    {
      "label": "MatWeb — Natural Composite — Bamboo (split)",
      "url": "https://www.matweb.com/search/QuickText.aspx?SearchText=bamboo",
      "verified": false
    },
    {
      "label": "Data in Brief (Elsevier, NIH PMC open access) — Guadua bamboo culm 기계·물리 물성",
      "url": "https://pmc.ncbi.nlm.nih.gov/articles/PMC10751844/",
      "verified": true
    }
  ],
  "machinability": null,
  "weldability": null,
  "corrosion_resistance": null,
  "meta": {
    "composite": true,
    "anisotropic": true,
    "applications": "건축 재료 (지속가능), 스포츠용품, 자전거 프레임 (소량)",
    "anisotropy_note": "복합재 — 강성·강도가 fiber 방향 의존. 0° UD 값 (수직 방향은 1/10~1/20)."
  },
  "popularity": 3,
  "density": 0.6,
  "yield_strength": 60,
  "uts": 230,
  "elongation": 1.5,
  "modulus": 18,
  "hardness": null,
  "thermal_conductivity": 0.2,
  "fatigue_strength": null,
  "impact_strength": null,
  "manufacturer": "Reference data",
  "process": "Layup",
  "source": "MatWeb — Natural Composite — Bamboo (split)",
  "aliases": [],
  "families": [
    "Composite",
    "Wood"
  ],
  "machining_cost_factor": null,
  "ht_cost_factor": null,
  "price_condition_factor": 1,
  "price_form_factor": 1,
  "price_grade_premium": 1,
  "price_per_cm3": 0.0013,
  "rohs_compliant": true,
  "confidence_tier": "medium",
  "_corrections": {
    "sources": {
      "from": [
        {
          "label": "MatWeb — Natural Composite — Bamboo (split)",
          "url": "https://www.matweb.com/search/QuickText.aspx?SearchText=bamboo",
          "verified": false
        },
        {
          "label": "Data in Brief (Elsevier, NIH PMC open access) — Guadua bamboo culm 기계·물리 물성",
          "url": "https://pmc.ncbi.nlm.nih.gov/articles/PMC10751844/",
          "verified": true
        }
      ]
    }
  }
}
