Repository: slmhlight/GRANTA

# AM Materials Explorer

ANSYS Granta-style **additive-manufacturing (AM) materials database** — an interactive
web app for exploring metal & polymer materials through dynamic Ashby charts, advanced
filtering, **range-based property data**, and **cited manufacturer datasheets**.

> 적층제조(AM) 소재 데이터베이스 탐색기. 대화형 Ashby 차트, 고급 필터링, **물성 range 데이터**,
> **데이터시트 출처 추적**을 제공합니다.

## Features
- **Range-based properties** — every property is a `min · typical · max` aggregated from real data points (heat treatments × build direction × vendors), shown as smooth property envelopes on the Ashby chart and min–max sub-lines in the detail panel.
- **Interactive Ashby chart** (Plotly.js) — selectable X/Y axes, per-axis log toggles + limit sliders, convex-hull envelopes, compare-selection colouring, and a Display panel of visibility toggles (grid, legend, labels, opacity, dark theme, colour-by).
- **3-panel layout** — filter sidebar · data view (table / cards / Ashby) · detail & compare panel (per-property bars + click-to-sort).
- **Source traceability** — curated AM alloys link to verified manufacturer datasheets (EOS, Renishaw, GE Additive, 3D Systems, …); no fabricated citations.
- **CSV export** of filtered results.

## Tech stack
React 19 · Vite 7 · TypeScript · Tailwind CSS 4 · shadcn/ui · Plotly.js · wouter · pnpm 10

## Quick start
```bash
pnpm install
pnpm dev          # http://localhost:3000
```
Build the dataset from sources (optional — output is committed):
```bash
pnpm build:data   # data/material_db.json + enriched CSV → client/public/materials.json
```
Production build: `pnpm build` · Type-check: `pnpm check` · Tests: `pnpm test`

## Deploy (GitHub Pages)
The app is a pure static SPA and ships with a GitHub Actions workflow that builds and
publishes it to Pages on every push to `main`. One-time setup: **Settings → Pages →
Source = "GitHub Actions"**. Live URL: `https://slmhlight.github.io/GRANTA/`.
Full instructions: [`docs/DEPLOY_GITHUB_PAGES.md`](./docs/DEPLOY_GITHUB_PAGES.md).

## Data
**1,128 materials** across metals, polymers, ceramics & composites — curated AM alloys
(verified manufacturer datasheets), AM vendor data, condition-split generics, and standard
reference alloys with cross-standard designations (UNS/EN/DIN/JIS/GB/AMS). Each property is a
real `min · typical · max` range; fatigue limits are measured where available and otherwise
estimated from UTS (clearly flagged `est.`). Live counts and integrity metrics are emitted to
`client/public/build-meta.json` by `pnpm build:data`.

File: data/registry/entries/met/MET-0001.json
{
  "stable_id": "MET-0001",
  "family": {
    "category": "F-MET",
    "subcategory": "F-MET-advanced-high-strength-steel",
    "alloy_base": "F-AB-dp780",
    "element_families": [
      "F-EL-iron-based"
    ]
  },
  "legacy_id": "R_0339_2",
  "origin": "reference(supplementary)",
  "id": "R_0339_2",
  "name": "DP780 — dual-phase automotive structural — Annealed (post-form)",
  "category": "Metal",
  "subcategory": "Advanced High-Strength Steel",
  "tier": "reference",
  "manufacturers": [
    "Reference data"
  ],
  "machines": [],
  "processes": [
    "Wrought"
  ],
  "heat_treatment": "Annealed (post-form)",
  "ranges": {
    "density": {
      "min": 7.85,
      "max": 7.85,
      "typical": 7.85,
      "n": 1,
      "confidence": "handbook"
    },
    "yield_strength": {
      "min": 550,
      "max": 550,
      "typical": 550,
      "n": 1,
      "confidence": "handbook"
    },
    "uts": {
      "min": 850,
      "max": 850,
      "typical": 850,
      "n": 1,
      "confidence": "handbook"
    },
    "elongation": {
      "min": 14,
      "max": 14,
      "typical": 14,
      "n": 1,
      "confidence": "handbook"
    },
    "modulus": {
      "min": 210,
      "max": 210,
      "typical": 210,
      "n": 1,
      "confidence": "handbook"
    },
    "hardness": {
      "min": 270,
      "max": 270,
      "typical": 270,
      "n": 1,
      "confidence": "handbook"
    },
    "thermal_conductivity": {
      "min": 36,
      "max": 36,
      "typical": 36,
      "n": 1,
      "confidence": "handbook"
    },
    "fatigue_strength": {
      "min": 382.5,
      "max": 382.5,
      "typical": 382.5,
      "n": 0,
      "estimated": true,
      "confidence": "derived",
      "provenance": "family:Fe-based σf≈0.45·UTS (Shigley/MMPDS family typical)"
    },
    "impact_strength": {
      "min": 15,
      "max": 60,
      "typical": 35,
      "n": 0,
      "estimated": true,
      "confidence": "class",
      "provenance": "class:Iron-based generic"
    },
    "fracture_toughness": {
      "min": 60,
      "max": 100,
      "typical": 80,
      "n": 0,
      "confidence": "class",
      "provenance": "class:AHSS family"
    },
    "electrical_conductivity": {
      "min": 7.65,
      "max": 10.35,
      "typical": 9,
      "n": 0,
      "estimated": true,
      "confidence": "subfamily",
      "provenance": "3rd_family:Advanced High-Strength Steel"
    },
    "max_service_temp": {
      "min": 382.5,
      "max": 517.5,
      "typical": 450,
      "n": 0,
      "estimated": true,
      "confidence": "subfamily",
      "provenance": "3rd_family:Advanced High-Strength Steel"
    },
    "thermal_expansion": {
      "min": 9.945,
      "max": 13.455,
      "typical": 11.7,
      "n": 0,
      "estimated": true,
      "confidence": "subfamily",
      "provenance": "3rd_family:Advanced High-Strength Steel"
    },
    "poisson_ratio": {
      "min": 0.27,
      "max": 0.31,
      "typical": 0.29,
      "n": 0,
      "estimated": true,
      "confidence": "subfamily",
      "provenance": "3rd_family:Advanced High-Strength Steel"
    },
    "specific_heat": {
      "min": 408,
      "max": 552,
      "typical": 480,
      "n": 0,
      "estimated": true,
      "confidence": "subfamily",
      "provenance": "3rd_family:Advanced High-Strength Steel"
    },
    "melting_point": {
      "min": 1275,
      "max": 1725,
      "typical": 1500,
      "n": 0,
      "estimated": true,
      "confidence": "subfamily",
      "provenance": "3rd_family:Advanced High-Strength Steel"
    },
    "price_per_kg": {
      "min": 1.275,
      "max": 1.725,
      "typical": 1.5,
      "n": 0,
      "estimated": true,
      "confidence": "subfamily",
      "provenance": "3rd_family:Advanced High-Strength Steel"
    },
    "price_per_cm3": {
      "min": 0.01,
      "max": 0.0136,
      "typical": 0.0118,
      "n": 0,
      "estimated": true,
      "confidence": "subfamily",
      "provenance": "3rd_family:Advanced High-Strength Steel"
    },
    "delivered_price_per_kg": {
      "min": 1.61,
      "max": 1.61,
      "typical": 1.61,
      "n": 0,
      "estimated": true,
      "confidence": "derived",
      "provenance": "raw 1.5 × condition 1.02 × form 1.05 × grade 1 = 1.61 USD/kg"
    }
  },
  "composition": {
    "Fe": "balance",
    "Mn": "1.5~2.5",
    "C": "0.08~0.15",
    "Si": "0.30~1.0",
    "Cr+Mo": "≤0.6",
    "Nb+Ti": "micro"
  },
  "sources": [
    {
      "label": "ASM Handbook Vol.1 — Properties & Selection: Irons, Steels, High-Performance Alloys",
      "url": "https://dl.asminternational.org/handbooks/edited-volume/16/Properties-and-Selection-Irons-Steels-and-High",
      "verified": true
    },
    {
      "label": "WorldAutoSteel — AHSS Application Guidelines V7",
      "url": "https://ahssinsights.org/",
      "verified": false
    },
    {
      "label": "WorldAutoSteel AHSS Application Guidelines — Dual Phase (DP) (대조 전)",
      "url": "https://ahssinsights.org/metallurgy/steel-grades/ahss/dual-phase/",
      "verified": false
    },
    {
      "label": "KIC fallback: AHSS family",
      "url": null,
      "verified": false
    }
  ],
  "points": [
    [
      7.85,
      550,
      850,
      14,
      210,
      270,
      36
    ]
  ],
  "machinability": "Good",
  "weldability": "Good",
  "corrosion_resistance": "Poor",
  "industry_note": "WorldAutoSteel AHSS standard; martensite-in-ferrite microstructure; used for rocker panels, side members, A/B-pillar reinforcements (cold-formable, weldable).",
  "meta": {
    "reference": true,
    "condition": "Annealed (post-form)"
  },
  "fracture_toughness": 80,
  "density": 7.85,
  "yield_strength": 550,
  "uts": 850,
  "elongation": 14,
  "modulus": 210,
  "hardness": 270,
  "thermal_conductivity": 36,
  "fatigue_strength": 382.5,
  "impact_strength": 35,
  "manufacturer": "Reference data",
  "process": "Wrought",
  "source": "Datasheet 3",
  "aliases": [],
  "families": [
    "Metal",
    "Advanced High-Strength Steel",
    "Iron-based"
  ],
  "fatigue_estimated": true,
  "electrical_conductivity": 9,
  "max_service_temp": 450,
  "thermal_expansion": 11.7,
  "poisson_ratio": 0.29,
  "specific_heat": 480,
  "melting_point": 1500,
  "price_per_kg": 1.5,
  "price_per_cm3": 0.0118,
  "popularity": 1.5,
  "machining_cost_factor": 0.9,
  "ht_cost_factor": 1.1,
  "price_condition_factor": 1.02,
  "price_form_factor": 1.05,
  "price_grade_premium": 1,
  "delivered_price_per_kg": 1.61,
  "total_cost_estimate": 3.05,
  "tolerance_class": "IT10-12",
  "rohs_compliant": null,
  "rohs_basis": "no_regulated_element_data",
  "confidence_tier": "medium-low",
  "_corrections": {
    "sources": {
      "from": [
        {
          "label": "WorldAutoSteel AHSS Application Guidelines — Dual Phase (DP) (대조 전)",
          "url": "https://ahssinsights.org/metallurgy/steel-grades/ahss/dual-phase/",
          "verified": false
        },
        {
          "label": "KIC fallback: AHSS family",
          "url": null,
          "verified": false
        }
      ]
    }
  }
}

File: data/registry/entries/met/MET-0002.json
{
  "stable_id": "MET-0002",
  "family": {
    "category": "F-MET",
    "subcategory": "F-MET-advanced-high-strength-steel",
    "alloy_base": "F-AB-dp780",
    "element_families": [
      "F-EL-iron-based"
    ]
  },
  "legacy_id": "R_0339_0",
  "origin": "reference(supplementary)",
  "id": "R_0339_0",
  "name": "DP780 — dual-phase automotive structural — As-rolled (DP cold-rolled, GA)",
  "category": "Metal",
  "subcategory": "Advanced High-Strength Steel",
  "tier": "reference",
  "manufacturers": [
    "Reference data"
  ],
  "machines": [],
  "processes": [
    "Wrought"
  ],
  "heat_treatment": "As-rolled (DP cold-rolled, GA)",
  "ranges": {
    "density": {
      "min": 7.85,
      "max": 7.85,
      "typical": 7.85,
      "n": 1,
      "confidence": "handbook"
    },
    "yield_strength": {
      "min": 470,
      "max": 470,
      "typical": 470,
      "n": 1,
      "confidence": "handbook"
    },
    "uts": {
      "min": 780,
      "max": 780,
      "typical": 780,
      "n": 1,
      "confidence": "handbook"
    },
    "elongation": {
      "min": 16,
      "max": 16,
      "typical": 16,
      "n": 1,
      "confidence": "handbook"
    },
    "modulus": {
      "min": 210,
      "max": 210,
      "typical": 210,
      "n": 1,
      "confidence": "handbook"
    },
    "hardness": {
      "min": 250,
      "max": 250,
      "typical": 250,
      "n": 1,
      "confidence": "handbook"
    },
    "thermal_conductivity": {
      "min": 36,
      "max": 36,
      "typical": 36,
      "n": 1,
      "confidence": "handbook"
    },
    "fatigue_strength": {
      "min": 351,
      "max": 351,
      "typical": 351,
      "n": 0,
      "estimated": true,
      "confidence": "derived",
      "provenance": "family:Fe-based σf≈0.45·UTS (Shigley/MMPDS family typical)"
    },
    "impact_strength": {
      "min": 15,
      "max": 60,
      "typical": 35,
      "n": 0,
      "estimated": true,
      "confidence": "class",
      "provenance": "class:Iron-based generic"
    },
    "fracture_toughness": {
      "min": 60,
      "max": 100,
      "typical": 80,
      "n": 0,
      "confidence": "class",
      "provenance": "class:AHSS family"
    },
    "electrical_conductivity": {
      "min": 7.65,
      "max": 10.35,
      "typical": 9,
      "n": 0,
      "estimated": true,
      "confidence": "subfamily",
      "provenance": "3rd_family:Advanced High-Strength Steel"
    },
    "max_service_temp": {
      "min": 382.5,
      "max": 517.5,
      "typical": 450,
      "n": 0,
      "estimated": true,
      "confidence": "subfamily",
      "provenance": "3rd_family:Advanced High-Strength Steel"
    },
    "thermal_expansion": {
      "min": 9.945,
      "max": 13.455,
      "typical": 11.7,
      "n": 0,
      "estimated": true,
      "confidence": "subfamily",
      "provenance": "3rd_family:Advanced High-Strength Steel"
    },
    "poisson_ratio": {
      "min": 0.27,
      "max": 0.31,
      "typical": 0.29,
      "n": 0,
      "estimated": true,
      "confidence": "subfamily",
      "provenance": "3rd_family:Advanced High-Strength Steel"
    },
    "specific_heat": {
      "min": 408,
      "max": 552,
      "typical": 480,
      "n": 0,
      "estimated": true,
      "confidence": "subfamily",
      "provenance": "3rd_family:Advanced High-Strength Steel"
    },
    "melting_point": {
      "min": 1275,
      "max": 1725,
      "typical": 1500,
      "n": 0,
      "estimated": true,
      "confidence": "subfamily",
      "provenance": "3rd_family:Advanced High-Strength Steel"
    },
    "price_per_kg": {
      "min": 1.275,
      "max": 1.725,
      "typical": 1.5,
      "n": 0,
      "estimated": true,
      "confidence": "subfamily",
      "provenance": "3rd_family:Advanced High-Strength Steel"
    },
    "price_per_cm3": {
      "min": 0.01,
      "max": 0.0136,
      "typical": 0.0118,
      "n": 0,
      "estimated": true,
      "confidence": "subfamily",
      "provenance": "3rd_family:Advanced High-Strength Steel"
    },
    "delivered_price_per_kg": {
      "min": 1.58,
      "max": 1.58,
      "typical": 1.58,
      "n": 0,
      "estimated": true,
      "confidence": "derived",
      "provenance": "raw 1.5 × condition 1 × form 1.05 × grade 1 = 1.58 USD/kg"
    }
  },
  "composition": {
    "Fe": "balance",
    "Mn": "1.5~2.5",
    "C": "0.08~0.15",
    "Si": "0.30~1.0",
    "Cr+Mo": "≤0.6",
    "Nb+Ti": "micro"
  },
  "sources": [
    {
      "label": "ASM Handbook Vol.1 — Properties & Selection: Irons, Steels, High-Performance Alloys",
      "url": "https://dl.asminternational.org/handbooks/edited-volume/16/Properties-and-Selection-Irons-Steels-and-High",
      "verified": true
    },
    {
      "label": "WorldAutoSteel — AHSS Application Guidelines V7",
      "url": "https://ahssinsights.org/",
      "verified": false
    },
    {
      "label": "WorldAutoSteel AHSS Application Guidelines — Dual Phase (DP) (대조 전)",
      "url": "https://ahssinsights.org/metallurgy/steel-grades/ahss/dual-phase/",
      "verified": false
    },
    {
      "label": "KIC fallback: AHSS family",
      "url": null,
      "verified": false
    }
  ],
  "points": [
    [
      7.85,
      470,
      780,
      16,
      210,
      250,
      36
    ]
  ],
  "machinability": "Good",
  "weldability": "Good",
  "corrosion_resistance": "Poor",
  "industry_note": "WorldAutoSteel AHSS standard; martensite-in-ferrite microstructure; used for rocker panels, side members, A/B-pillar reinforcements (cold-formable, weldable).",
  "meta": {
    "reference": true,
    "condition": "As-rolled (DP cold-rolled, GA)"
  },
  "fracture_toughness": 80,
  "density": 7.85,
  "yield_strength": 470,
  "uts": 780,
  "elongation": 16,
  "modulus": 210,
  "hardness": 250,
  "thermal_conductivity": 36,
  "fatigue_strength": 351,
  "impact_strength": 35,
  "manufacturer": "Reference data",
  "process": "Wrought",
  "source": "Datasheet 1",
  "aliases": [],
  "families": [
    "Metal",
    "Advanced High-Strength Steel",
    "Iron-based"
  ],
  "fatigue_estimated": true,
  "electrical_conductivity": 9,
  "max_service_temp": 450,
  "thermal_expansion": 11.7,
  "poisson_ratio": 0.29,
  "specific_heat": 480,
  "melting_point": 1500,
  "price_per_kg": 1.5,
  "price_per_cm3": 0.0118,
  "popularity": 1.42,
  "machining_cost_factor": 0.9,
  "ht_cost_factor": 1,
  "price_condition_factor": 1,
  "price_form_factor": 1.05,
  "price_grade_premium": 1,
  "delivered_price_per_kg": 1.58,
  "total_cost_estimate": 2.99,
  "tolerance_class": "IT10-12",
  "rohs_compliant": null,
  "rohs_basis": "no_regulated_element_data",
  "confidence_tier": "medium-low",
  "_corrections": {
    "sources": {
      "from": [
        {
          "label": "WorldAutoSteel AHSS Application Guidelines — Dual Phase (DP) (대조 전)",
          "url": "https://ahssinsights.org/metallurgy/steel-grades/ahss/dual-phase/",
          "verified": false
        },
        {
          "label": "KIC fallback: AHSS family",
          "url": null,
          "verified": false
        }
      ]
    }
  }
}

File: data/registry/entries/met/MET-0003.json
{
  "stable_id": "MET-0003",
  "family": {
    "category": "F-MET",
    "subcategory": "F-MET-advanced-high-strength-steel",
    "alloy_base": "F-AB-dp780",
    "element_families": [
      "F-EL-iron-based"
    ]
  },
  "legacy_id": "R_0339_1",
  "origin": "reference(supplementary)",
  "id": "R_0339_1",
  "name": "DP780 — dual-phase automotive structural — As-rolled (DP electrogalvanized, EG)",
  "category": "Metal",
  "subcategory": "Advanced High-Strength Steel",
  "tier": "reference",
  "manufacturers": [
    "Reference data"
  ],
  "machines": [],
  "processes": [
    "Wrought"
  ],
  "heat_treatment": "As-rolled (DP electrogalvanized, EG)",
  "ranges": {
    "density": {
      "min": 7.85,
      "max": 7.85,
      "typical": 7.85,
      "n": 1,
      "confidence": "handbook"
    },
    "yield_strength": {
      "min": 520,
      "max": 520,
      "typical": 520,
      "n": 1,
      "confidence": "handbook"
    },
    "uts": {
      "min": 820,
      "max": 820,
      "typical": 820,
      "n": 1,
      "confidence": "handbook"
    },
    "elongation": {
      "min": 18,
      "max": 18,
      "typical": 18,
      "n": 1,
      "confidence": "handbook"
    },
    "modulus": {
      "min": 210,
      "max": 210,
      "typical": 210,
      "n": 1,
      "confidence": "handbook"
    },
    "hardness": {
      "min": 260,
      "max": 260,
      "typical": 260,
      "n": 1,
      "confidence": "handbook"
    },
    "thermal_conductivity": {
      "min": 36,
      "max": 36,
      "typical": 36,
      "n": 1,
      "confidence": "handbook"
    },
    "fatigue_strength": {
      "min": 369,
      "max": 369,
      "typical": 369,
      "n": 0,
      "estimated": true,
      "confidence": "derived",
      "provenance": "family:Fe-based σf≈0.45·UTS (Shigley/MMPDS family typical)"
    },
    "impact_strength": {
      "min": 15,
      "max": 60,
      "typical": 35,
      "n": 0,
      "estimated": true,
      "confidence": "class",
      "provenance": "class:Iron-based generic"
    },
    "fracture_toughness": {
      "min": 60,
      "max": 100,
      "typical": 80,
      "n": 0,
      "confidence": "class",
      "provenance": "class:AHSS family"
    },
    "electrical_conductivity": {
      "min": 7.65,
      "max": 10.35,
      "typical": 9,
      "n": 0,
      "estimated": true,
      "confidence": "subfamily",
      "provenance": "3rd_family:Advanced High-Strength Steel"
    },
    "max_service_temp": {
      "min": 382.5,
      "max": 517.5,
      "typical": 450,
      "n": 0,
      "estimated": true,
      "confidence": "subfamily",
      "provenance": "3rd_family:Advanced High-Strength Steel"
    },
    "thermal_expansion": {
      "min": 9.945,
      "max": 13.455,
      "typical": 11.7,
      "n": 0,
      "estimated": true,
      "confidence": "subfamily",
      "provenance": "3rd_family:Advanced High-Strength Steel"
    },
    "poisson_ratio": {
      "min": 0.27,
      "max": 0.31,
      "typical": 0.29,
      "n": 0,
      "estimated": true,
      "confidence": "subfamily",
      "provenance": "3rd_family:Advanced High-Strength Steel"
    },
    "specific_heat": {
      "min": 408,
      "max": 552,
      "typical": 480,
      "n": 0,
      "estimated": true,
      "confidence": "subfamily",
      "provenance": "3rd_family:Advanced High-Strength Steel"
    },
    "melting_point": {
      "min": 1275,
      "max": 1725,
      "typical": 1500,
      "n": 0,
      "estimated": true,
      "confidence": "subfamily",
      "provenance": "3rd_family:Advanced High-Strength Steel"
    },
    "price_per_kg": {
      "min": 1.275,
      "max": 1.725,
      "typical": 1.5,
      "n": 0,
      "estimated": true,
      "confidence": "subfamily",
      "provenance": "3rd_family:Advanced High-Strength Steel"
    },
    "price_per_cm3": {
      "min": 0.01,
      "max": 0.0136,
      "typical": 0.0118,
      "n": 0,
      "estimated": true,
      "confidence": "subfamily",
      "provenance": "3rd_family:Advanced High-Strength Steel"
    },
    "delivered_price_per_kg": {
      "min": 1.58,
      "max": 1.58,
      "typical": 1.58,
      "n": 0,
      "estimated": true,
      "confidence": "derived",
      "provenance": "raw 1.5 × condition 1 × form 1.05 × grade 1 = 1.58 USD/kg"
    }
  },
  "composition": {
    "Fe": "balance",
    "Mn": "1.5~2.5",
    "C": "0.08~0.15",
    "Si": "0.30~1.0",
    "Cr+Mo": "≤0.6",
    "Nb+Ti": "micro"
  },
  "sources": [
    {
      "label": "ASM Handbook Vol.1 — Properties & Selection: Irons, Steels, High-Performance Alloys",
      "url": "https://dl.asminternational.org/handbooks/edited-volume/16/Properties-and-Selection-Irons-Steels-and-High",
      "verified": true
    },
    {
      "label": "WorldAutoSteel — AHSS Application Guidelines V7",
      "url": "https://ahssinsights.org/",
      "verified": false
    },
    {
      "label": "WorldAutoSteel AHSS Application Guidelines — Dual Phase (DP) (대조 전)",
      "url": "https://ahssinsights.org/metallurgy/steel-grades/ahss/dual-phase/",
      "verified": false
    },
    {
      "label": "KIC fallback: AHSS family",
      "url": null,
      "verified": false
    }
  ],
  "points": [
    [
      7.85,
      520,
      820,
      18,
      210,
      260,
      36
    ]
  ],
  "machinability": "Good",
  "weldability": "Good",
  "corrosion_resistance": "Poor",
  "industry_note": "WorldAutoSteel AHSS standard; martensite-in-ferrite microstructure; used for rocker panels, side members, A/B-pillar reinforcements (cold-formable, weldable).",
  "meta": {
    "reference": true,
    "condition": "As-rolled (DP electrogalvanized, EG)"
  },
  "fracture_toughness": 80,
  "density": 7.85,
  "yield_strength": 520,
  "uts": 820,
  "elongation": 18,
  "modulus": 210,
  "hardness": 260,
  "thermal_conductivity": 36,
  "fatigue_strength": 369,
  "impact_strength": 35,
  "manufacturer": "Reference data",
  "process": "Wrought",
  "source": "Datasheet 2",
  "aliases": [],
  "families": [
    "Metal",
    "Advanced High-Strength Steel",
    "Iron-based"
  ],
  "fatigue_estimated": true,
  "electrical_conductivity": 9,
  "max_service_temp": 450,
  "thermal_expansion": 11.7,
  "poisson_ratio": 0.29,
  "specific_heat": 480,
  "melting_point": 1500,
  "price_per_kg": 1.5,
  "price_per_cm3": 0.0118,
  "popularity": 1.42,
  "machining_cost_factor": 0.9,
  "ht_cost_factor": 1,
  "price_condition_factor": 1,
  "price_form_factor": 1.05,
  "price_grade_premium": 1,
  "delivered_price_per_kg": 1.58,
  "total_cost_estimate": 2.99,
  "tolerance_class": "IT10-12",
  "rohs_compliant": null,
  "rohs_basis": "no_regulated_element_data",
  "confidence_tier": "medium-low",
  "_corrections": {
    "sources": {
      "from": [
        {
          "label": "WorldAutoSteel AHSS Application Guidelines — Dual Phase (DP) (대조 전)",
          "url": "https://ahssinsights.org/metallurgy/steel-grades/ahss/dual-phase/",
          "verified": false
        },
        {
          "label": "KIC fallback: AHSS family",
          "url": null,
          "verified": false
        }
      ]
    }
  }
}

File: data/registry/entries/met/MET-0004.json
{
  "stable_id": "MET-0004",
  "family": {
    "category": "F-MET",
    "subcategory": "F-MET-advanced-high-strength-steel",
    "alloy_base": "F-AB-dp980-en-hct980x-dual-phase",
    "element_families": [
      "F-EL-iron-based"
    ]
  },
  "legacy_id": "R_0430_0",
  "origin": "reference(supplementary)",
  "id": "R_0430_0",
  "name": "DP980 (EN HCT980X) dual-phase — Cold-rolled YS600 (typical)",
  "category": "Metal",
  "subcategory": "Advanced High-Strength Steel",
  "tier": "reference",
  "manufacturers": [
    "Reference data"
  ],
  "machines": [],
  "processes": [
    "Cold Rolled + Continuous Annealed (Dual-Phase: Ferrite + Martensite)"
  ],
  "heat_treatment": "Cold-rolled YS600 (typical)",
  "ranges": {
    "density": {
      "min": 7.85,
      "max": 7.85,
      "typical": 7.85,
      "n": 1,
      "confidence": "handbook"
    },
    "yield_strength": {
      "min": 600,
      "max": 600,
      "typical": 600,
      "n": 1,
      "confidence": "handbook"
    },
    "uts": {
      "min": 980,
      "max": 980,
      "typical": 980,
      "n": 1,
      "confidence": "handbook"
    },
    "elongation": {
      "min": 17,
      "max": 17,
      "typical": 17,
      "n": 1,
      "confidence": "handbook"
    },
    "modulus": {
      "min": 200,
      "max": 200,
      "typical": 200,
      "n": 1,
      "confidence": "handbook"
    },
    "hardness": {
      "min": 290,
      "max": 290,
      "typical": 290,
      "n": 1,
      "confidence": "handbook"
    },
    "thermal_conductivity": {
      "min": 42,
      "max": 42,
      "typical": 42,
      "n": 1,
      "confidence": "handbook"
    },
    "fatigue_strength": {
      "min": 308,
      "max": 308,
      "typical": 308,
      "n": 1,
      "confidence": "handbook"
    },
    "impact_strength": {
      "min": 25,
      "max": 25,
      "typical": 25,
      "n": 1,
      "confidence": "handbook",
      "min_spec_value": 25,
      "min_spec_source": "AHSS minimum (vs typical 40 J)",
      "spec_type": "typical"
    },
    "fracture_toughness": {
      "min": 90,
      "max": 90,
      "typical": 90,
      "n": 0,
      "estimated": false,
      "confidence": "handbook",
      "provenance": "alloy-specific KIC"
    },
    "electrical_conductivity": {
      "min": 7,
      "max": 7,
      "typical": 7,
      "n": 0,
      "estimated": false,
      "confidence": "handbook",
      "provenance": "alloy:hct980x"
    },
    "max_service_temp": {
      "min": 250,
      "max": 250,
      "typical": 250,
      "n": 0,
      "estimated": false,
      "confidence": "handbook",
      "provenance": "alloy:hct980x"
    },
    "thermal_expansion": {
      "min": 11.5,
      "max": 11.5,
      "typical": 11.5,
      "n": 0,
      "estimated": false,
      "confidence": "handbook",
      "provenance": "alloy:hct980x"
    },
    "poisson_ratio": {
      "min": 0.3,
      "max": 0.3,
      "typical": 0.3,
      "n": 0,
      "estimated": false,
      "confidence": "handbook",
      "provenance": "alloy:hct980x"
    },
    "specific_heat": {
      "min": 475,
      "max": 475,
      "typical": 475,
      "n": 0,
      "estimated": false,
      "confidence": "handbook",
      "provenance": "alloy:hct980x"
    },
    "melting_point": {
      "min": 1500,
      "max": 1500,
      "typical": 1500,
      "n": 0,
      "estimated": false,
      "confidence": "handbook",
      "provenance": "alloy:hct980x"
    },
    "price_per_kg": {
      "min": 1.2,
      "max": 1.2,
      "typical": 1.2,
      "n": 0,
      "estimated": false,
      "confidence": "handbook",
      "provenance": "alloy:hct980x"
    },
    "price_per_cm3": {
      "min": 0.0094,
      "max": 0.0094,
      "typical": 0.0094,
      "n": 0,
      "estimated": false,
      "confidence": "handbook",
      "provenance": "alloy:hct980x"
    },
    "delivered_price_per_kg": {
      "min": 1.56,
      "max": 1.56,
      "typical": 1.56,
      "n": 0,
      "estimated": true,
      "confidence": "derived",
      "provenance": "raw 1.2 × condition 1.08 × form 1.2 × grade 1 = 1.56 USD/kg"
    }
  },
  "composition": {
    "Fe": "90.7~97.3",
    "C": "0.06~0.23",
    "Mn": "0.4~2.9",
    "Si": "0.4~1.4",
    "Al": "1.8~2.2",
    "Cr+Mo": "≤2",
    "Nb+Ti+V": "≤0.5",
    "B": "≤0.005"
  },
  "sources": [
    {
      "label": "ASM Handbook Vol.1 — Properties & Selection: Irons, Steels, High-Performance Alloys",
      "url": "https://dl.asminternational.org/handbooks/edited-volume/16/Properties-and-Selection-Irons-Steels-and-High",
      "verified": true
    },
    {
      "label": "WorldAutoSteel — AHSS Application Guidelines V7",
      "url": "https://ahssinsights.org/",
      "verified": false
    },
    {
      "label": "Datasheet 1",
      "url": "ANSYS Granta — Dual phase steel YS600 cold rolled (EN 10336:2007 HCT980X, EN 1.0944)",
      "verified": true
    },
    {
      "label": "POSCO 공식 제품 카탈로그 — 자동차 강판 (my.posco.com 다운로드 센터; 구 product.posco.com 폐쇄 — 대조 전)",
      "url": "https://my.posco.com/s/exshowrmdownloadctrcatalog?type=p&language=en_US",
      "verified": false
    },
    {
      "label": "Datasheet 1",
      "url": "ArcelorMittal DP 980 LCE Y600 / World Auto Steel DP 700/1000",
      "verified": true
    }
  ],
  "points": [
    [
      7.85,
      600,
      980,
      17,
      200,
      290,
      42
    ]
  ],
  "machinability": "Good",
  "weldability": "Good",
  "corrosion_resistance": "Poor",
  "industry_note": "POSCO DP980 (Dual-Phase 980) — 자동차 outer body / door inner / B-pillar inner. UTS 980 + El 12% — TRIP 보다 cold-formable. ArcelorMittal Usibor 1500 / TKS DP980 등가. 현대·기아 / Toyota / GM 표준 AHSS (Advanced High Strength Steel). 충돌 흡수 zone front/rear rail + crush can + rocker reinforcement.",
  "meta": {
    "reference": true,
    "condition": "Cold-rolled YS600 (typical)"
  },
  "fracture_toughness": 90,
  "density": 7.85,
  "yield_strength": 600,
  "uts": 980,
  "elongation": 17,
  "modulus": 200,
  "hardness": 290,
  "thermal_conductivity": 42,
  "fatigue_strength": 308,
  "impact_strength": 25,
  "manufacturer": "Reference data",
  "process": "Cold Rolled + Continuous Annealed (Dual-Phase: Ferrite + Martensite)",
  "source": "Datasheet 1",
  "aliases": [
    "EN HCT980X"
  ],
  "families": [
    "Metal",
    "Advanced High-Strength Steel",
    "Iron-based"
  ],
  "electrical_conductivity": 7,
  "max_service_temp": 250,
  "thermal_expansion": 11.5,
  "poisson_ratio": 0.3,
  "specific_heat": 475,
  "melting_point": 1500,
  "price_per_kg": 1.2,
  "price_per_cm3": 0.0094,
  "popularity": 1.5,
  "machining_cost_factor": 0.9,
  "ht_cost_factor": 1.1,
  "price_condition_factor": 1.08,
  "price_form_factor": 1.2,
  "price_grade_premium": 1,
  "delivered_price_per_kg": 1.56,
  "total_cost_estimate": 2.95,
  "tolerance_class": "IT10-12",
  "rohs_compliant": null,
  "rohs_basis": "no_regulated_element_data",
  "confidence_tier": "high",
  "_corrections": {
    "sources": {
      "from": [
        {
          "label": "Datasheet 1",
          "url": "ANSYS Granta — Dual phase steel YS600 cold rolled (EN 10336:2007 HCT980X, EN 1.0944)",
          "verified": true
        },
        {
          "label": "POSCO 공식 제품 카탈로그 — 자동차 강판 (my.posco.com 다운로드 센터; 구 product.posco.com 폐쇄 — 대조 전)",
          "url": "https://my.posco.com/s/exshowrmdownloadctrcatalog?type=p&language=en_US",
          "verified": false
        },
        {
          "label": "Datasheet 1",
          "url": "ArcelorMittal DP 980 LCE Y600 / World Auto Steel DP 700/1000",
          "verified": true
        }
      ]
    }
  }
}

File: data/registry/entries/met/MET-0005.json
{
  "stable_id": "MET-0005",
  "family": {
    "category": "F-MET",
    "subcategory": "F-MET-advanced-high-strength-steel",
    "alloy_base": "F-AB-dp980-en-hct980x-dual-phase",
    "element_families": [
      "F-EL-iron-based"
    ]
  },
  "legacy_id": "R_0430_1",
  "origin": "reference(supplementary)",
  "id": "R_0430_1",
  "name": "DP980 (EN HCT980X) dual-phase — Cold-rolled YS750 (high-end)",
  "category": "Metal",
  "subcategory": "Advanced High-Strength Steel",
  "tier": "reference",
  "manufacturers": [
    "Reference data"
  ],
  "machines": [],
  "processes": [
    "Cold Rolled + Continuous Annealed (Dual-Phase: Ferrite + Martensite)"
  ],
  "heat_treatment": "Cold-rolled YS750 (high-end)",
  "ranges": {
    "density": {
      "min": 7.85,
      "max": 7.85,
      "typical": 7.85,
      "n": 1,
      "confidence": "handbook"
    },
    "yield_strength": {
      "min": 750,
      "max": 750,
      "typical": 750,
      "n": 1,
      "confidence": "handbook"
    },
    "uts": {
      "min": 1100,
      "max": 1100,
      "typical": 1100,
      "n": 1,
      "confidence": "handbook"
    },
    "elongation": {
      "min": 10,
      "max": 10,
      "typical": 10,
      "n": 1,
      "confidence": "handbook"
    },
    "modulus": {
      "min": 221,
      "max": 221,
      "typical": 221,
      "n": 1,
      "confidence": "handbook"
    },
    "hardness": {
      "min": 323,
      "max": 323,
      "typical": 323,
      "n": 1,
      "confidence": "handbook"
    },
    "thermal_conductivity": {
      "min": 50,
      "max": 50,
      "typical": 50,
      "n": 1,
      "confidence": "handbook"
    },
    "fatigue_strength": {
      "min": 338,
      "max": 338,
      "typical": 338,
      "n": 1,
      "confidence": "handbook"
    },
    "impact_strength": {
      "min": 40,
      "max": 40,
      "typical": 40,
      "n": 1,
      "confidence": "handbook",
      "min_spec_value": 25,
      "min_spec_source": "AHSS minimum (vs typical 40 J)",
      "spec_type": "typical"
    },
    "fracture_toughness": {
      "min": 90,
      "max": 90,
      "typical": 90,
      "n": 0,
      "estimated": false,
      "confidence": "handbook",
      "provenance": "alloy-specific KIC"
    },
    "electrical_conductivity": {
      "min": 7,
      "max": 7,
      "typical": 7,
      "n": 0,
      "estimated": false,
      "confidence": "handbook",
      "provenance": "alloy:hct980x"
    },
    "max_service_temp": {
      "min": 250,
      "max": 250,
      "typical": 250,
      "n": 0,
      "estimated": false,
      "confidence": "handbook",
      "provenance": "alloy:hct980x"
    },
    "thermal_expansion": {
      "min": 11.5,
      "max": 11.5,
      "typical": 11.5,
      "n": 0,
      "estimated": false,
      "confidence": "handbook",
      "provenance": "alloy:hct980x"
    },
    "poisson_ratio": {
      "min": 0.3,
      "max": 0.3,
      "typical": 0.3,
      "n": 0,
      "estimated": false,
      "confidence": "handbook",
      "provenance": "alloy:hct980x"
    },
    "specific_heat": {
      "min": 475,
      "max": 475,
      "typical": 475,
      "n": 0,
      "estimated": false,
      "confidence": "handbook",
      "provenance": "alloy:hct980x"
    },
    "melting_point": {
      "min": 1500,
      "max": 1500,
      "typical": 1500,
      "n": 0,
      "estimated": false,
      "confidence": "handbook",
      "provenance": "alloy:hct980x"
    },
    "price_per_kg": {
      "min": 1.2,
      "max": 1.2,
      "typical": 1.2,
      "n": 0,
      "estimated": false,
      "confidence": "handbook",
      "provenance": "alloy:hct980x"
    },
    "price_per_cm3": {
      "min": 0.0094,
      "max": 0.0094,
      "typical": 0.0094,
      "n": 0,
      "estimated": false,
      "confidence": "handbook",
      "provenance": "alloy:hct980x"
    },
    "delivered_price_per_kg": {
      "min": 1.56,
      "max": 1.56,
      "typical": 1.56,
      "n": 0,
      "estimated": true,
      "confidence": "derived",
      "provenance": "raw 1.2 × condition 1.08 × form 1.2 × grade 1 = 1.56 USD/kg"
    }
  },
  "composition": {
    "Fe": "90.7~97.3",
    "C": "0.06~0.23",
    "Mn": "0.4~2.9",
    "Si": "0.4~1.4",
    "Al": "1.8~2.2",
    "Cr+Mo": "≤2",
    "Nb+Ti+V": "≤0.5",
    "B": "≤0.005"
  },
  "sources": [
    {
      "label": "ASM Handbook Vol.1 — Properties & Selection: Irons, Steels, High-Performance Alloys",
      "url": "https://dl.asminternational.org/handbooks/edited-volume/16/Properties-and-Selection-Irons-Steels-and-High",
      "verified": true
    },
    {
      "label": "WorldAutoSteel — AHSS Application Guidelines V7",
      "url": "https://ahssinsights.org/",
      "verified": false
    },
    {
      "label": "Datasheet 2",
      "url": "ANSYS Granta — Dual phase steel YS600 cold rolled (EN 10336:2007 HCT980X, EN 1.0944)",
      "verified": true
    },
    {
      "label": "POSCO 공식 제품 카탈로그 — 자동차 강판 (my.posco.com 다운로드 센터; 구 product.posco.com 폐쇄 — 대조 전)",
      "url": "https://my.posco.com/s/exshowrmdownloadctrcatalog?type=p&language=en_US",
      "verified": false
    },
    {
      "label": "Datasheet 2",
      "url": "ArcelorMittal DP 980 LCE Y600 / World Auto Steel DP 700/1000",
      "verified": true
    }
  ],
  "points": [
    [
      7.85,
      750,
      1100,
      10,
      221,
      323,
      50
    ]
  ],
  "machinability": "Good",
  "weldability": "Good",
  "corrosion_resistance": "Poor",
  "industry_note": "POSCO DP980 (Dual-Phase 980) — 자동차 outer body / door inner / B-pillar inner. UTS 980 + El 12% — TRIP 보다 cold-formable. ArcelorMittal Usibor 1500 / TKS DP980 등가. 현대·기아 / Toyota / GM 표준 AHSS (Advanced High Strength Steel). 충돌 흡수 zone front/rear rail + crush can + rocker reinforcement.",
  "meta": {
    "reference": true,
    "condition": "Cold-rolled YS750 (high-end)"
  },
  "fracture_toughness": 90,
  "density": 7.85,
  "yield_strength": 750,
  "uts": 1100,
  "elongation": 10,
  "modulus": 221,
  "hardness": 323,
  "thermal_conductivity": 50,
  "fatigue_strength": 338,
  "impact_strength": 40,
  "manufacturer": "Reference data",
  "process": "Cold Rolled + Continuous Annealed (Dual-Phase: Ferrite + Martensite)",
  "source": "Datasheet 2",
  "aliases": [
    "EN HCT980X"
  ],
  "families": [
    "Metal",
    "Advanced High-Strength Steel",
    "Iron-based"
  ],
  "electrical_conductivity": 7,
  "max_service_temp": 250,
  "thermal_expansion": 11.5,
  "poisson_ratio": 0.3,
  "specific_heat": 475,
  "melting_point": 1500,
  "price_per_kg": 1.2,
  "price_per_cm3": 0.0094,
  "popularity": 3,
  "machining_cost_factor": 0.9,
  "ht_cost_factor": 1.1,
  "price_condition_factor": 1.08,
  "price_form_factor": 1.2,
  "price_grade_premium": 1,
  "delivered_price_per_kg": 1.56,
  "total_cost_estimate": 2.95,
  "tolerance_class": "IT10-12",
  "rohs_compliant": null,
  "rohs_basis": "no_regulated_element_data",
  "confidence_tier": "high",
  "_corrections": {
    "sources": {
      "from": [
        {
          "label": "Datasheet 2",
          "url": "ANSYS Granta — Dual phase steel YS600 cold rolled (EN 10336:2007 HCT980X, EN 1.0944)",
          "verified": true
        },
        {
          "label": "POSCO 공식 제품 카탈로그 — 자동차 강판 (my.posco.com 다운로드 센터; 구 product.posco.com 폐쇄 — 대조 전)",
          "url": "https://my.posco.com/s/exshowrmdownloadctrcatalog?type=p&language=en_US",
          "verified": false
        },
        {
          "label": "Datasheet 2",
          "url": "ArcelorMittal DP 980 LCE Y600 / World Auto Steel DP 700/1000",
          "verified": true
        }
      ]
    }
  }
}

File: data/registry/entries/met/MET-0006.json
{
  "stable_id": "MET-0006",
  "family": {
    "category": "F-MET",
    "subcategory": "F-MET-alloy-steel",
    "alloy_base": "F-AB-18crnimo7-6-din-case-hardening-gear-steel",
    "element_families": [
      "F-EL-iron-based"
    ]
  },
  "legacy_id": "R_0294_2",
  "origin": "reference(supplementary)",
  "id": "R_0294_2",
  "name": "18CrNiMo7-6 (DIN case-hardening gear steel) — Carburized + Q+T (case 700~800 HV)",
  "category": "Metal",
  "subcategory": "Alloy Steel",
  "tier": "reference",
  "manufacturers": [
    "Reference data"
  ],
  "machines": [],
  "processes": [
    "Wrought"
  ],
  "heat_treatment": "Carburized + Q+T (case 700~800 HV)",
  "ranges": {
    "density": {
      "min": 7.85,
      "max": 7.85,
      "typical": 7.85,
      "n": 1,
      "confidence": "handbook"
    },
    "yield_strength": {
      "min": 1280,
      "max": 1280,
      "typical": 1280,
      "n": 1,
      "confidence": "handbook"
    },
    "uts": {
      "min": 1480,
      "max": 1480,
      "typical": 1480,
      "n": 1,
      "confidence": "handbook"
    },
    "elongation": {
      "min": 10,
      "max": 10,
      "typical": 10,
      "n": 1,
      "confidence": "handbook"
    },
    "modulus": {
      "min": 210,
      "max": 210,
      "typical": 210,
      "n": 1,
      "confidence": "handbook"
    },
    "hardness": {
      "min": 750,
      "max": 750,
      "typical": 750,
      "n": 1,
      "confidence": "handbook"
    },
    "thermal_conductivity": {
      "min": 42,
      "max": 42,
      "typical": 42,
      "n": 1,
      "confidence": "handbook"
    },
    "fatigue_strength": {
      "min": 512,
      "max": 742,
      "typical": 640,
      "n": 0,
      "confidence": "derived",
      "provenance": "family:σf≈0.5·σy (Shigley's Mechanical Engineering Design)"
    },
    "impact_strength": {
      "min": 12.8,
      "max": 51,
      "typical": 29.8,
      "n": 0,
      "estimated": true,
      "confidence": "class",
      "provenance": "class:Iron-based generic × HT:carburized case (i×0.85)",
      "base_value": 35,
      "base_range": [
        15,
        60
      ],
      "factor": 0.85,
      "condition": "carburized case",
      "model": "ht-multiplier:impact"
    },
    "fracture_toughness": {
      "min": 49.5,
      "max": 90,
      "typical": 67.5,
      "n": 0,
      "confidence": "class",
      "provenance": "class:AMS 6415 alloy steel × HT:carburized case (k×0.9)",
      "estimated": true,
      "base_value": 75,
      "base_range": [
        55,
        100
      ],
      "factor": 0.9,
      "condition": "carburized case",
      "model": "ht-multiplier:kic"
    },
    "electrical_conductivity": {
      "min": 5.95,
      "max": 8.05,
      "typical": 7,
      "n": 0,
      "estimated": true,
      "confidence": "subfamily",
      "provenance": "3rd_family:Alloy Steel"
    },
    "max_service_temp": {
      "min": 361.25,
      "max": 488.75,
      "typical": 425,
      "n": 0,
      "estimated": true,
      "confidence": "subfamily",
      "provenance": "3rd_family:Alloy Steel"
    },
    "thermal_expansion": {
      "min": 10.115,
      "max": 13.685,
      "typical": 11.9,
      "n": 0,
      "estimated": true,
      "confidence": "subfamily",
      "provenance": "3rd_family:Alloy Steel"
    },
    "poisson_ratio": {
      "min": 0.27,
      "max": 0.31,
      "typical": 0.29,
      "n": 0,
      "estimated": true,
      "confidence": "subfamily",
      "provenance": "3rd_family:Alloy Steel"
    },
    "specific_heat": {
      "min": 405.45,
      "max": 548.55,
      "typical": 477,
      "n": 0,
      "estimated": true,
      "confidence": "subfamily",
      "provenance": "3rd_family:Alloy Steel"
    },
    "melting_point": {
      "min": 1212.95,
      "max": 1641.05,
      "typical": 1427,
      "n": 0,
      "estimated": true,
      "confidence": "subfamily",
      "provenance": "3rd_family:Alloy Steel"
    },
    "price_per_kg": {
      "min": 2.975,
      "max": 4.025,
      "typical": 3.5,
      "n": 0,
      "estimated": true,
      "confidence": "subfamily",
      "provenance": "3rd_family:Alloy Steel"
    },
    "price_per_cm3": {
      "min": 0.0234,
      "max": 0.0316,
      "typical": 0.0275,
      "n": 0,
      "estimated": true,
      "confidence": "subfamily",
      "provenance": "3rd_family:Alloy Steel"
    },
    "delivered_price_per_kg": {
      "min": 4.96,
      "max": 4.96,
      "typical": 4.96,
      "n": 0,
      "estimated": true,
      "confidence": "derived",
      "provenance": "raw 3.5 × condition 1.35 × form 1.05 × grade 1 = 4.96 USD/kg"
    }
  },
  "composition": {
    "Fe": "balance",
    "C": "0.15~0.21",
    "Cr": "1.5~1.8",
    "Ni": "1.4~1.7",
    "Mo": "0.25~0.35",
    "Mn": "0.5~0.9"
  },
  "sources": [
    {
      "label": "ASM Handbook Vol.1 — Properties & Selection: Irons, Steels, High-Performance Alloys",
      "url": "https://dl.asminternational.org/handbooks/edited-volume/16/Properties-and-Selection-Irons-Steels-and-High",
      "verified": true
    },
    {
      "label": "ASTM A29/A29M — Carbon & Alloy Steel Bars, Hot-Wrought",
      "url": "https://store.astm.org/a0029_a0029m-20.html",
      "verified": true
    },
    {
      "label": "MatWeb 3",
      "url": "https://www.matweb.com/search/QuickText.aspx?SearchText=18CrNiMo7-6",
      "verified": false
    },
    {
      "label": "KIC fallback: AMS 6415 alloy steel",
      "url": null,
      "verified": false
    },
    {
      "label": "Fatigue fallback: σf ≈ 0.5·σy (Shigley's Mechanical Engineering Design)",
      "url": null,
      "verified": false
    },
    {
      "label": "SteelNumber — 18CrNiMo7-6 / 1.6587 (EN 10084 조성·Rm·경도)",
      "url": "http://www.steelnumber.com/en/steel_composition_eu.php?name_id=245",
      "verified": true
    }
  ],
  "points": [
    [
      7.85,
      1280,
      1480,
      10,
      210,
      750,
      42
    ]
  ],
  "machinability": "Good",
  "weldability": "Good",
  "corrosion_resistance": "Poor",
  "industry_note": "대형 기어의 침탄용 표준강 — 풍력 증속기·산업용 감속기. Ni-Cr-Mo 로 심부 인성과 경화능을 함께 확보해 대형 단면에서도 속까지 성질이 나온다.",
  "meta": {
    "reference": true,
    "condition": "Carburized + Q+T (case 700~800 HV)",
    "specs": [
      {
        "id": "AMS 6415",
        "org": "AMS"
      },
      {
        "id": "EN 10084",
        "org": "EN"
      }
    ]
  },
  "fracture_toughness": 67.5,
  "fatigue_strength": 640,
  "density": 7.85,
  "yield_strength": 1280,
  "uts": 1480,
  "elongation": 10,
  "modulus": 210,
  "hardness": 750,
  "thermal_conductivity": 42,
  "impact_strength": 29.8,
  "manufacturer": "Reference data",
  "process": "Wrought",
  "source": "Datasheet 3",
  "aliases": [
    "case 700~800 HV"
  ],
  "families": [
    "Metal",
    "Alloy Steel",
    "Iron-based"
  ],
  "electrical_conductivity": 7,
  "max_service_temp": 425,
  "thermal_expansion": 11.9,
  "poisson_ratio": 0.29,
  "specific_heat": 477,
  "melting_point": 1427,
  "price_per_kg": 3.5,
  "price_per_cm3": 0.0275,
  "popularity": 3.27,
  "machining_cost_factor": 0.9,
  "ht_cost_factor": 1.5,
  "price_condition_factor": 1.35,
  "price_form_factor": 1.05,
  "price_grade_premium": 1,
  "delivered_price_per_kg": 4.96,
  "total_cost_estimate": 9.43,
  "tolerance_class": "IT10-12",
  "rohs_compliant": true,
  "svhc_concerns": [
    "Ni 1.7% — 피부 알레르겐 (직접 접촉 제품 EU 규제 EN 1811)"
  ],
  "confidence_tier": "medium",
  "_corrections": {
    "industry_note": {
      "from": null,
      "had": true
    },
    "sources": {
      "from": [
        {
          "label": "MatWeb 3",
          "url": "https://www.matweb.com/search/QuickText.aspx?SearchText=18CrNiMo7-6",
          "verified": false
        },
        {
          "label": "KIC fallback: AMS 6415 alloy steel",
          "url": null,
          "verified": false
        },
        {
          "label": "Fatigue fallback: σf ≈ 0.5·σy (Shigley's Mechanical Engineering Design)",
          "url": null,
          "verified": false
        },
        {
          "label": "SteelNumber — 18CrNiMo7-6 / 1.6587 (EN 10084 조성·Rm·경도)",
          "url": "http://www.steelnumber.com/en/steel_composition_eu.php?name_id=245",
          "verified": true
        }
      ]
    }
  }
}
