Repository: slmhlight/GRANTA

# AM Materials Explorer

ANSYS Granta-style **additive-manufacturing (AM) materials database** — an interactive
web app for exploring metal & polymer materials through dynamic Ashby charts, advanced
filtering, **range-based property data**, and **cited manufacturer datasheets**.

> 적층제조(AM) 소재 데이터베이스 탐색기. 대화형 Ashby 차트, 고급 필터링, **물성 range 데이터**,
> **데이터시트 출처 추적**을 제공합니다.

## Features
- **Range-based properties** — every property is a `min · typical · max` aggregated from real data points (heat treatments × build direction × vendors), shown as smooth property envelopes on the Ashby chart and min–max sub-lines in the detail panel.

File: data/registry/entries/met/MET-0017.json
{
  "stable_id": "MET-0017",
  "family": {
    "category": "F-MET",
    "subcategory": "F-MET-alloy-steel",
    "alloy_base": "F-AB-aermet-100",
    "element_families": [
      "F-EL-iron-based"
    ]
  },
  "legacy_id": "R_0020_0",
  "origin": "reference(supplementary)",
  "id": "R_0020_0",
  "name": "AerMet 100 — Solution treated + Aged 468°C (min spec)",
  "category": "Metal",
  "subcategory": "Alloy Steel",
  "tier": "reference",
  "manufacturers": [
    "Carpenter Technology (AerMet)"
  ],
  "machines": [],
  "processes": [
    "Wrought"
  ],
  "heat_treatment": "Solution treated + Aged 468°C (min spec)",
  "ranges": {
    "density": {
      "min": 7.89,
      "max": 7.89,
      "typical": 7.89,
      "n": 1,
      "confidence": "handbook"
    },
    "yield_strength": {
      "min": 1620,
      "max": 1620,
      "typical": 1620,
      "n": 1,
      "confidence": "handbook"
    },
    "uts": {
      "min": 1930,
      "max": 1930,
      "typical": 1930,
      "n": 1,
      "confidence": "handbook"
    },
    "elongation": {
      "min": 8,
      "max": 8,
      "typical": 8,
      "n": 1,
      "confidence": "handbook"
    },
    "modulus": {
      "min": 193,
      "max": 193,
      "typical": 193,
      "n": 1,
      "confidence": "handbook"
    },
    "hardness": {
      "min": 568,
      "max": 568,
      "typical": 568,
      "n": 1,
      "confidence": "handbook"
    },
    "thermal_conductivity": {
      "min": 25,
      "max": 25,
      "typical": 25,
      "n": 1,
      "confidence": "handbook"
    },
    "fatigue_strength": {
      "min": 737,
      "max": 737,
      "typical": 737,
      "n": 1,
      "confidence": "handbook"
    },
    "impact_strength": {
      "min": 25,
      "max": 70,
      "typical": 45,
      "n": 3,
      "confidence": "handbook",
      "provenance": "alloy:aermet100"
    },
    "fracture_toughness": {
      "min": 105,
      "max": 105,
      "typical": 105,
      "n": 0,
      "estimated": false,
      "confidence": "handbook",
      "provenance": "alloy-specific KIC"
    },
    "electrical_conductivity": {
      "min": 3.1,
      "max": 3.1,
      "typical": 3.1,
      "n": 0,
      "estimated": false,
      "confidence": "handbook",
      "provenance": "alloy:aermet100"
    },
    "max_service_temp": {
      "min": 405,
      "max": 405,
      "typical": 405,
      "n": 0,
      "estimated": false,
      "confidence": "handbook",
      "provenance": "alloy:aermet100"
    },
    "thermal_expansion": {
      "min": 10.4,
      "max": 10.4,
      "typical": 10.4,
      "n": 0,
      "estimated": false,
      "confidence": "handbook",
      "provenance": "alloy:aermet100"
    },
    "poisson_ratio": {
      "min": 0.3,
      "max": 0.3,
      "typical": 0.3,
      "n": 0,
      "estimated": false,
      "confidence": "handbook",
      "provenance": "alloy:aermet100"
    },
    "specific_heat": {
      "min": 495,
      "max": 495,
      "typical": 495,
      "n": 0,
      "estimated": false,
      "confidence": "handbook",
      "provenance": "alloy:aermet100"
    },
    "melting_point": {
      "min": 1437,
      "max": 1437,
      "typical": 1437,
      "n": 0,
      "estimated": false,
      "confidence": "handbook",
      "provenance": "alloy:aermet100"
    },
    "price_per_kg": {
      "min": 30,
      "max": 30,
      "typical": 30,
      "n": 0,
      "estimated": false,
      "confidence": "handbook",
      "provenance": "alloy:aermet100"
    },
    "price_per_cm3": {
      "min": 0.2367,
      "max": 0.2367,
      "typical": 0.2367,
      "n": 0,
      "estimated": false,
      "confidence": "handbook",
      "provenance": "alloy:aermet100"
    },
    "delivered_price_per_kg": {
      "min": 40.95,
      "max": 40.95,
      "typical": 40.95,
      "n": 0,
      "estimated": true,
      "confidence": "derived",
      "provenance": "raw 30 × condition 1.3 × form 1.05 × grade 1 = 40.95 USD/kg"
    }
  },
  "composition": {
    "Fe": "69~73",
    "Co": "13~14",
    "Ni": "10~12",
    "Cr": "2.9~3.3",
    "Mo": "1.1~1.3",
    "C": "0.21~0.25"
  },
  "sources": [
    {
      "label": "ASM Handbook Vol.1 — Properties & Selection: Irons, Steels, High-Performance Alloys",
      "url": "https://dl.asminternational.org/handbooks/edited-volume/16/Properties-and-Selection-Irons-Steels-and-High",
      "verified": true
    },
    {
      "label": "ASTM A29/A29M — Carbon & Alloy Steel Bars, Hot-Wrought",
      "url": "https://store.astm.org/a0029_a0029m-20.html",
      "verified": true
    },
    {
      "label": "Datasheet 1",
      "url": "ANSYS Granta — High alloy steel, AerMet 100 (UNS K92580, AMS 6532)",
      "verified": true
    },
    {
      "label": "Datasheet 1",
      "url": "https://www.carpentertechnology.com/alloy-finder/aermet-100",
      "verified": true
    },
    {
      "label": "KIC fallback: Carpenter AerMet 100 datasheet (AMS 6532)",
      "url": null,
      "verified": false
    }
  ],
  "points": [
    [
      7.89,
      1620,
      1930,
      8,
      193,
      568,
      25
    ]
  ],
  "machinability": "Fair",
  "weldability": "Fair",
  "corrosion_resistance": "Poor",
  "industry_note": null,
  "meta": {
    "reference": true,
    "condition": "Solution treated + Aged 468°C (min spec)",
    "specs": [
      {
        "id": "AMS 6532",
        "org": "AMS"
      }
    ]
  },
  "fracture_toughness": 105,
  "density": 7.89,
  "yield_strength": 1620,
  "uts": 1930,
  "elongation": 8,
  "modulus": 193,
  "hardness": 568,
  "thermal_conductivity": 25,
  "fatigue_strength": 737,
  "impact_strength": 45,
  "manufacturer": "Carpenter Technology (AerMet)",
  "process": "Wrought",
  "source": "Datasheet 1",
  "aliases": [
    "UNS K92580",
    "AerMet 100"
  ],
  "families": [
    "Metal",
    "Alloy Steel",
    "Iron-based"
  ],
  "electrical_conductivity": 3.1,
  "max_service_temp": 405,
  "thermal_expansion": 10.4,
  "poisson_ratio": 0.3,
  "specific_heat": 495,
  "melting_point": 1437,
  "price_per_kg": 30,
  "price_per_cm3": 0.2367,
  "popularity": 2.07,
  "machining_cost_factor": 1,
  "ht_cost_factor": 1.45,
  "price_condition_factor": 1.3,
  "price_form_factor": 1.05,
  "price_grade_premium": 1,
  "delivered_price_per_kg": 40.95,
  "total_cost_estimate": 81.9,
  "tolerance_class": "IT10-12",
  "rohs_compliant": null,
  "rohs_basis": "no_regulated_element_data",
  "svhc_concerns": [
    "Co 14% — REACH SVHC 후보 (소비자 접촉 제품 제한)",
    "Ni 12% — 피부 알레르겐 (직접 접촉 제품 EU 규제 EN 1811)"
  ],
  "confidence_tier": "high",
  "_corrections": {
    "sources": {
      "from": [
        {
          "label": "Datasheet 1",
          "url": "ANSYS Granta — High alloy steel, AerMet 100 (UNS K92580, AMS 6532)",
          "verified": true
        },
        {
          "label": "Datasheet 1",
          "url": "https://www.carpentertechnology.com/alloy-finder/aermet-100",
          "verified": true
        },
        {
          "label": "KIC fallback: Carpenter AerMet 100 datasheet (AMS 6532)",
          "url": null,
          "verified": false
        }
      ]
    }
  }
}

File: data/registry/entries/met/MET-0018.json
{
  "stable_id": "MET-0018",
  "family": {
    "category": "F-MET",
    "subcategory": "F-MET-alloy-steel",
    "alloy_base": "F-AB-aermet-100",
    "element_families": [
      "F-EL-iron-based"
    ]
  },
  "legacy_id": "R_0020_1",
  "origin": "reference(supplementary)",
  "id": "R_0020_1",
  "name": "AerMet 100 — Solution treated + Aged 475°C (typical)",
  "category": "Metal",
  "subcategory": "Alloy Steel",
  "tier": "reference",
  "manufacturers": [
    "Carpenter Technology (AerMet)"
  ],
  "machines": [],
  "processes": [
    "Wrought"
  ],
  "heat_treatment": "Solution treated + Aged 475°C (typical)",
  "ranges": {
    "density": {
      "min": 7.89,
      "max": 7.89,
      "typical": 7.89,
      "n": 1,
      "confidence": "handbook"
    },
    "yield_strength": {
      "min": 1705,
      "max": 1705,
      "typical": 1705,
      "n": 1,
      "confidence": "handbook"
    },
    "uts": {
      "min": 2030,
      "max": 2030,
      "typical": 2030,
      "n": 1,
      "confidence": "handbook"
    },
    "elongation": {
      "min": 10,
      "max": 10,
      "typical": 10,
      "n": 1,
      "confidence": "handbook"
    },
    "modulus": {
      "min": 198,
      "max": 198,
      "typical": 198,
      "n": 1,
      "confidence": "handbook"
    },
    "hardness": {
      "min": 580,
      "max": 580,
      "typical": 580,
      "n": 1,
      "confidence": "handbook"
    },
    "thermal_conductivity": {
      "min": 26,
      "max": 26,
      "typical": 26,
      "n": 1,
      "confidence": "handbook"
    },
    "fatigue_strength": {
      "min": 755,
      "max": 755,
      "typical": 755,
      "n": 1,
      "confidence": "handbook"
    },
    "impact_strength": {
      "min": 25,
      "max": 70,
      "typical": 45,
      "n": 3,
      "confidence": "handbook",
      "provenance": "alloy:aermet100"
    },
    "fracture_toughness": {
      "min": 105,
      "max": 105,
      "typical": 105,
      "n": 0,
      "estimated": false,
      "confidence": "handbook",
      "provenance": "alloy-specific KIC"
    },
    "electrical_conductivity": {
      "min": 3.1,
      "max": 3.1,
      "typical": 3.1,
      "n": 0,
      "estimated": false,
      "confidence": "handbook",
      "provenance": "alloy:aermet100"
    },
    "max_service_temp": {
      "min": 405,
      "max": 405,
      "typical": 405,
      "n": 0,
      "estimated": false,
      "confidence": "handbook",
      "provenance": "alloy:aermet100"
    },
    "thermal_expansion": {
      "min": 10.4,
      "max": 10.4,
      "typical": 10.4,
      "n": 0,
      "estimated": false,
      "confidence": "handbook",
      "provenance": "alloy:aermet100"
    },
    "poisson_ratio": {
      "min": 0.3,
      "max": 0.3,
      "typical": 0.3,
      "n": 0,
      "estimated": false,
      "confidence": "handbook",
      "provenance": "alloy:aermet100"
    },
    "specific_heat": {
      "min": 495,
      "max": 495,
      "typical": 495,
      "n": 0,
      "estimated": false,
      "confidence": "handbook",
      "provenance": "alloy:aermet100"
    },
    "melting_point": {
      "min": 1437,
      "max": 1437,
      "typical": 1437,
      "n": 0,
      "estimated": false,
      "confidence": "handbook",
      "provenance": "alloy:aermet100"
    },
    "price_per_kg": {
      "min": 30,
      "max": 30,
      "typical": 30,
      "n": 0,
      "estimated": false,
      "confidence": "handbook",
      "provenance": "alloy:aermet100"
    },
    "price_per_cm3": {
      "min": 0.2367,
      "max": 0.2367,
      "typical": 0.2367,
      "n": 0,
      "estimated": false,
      "confidence": "handbook",
      "provenance": "alloy:aermet100"
    },
    "delivered_price_per_kg": {
      "min": 40.95,
      "max": 40.95,
      "typical": 40.95,
      "n": 0,
      "estimated": true,
      "confidence": "derived"
    }
  },
  "composition": {
    "Fe": "69~73",
    "Co": "13~14",
    "Ni": "10~12",
    "Cr": "2.9~3.3",
    "Mo": "1.1~1.3",
    "C": "0.21~0.25"
  },
  "sources": [
    {
      "label": "ASM Handbook Vol.1 — Properties & Selection: Irons, Steels, High-Performance Alloys",
      "url": "https://www.asminternational.org/asm-handbook-volume-1-properties-and-selection-irons-steels-and-high-performance-alloys",
      "verified": true
    },
    {
      "label": "ASTM A29/A29M — Carbon & Alloy Steel Bars, Hot-Wrought",
      "url": "https://store.astm.org/a0029_a0029m-20.html",
      "verified": true
    },
    {
      "label": "Datasheet 2",
      "url": "ANSYS Granta — High alloy steel, AerMet 100 (UNS K92580, AMS 6532)",
      "verified": true
    },
    {
      "label": "Datasheet 2",
      "url": "https://www.carpentertechnology.com/alloy-finder/aermet-100",
      "verified": true
    },
    {
      "label": "KIC fallback: Carpenter AerMet 100 datasheet (AMS 6532)",
      "url": null,
      "verified": false
    }
  ],
  "points": [
    [
      7.89,
      1705,
      2030,
      10,
      198,
      580,
      26
    ]
  ],
  "machinability": "Fair",
  "weldability": "Fair",
  "corrosion_resistance": "Poor",
  "industry_note": null,
  "meta": {
    "reference": true,
    "condition": "Solution treated + Aged 475°C (typical)",
    "specs": [
      {
        "id": "AMS 6532",
        "org": "AMS"
      }
    ]
  },
  "fracture_toughness": 105,
  "density": 7.89,
  "yield_strength": 1705,
  "uts": 2030,
  "elongation": 10,
  "modulus": 198,
  "hardness": 580,
  "thermal_conductivity": 26,
  "fatigue_strength": 755,
  "impact_strength": 45,
  "manufacturer": "Carpenter Technology (AerMet)",
  "process": "Wrought",
  "source": "Datasheet 2",
  "aliases": [
    "UNS K92580",
    "AerMet 100"
  ],
  "families": [
    "Metal",
    "Alloy Steel",
    "Iron-based"
  ],
  "electrical_conductivity": 3.1,
  "max_service_temp": 405,
  "thermal_expansion": 10.4,
  "poisson_ratio": 0.3,
  "specific_heat": 495,
  "melting_point": 1437,
  "price_per_kg": 30,
  "price_per_cm3": 0.2367,
  "popularity": 2.07,
  "machining_cost_factor": 1,
  "ht_cost_factor": 1.45,
  "price_condition_factor": 1.3,
  "price_form_factor": 1.05,
  "price_grade_premium": 1,
  "delivered_price_per_kg": 40.95,
  "total_cost_estimate": 81.9,
  "tolerance_class": "IT10-12",
  "rohs_compliant": true,
  "svhc_concerns": [
    "Co 14% — REACH SVHC 후보 (소비자 접촉 제품 제한)",
    "Ni 12% — 피부 알레르겐 (직접 접촉 제품 EU 규제 EN 1811)"
  ],
  "confidence_tier": "high",
  "_corrections": {
    "sources": {
      "from": [
        {
          "label": "Datasheet 2",
          "url": "ANSYS Granta — High alloy steel, AerMet 100 (UNS K92580, AMS 6532)",
          "verified": true
        },
        {
          "label": "Datasheet 2",
          "url": "https://www.carpentertechnology.com/alloy-finder/aermet-100",
          "verified": true
        },
        {
          "label": "KIC fallback: Carpenter AerMet 100 datasheet (AMS 6532)",
          "url": null,
          "verified": false
        }
      ]
    }
  }
}

File: data/registry/entries/met/MET-0019.json
{
  "stable_id": "MET-0019",
  "family": {
    "category": "F-MET",
    "subcategory": "F-MET-alloy-steel",
    "alloy_base": "F-AB-aermet-100",
    "element_families": [
      "F-EL-iron-based"
    ]
  },
  "legacy_id": "R_0020_2",
  "origin": "reference(supplementary)",
  "id": "R_0020_2",
  "name": "AerMet 100 — Solution treated + Aged 482°C (max strength)",
  "category": "Metal",
  "subcategory": "Alloy Steel",
  "tier": "reference",
  "manufacturers": [
    "Carpenter Technology (AerMet)"
  ],
  "machines": [],
  "processes": [
    "Wrought"
  ],
  "heat_treatment": "Solution treated + Aged 482°C (max strength)",
  "ranges": {
    "density": {
      "min": 7.89,
      "max": 7.89,
      "typical": 7.89,
      "n": 1,
      "confidence": "handbook"
    },
    "yield_strength": {
      "min": 1790,
      "max": 1790,
      "typical": 1790,
      "n": 1,
      "confidence": "handbook"
    },
    "uts": {
      "min": 2130,
      "max": 2130,
      "typical": 2130,
      "n": 1,
      "confidence": "handbook"
    },
    "elongation": {
      "min": 10,
      "max": 10,
      "typical": 10,
      "n": 1,
      "confidence": "handbook"
    },
    "modulus": {
      "min": 203,
      "max": 203,
      "typical": 203,
      "n": 1,
      "confidence": "handbook"
    },
    "hardness": {
      "min": 594,
      "max": 594,
      "typical": 594,
      "n": 1,
      "confidence": "handbook"
    },
    "thermal_conductivity": {
      "min": 27,
      "max": 27,
      "typical": 27,
      "n": 1,
      "confidence": "handbook"
    },
    "fatigue_strength": {
      "min": 772,
      "max": 772,
      "typical": 772,
      "n": 1,
      "confidence": "handbook"
    },
    "impact_strength": {
      "min": 25,
      "max": 70,
      "typical": 45,
      "n": 3,
      "confidence": "handbook",
      "provenance": "alloy:aermet100"
    },
    "fracture_toughness": {
      "min": 105,
      "max": 105,
      "typical": 105,
      "n": 0,
      "estimated": false,
      "confidence": "handbook",
      "provenance": "alloy-specific KIC"
    },
    "electrical_conductivity": {
      "min": 3.1,
      "max": 3.1,
      "typical": 3.1,
      "n": 0,
      "estimated": false,
      "confidence": "handbook",
      "provenance": "alloy:aermet100"
    },
    "max_service_temp": {
      "min": 405,
      "max": 405,
      "typical": 405,
      "n": 0,
      "estimated": false,
      "confidence": "handbook",
      "provenance": "alloy:aermet100"
    },
    "thermal_expansion": {
      "min": 10.4,
      "max": 10.4,
      "typical": 10.4,
      "n": 0,
      "estimated": false,
      "confidence": "handbook",
      "provenance": "alloy:aermet100"
    },
    "poisson_ratio": {
      "min": 0.3,
      "max": 0.3,
      "typical": 0.3,
      "n": 0,
      "estimated": false,
      "confidence": "handbook",
      "provenance": "alloy:aermet100"
    },
    "specific_heat": {
      "min": 495,
      "max": 495,
      "typical": 495,
      "n": 0,
      "estimated": false,
      "confidence": "handbook",
      "provenance": "alloy:aermet100"
    },
    "melting_point": {
      "min": 1437,
      "max": 1437,
      "typical": 1437,
      "n": 0,
      "estimated": false,
      "confidence": "handbook",
      "provenance": "alloy:aermet100"
    },
    "price_per_kg": {
      "min": 30,
      "max": 30,
      "typical": 30,
      "n": 0,
      "estimated": false,
      "confidence": "handbook",
      "provenance": "alloy:aermet100"
    },
    "price_per_cm3": {
      "min": 0.2367,
      "max": 0.2367,
      "typical": 0.2367,
      "n": 0,
      "estimated": false,
      "confidence": "handbook",
      "provenance": "alloy:aermet100"
    },
    "delivered_price_per_kg": {
      "min": 40.95,
      "max": 40.95,
      "typical": 40.95,
      "n": 0,
      "estimated": true,
      "confidence": "derived"
    }
  },
  "composition": {
    "Fe": "69~73",
    "Co": "13~14",
    "Ni": "10~12",
    "Cr": "2.9~3.3",
    "Mo": "1.1~1.3",
    "C": "0.21~0.25"
  },
  "sources": [
    {
      "label": "ASM Handbook Vol.1 — Properties & Selection: Irons, Steels, High-Performance Alloys",
      "url": "https://dl.asminternational.org/handbooks/edited-volume/16/Properties-and-Selection-Irons-Steels-and-High",
      "verified": true
    },
    {
      "label": "ASTM A29/A29M — Carbon & Alloy Steel Bars, Hot-Wrought",
      "url": "https://store.astm.org/a0029_a0029m-20.html",
      "verified": true
    },
    {
      "label": "Datasheet 3",
      "url": "ANSYS Granta — High alloy steel, AerMet 100 (UNS K92580, AMS 6532)",
      "verified": true
    },
    {
      "label": "Datasheet 3",
      "url": "https://www.carpentertechnology.com/alloy-finder/aermet-100",
      "verified": true
    },
    {
      "label": "KIC fallback: Carpenter AerMet 100 datasheet (AMS 6532)",
      "url": null,
      "verified": false
    }
  ],
  "points": [
    [
      7.89,
      1790,
      2130,
      10,
      203,
      594,
      27
    ]
  ],
  "machinability": "Fair",
  "weldability": "Fair",
  "corrosion_resistance": "Poor",
  "industry_note": null,
  "meta": {
    "reference": true,
    "condition": "Solution treated + Aged 482°C (max strength)",
    "specs": [
      {
        "id": "AMS 6532",
        "org": "AMS"
      }
    ]
  },
  "fracture_toughness": 105,
  "density": 7.89,
  "yield_strength": 1790,
  "uts": 2130,
  "elongation": 10,
  "modulus": 203,
  "hardness": 594,
  "thermal_conductivity": 27,
  "fatigue_strength": 772,
  "impact_strength": 45,
  "manufacturer": "Carpenter Technology (AerMet)",
  "process": "Wrought",
  "source": "Datasheet 3",
  "aliases": [
    "UNS K92580",
    "AerMet 100"
  ],
  "families": [
    "Metal",
    "Alloy Steel",
    "Iron-based"
  ],
  "electrical_conductivity": 3.1,
  "max_service_temp": 405,
  "thermal_expansion": 10.4,
  "poisson_ratio": 0.3,
  "specific_heat": 495,
  "melting_point": 1437,
  "price_per_kg": 30,
  "price_per_cm3": 0.2367,
  "popularity": 2.07,
  "machining_cost_factor": 1,
  "ht_cost_factor": 1.45,
  "price_condition_factor": 1.3,
  "price_form_factor": 1.05,
  "price_grade_premium": 1,
  "delivered_price_per_kg": 40.95,
  "total_cost_estimate": 81.9,
  "tolerance_class": "IT10-12",
  "rohs_compliant": true,
  "svhc_concerns": [
    "Co 14% — REACH SVHC 후보 (소비자 접촉 제품 제한)",
    "Ni 12% — 피부 알레르겐 (직접 접촉 제품 EU 규제 EN 1811)"
  ],
  "confidence_tier": "high",
  "_corrections": {
    "sources": {
      "from": [
        {
          "label": "Datasheet 3",
          "url": "ANSYS Granta — High alloy steel, AerMet 100 (UNS K92580, AMS 6532)",
          "verified": true
        },
        {
          "label": "Datasheet 3",
          "url": "https://www.carpentertechnology.com/alloy-finder/aermet-100",
          "verified": true
        },
        {
          "label": "KIC fallback: Carpenter AerMet 100 datasheet (AMS 6532)",
          "url": null,
          "verified": false
        }
      ]
    }
  }
}

File: data/registry/entries/met/MET-0020.json
{
  "stable_id": "MET-0020",
  "family": {
    "category": "F-MET",
    "subcategory": "F-MET-alloy-steel",
    "alloy_base": "F-AB-aisi-4130-scm430-jis-cr-mo",
    "element_families": [
      "F-EL-iron-based"
    ]
  },
  "legacy_id": "R_0275_0",
  "origin": "reference(supplementary)",
  "id": "R_0275_0",
  "name": "AISI 4130 / SCM430 (JIS Cr-Mo) — Annealed",
  "category": "Metal",
  "subcategory": "Alloy Steel",
  "tier": "reference",
  "manufacturers": [
    "Reference data"
  ],
  "machines": [],
  "processes": [
    "Wrought"
  ],
  "heat_treatment": "Annealed",
  "ranges": {
    "density": {
      "min": 7.85,
      "max": 7.85,
      "typical": 7.85,
      "n": 1,
      "confidence": "handbook"
    },
    "yield_strength": {
      "min": 360,
      "typical": 360,
      "max": 360,
      "confidence": "handbook",
      "provenance": "교정: Modern Steels and Their Properties (Bethlehem Steel Handbook 2757) — 4130 Annealed 1585 F, 1 in. round (81,250 / 52,250 psi · 28.2% · RA 55.6% · HB 156) · https://www.akronsteeltreating.com/upload/documents/ast_modern_steels_book.pdf"
    },
    "uts": {
      "min": 560,
      "typical": 560,
      "max": 560,
      "confidence": "handbook",
      "provenance": "교정: Modern Steels and Their Properties (Bethlehem Steel Handbook 2757) — 4130 Annealed 1585 F, 1 in. round (81,250 / 52,250 psi · 28.2% · RA 55.6% · HB 156) · https://www.akronsteeltreating.com/upload/documents/ast_modern_steels_book.pdf"
    },
    "elongation": {
      "min": 28.2,
      "typical": 28.2,
      "max": 28.2,
      "confidence": "handbook",
      "provenance": "교정: Modern Steels and Their Properties (Bethlehem Steel Handbook 2757) — 4130 Annealed 1585 F, 1 in. round (81,250 / 52,250 psi · 28.2% · RA 55.6% · HB 156) · https://www.akronsteeltreating.com/upload/documents/ast_modern_steels_book.pdf"
    },
    "modulus": {
      "min": 205,
      "max": 205,
      "typical": 205,
      "n": 1,
      "confidence": "handbook"
    },
    "hardness": {
      "min": 156,
      "typical": 156,
      "max": 156,
      "confidence": "handbook",
      "provenance": "교정: Modern Steels and Their Properties (Bethlehem Steel Handbook 2757) — 4130 Annealed 1585 F, 1 in. round (81,250 / 52,250 psi · 28.2% · RA 55.6% · HB 156) · https://www.akronsteeltreating.com/upload/documents/ast_modern_steels_book.pdf"
    },
    "thermal_conductivity": {
      "min": 42,
      "max": 42,
      "typical": 42,
      "n": 1,
      "confidence": "handbook"
    },
    "fatigue_strength": {
      "min": 218,
      "max": 248,
      "typical": 233,
      "n": 0,
      "confidence": "derived",
      "provenance": "alloy:4130 × HT:fully annealed (f×0.5, i×2.5)",
      "estimated": true,
      "base_n": 3,
      "base_value": 465,
      "base_range": [
        435,
        495
      ],
      "factor": 0.5,
      "condition": "fully annealed",
      "model": "ht-multiplier:fatigue"
    },
    "impact_strength": {
      "min": 63,
      "max": 113,
      "typical": 88,
      "n": 0,
      "confidence": "derived",
      "provenance": "alloy:4130 × HT:fully annealed (f×0.5, i×2.5)",
      "estimated": true,
      "base_n": 3,
      "base_value": 35,
      "base_range": [
        25,
        45
      ],
      "factor": 2.5,
      "condition": "fully annealed",
      "model": "ht-multiplier:impact"
    },
    "fracture_toughness": {
      "min": 162,
      "max": 162,
      "typical": 162,
      "n": 0,
      "estimated": true,
      "confidence": "derived",
      "base_value": 90,
      "factor": 1.8,
      "condition": "fully annealed",
      "model": "ht-multiplier:kic",
      "provenance": "alloy-specific KIC × HT:fully annealed (k×1.8)"
    },
    "electrical_conductivity": {
      "min": 7.5,
      "max": 7.5,
      "typical": 7.5,
      "n": 0,
      "estimated": false,
      "confidence": "handbook",
      "provenance": "alloy:4130"
    },
    "max_service_temp": {
      "min": 425,
      "max": 425,
      "typical": 425,
      "n": 0,
      "estimated": false,
      "confidence": "handbook",
      "provenance": "alloy:4130"
    },
    "thermal_expansion": {
      "min": 12.2,
      "max": 12.2,
      "typical": 12.2,
      "n": 0,
      "estimated": false,
      "confidence": "handbook",
      "provenance": "alloy:4130"
    },
    "poisson_ratio": {
      "min": 0.29,
      "max": 0.29,
      "typical": 0.29,
      "n": 0,
      "estimated": false,
      "confidence": "handbook",
      "provenance": "alloy:4130"
    },
    "specific_heat": {
      "min": 477,
      "max": 477,
      "typical": 477,
      "n": 0,
      "estimated": false,
      "confidence": "handbook",
      "provenance": "alloy:4130"
    },
    "melting_point": {
      "min": 1432,
      "max": 1432,
      "typical": 1432,
      "n": 0,
      "estimated": false,
      "confidence": "handbook",
      "provenance": "alloy:4130"
    },
    "price_per_kg": {
      "min": 3,
      "max": 3,
      "typical": 3,
      "n": 0,
      "estimated": false,
      "confidence": "handbook",
      "provenance": "alloy:4130"
    },
    "price_per_cm3": {
      "min": 0.0235,
      "max": 0.0235,
      "typical": 0.0235,
      "n": 0,
      "estimated": false,
      "confidence": "handbook",
      "provenance": "alloy:4130"
    },
    "delivered_price_per_kg": {
      "min": 3.31,
      "max": 3.31,
      "typical": 3.31,
      "n": 0,
      "estimated": true,
      "confidence": "derived",
      "provenance": "raw 3 × condition 1.02 × form 1.05 × grade 1.03 = 3.31 USD/kg"
    }
  },
  "composition": {
    "Fe": "balance",
    "C": "0.28~0.33",
    "Cr": "0.9~1.2",
    "Mo": "0.15~0.3",
    "Mn": "0.6~0.85",
    "Si": "0.15~0.35"
  },
  "sources": [
    {
      "label": "MatWeb — AISI 4130 / DIN 1.7218",
      "url": "https://www.matweb.com/search/QuickText.aspx?SearchText=AISI+4130",
      "verified": false
    },
    {
      "label": "MatWeb 1",
      "url": "https://www.matweb.com/search/QuickText.aspx?SearchText=SCM430",
      "verified": false
    },
    {
      "label": "KIC fallback: AMS 6415 alloy steel",
      "url": null,
      "verified": false
    },
    {
      "label": "ASM Handbook Vol.1 — AISI 4130 Cr-Mo aerospace",
      "url": "https://dl.asminternational.org/handbooks/edited-volume/16/Properties-and-Selection-Irons-Steels-and-High",
      "verified": true
    },
    {
      "label": "MMPDS-08 — AISI 4130 normalized + tempered",
      "url": "https://www.mmpds.org/",
      "verified": false
    },
    {
      "label": "AMS 6345 — 4130 sheet, strip, plate",
      "url": "https://www.sae.org/standards/content/ams6345/",
      "verified": false
    }
  ],
  "points": [
    [
      7.85,
      360,
      560,
      28.2,
      205,
      156,
      42
    ]
  ],
  "machinability": "Good",
  "weldability": "Excellent",
  "corrosion_resistance": "Poor",
  "industry_note": "UNS G41300 / DIN 1.7218 / 25CrMo4 / JIS SCM430 / KS SCM430 / EN16 — Cr-Mo low-alloy steel (C 0.28-0.33, Cr 0.8-1.1, Mo 0.15-0.25). Aircraft tubing (welded tube frame), airframe weldment, motorcycle frame, pressure vessel. 아주 좋은 weldability — GTAW/SMAW (preheat 100°C, PWHT 500°C).",
  "meta": {
    "reference": true,
    "condition": "Annealed",
    "_r173_note_applied": true,
    "specs": [
      {
        "id": "AMS 6415",
        "org": "AMS"
      },
      {
        "id": "AMS 6345",
        "org": "AMS"
      },
      {
        "id": "DIN 1.7218",
        "org": "DIN"
      }
    ]
  },
  "fracture_toughness": 162,
  "fatigue_strength": 233,
  "density": 7.85,
  "yield_strength": 360,
  "uts": 560,
  "elongation": 28.2,
  "modulus": 205,
  "hardness": 156,
  "thermal_conductivity": 42,
  "impact_strength": 88,
  "manufacturer": "Reference data",
  "process": "Wrought",
  "source": "MatWeb — AISI 4130 / DIN 1.7218",
  "aliases": [
    "AISI 4130 equiv.",
    "UNS G41300",
    "DIN 1.7218",
    "25CrMo4",
    "JIS SCM430"
  ],
  "families": [
    "Metal",
    "Alloy Steel",
    "Iron-based"
  ],
  "fatigue_estimated": true,
  "electrical_conductivity": 7.5,
  "max_service_temp": 425,
  "thermal_expansion": 12.2,
  "poisson_ratio": 0.29,
  "specific_heat": 477,
  "melting_point": 1432,
  "price_per_kg": 3,
  "price_per_cm3": 0.0235,
  "popularity": 4,
  "machining_cost_factor": 1.1,
  "ht_cost_factor": 1.1,
  "price_condition_factor": 1.02,
  "price_form_factor": 1.05,
  "price_grade_premium": 1.03,
  "delivered_price_per_kg": 3.31,
  "total_cost_estimate": 6.95,
  "tolerance_class": "IT10-12",
  "rohs_compliant": null,
  "rohs_basis": "no_regulated_element_data",
  "confidence_tier": "medium",
  "_corrections": {
    "yield_strength": {
      "had_range": true,
      "val_range": {
        "min": 320,
        "max": 415,
        "typical": 360,
        "n": 1,
        "confidence": "handbook"
      },
      "had_scalar": true,
      "val_scalar": 460
    },
    "uts": {
      "had_range": true,
      "val_range": {
        "min": 520,
        "max": 670,
        "typical": 560,
        "n": 1,
        "confidence": "handbook"
      },
      "had_scalar": true,
      "val_scalar": 690
    },
    "elongation": {
      "had_range": true,
      "val_range": {
        "min": 20,
        "max": 20,
        "typical": 20,
        "n": 1,
        "confidence": "handbook"
      },
      "had_scalar": true,
      "val_scalar": 20
    },
    "hardness": {
      "had_range": true,
      "val_range": {
        "min": 200,
        "max": 200,
        "typical": 200,
        "n": 1,
        "confidence": "handbook"
      },
      "had_scalar": true,
      "val_scalar": 200
    },
    "_basis": "항복·인장(360/560)은 원전 소둔행과 맞지만 연신 20% · 경도 200 HB 가 어긋나 있었다 — 소둔 4130 은 28% · 156 HB 다. 같은 행의 네 값으로 통일한다(Shigley A-21 소둔 865°C 행 361/560/28/156 과도 일치).",
    "_src": "Modern Steels and Their Properties (Bethlehem Steel Handbook 2757) — 4130 Annealed 1585 F, 1 in. round (81,250 / 52,250 psi · 28.2% · RA 55.6% · HB 156) · https://www.akronsteeltreating.com/upload/documents/ast_modern_steels_book.pdf",
    "points": {
      "from": [
        [
          7.85,
          460,
          690,
          20,
          205,
          200,
          42
        ]
      ]
    }
  }
}

File: data/registry/entries/met/MET-0021.json
{
  "stable_id": "MET-0021",
  "family": {
    "category": "F-MET",
    "subcategory": "F-MET-alloy-steel",
    "alloy_base": "F-AB-aisi-4130-scm430-jis-cr-mo",
    "element_families": [
      "F-EL-iron-based"
    ]
  },
  "legacy_id": "R_0275_1",
  "origin": "reference(supplementary)",
  "id": "R_0275_1",
  "name": "AISI 4130 / SCM430 (JIS Cr-Mo) — Normalized",
  "category": "Metal",
  "subcategory": "Alloy Steel",
  "tier": "reference",
  "manufacturers": [
    "Reference data"
  ],
  "machines": [],
  "processes": [
    "Wrought"
  ],
  "heat_treatment": "Normalized",
  "ranges": {
    "density": {
      "min": 7.85,
      "max": 7.85,
      "typical": 7.85,
      "n": 1,
      "confidence": "handbook"
    },
    "yield_strength": {
      "min": 436,
      "typical": 436,
      "max": 436,
      "confidence": "handbook",
      "provenance": "교정: Modern Steels and Their Properties (Bethlehem Steel Handbook 2757) — 4130 Normalized 1600 F, 1 in. round (97,000 / 63,250 psi · 25.5% · RA 59.5% · HB 197) · https://www.akronsteeltreating.com/upload/documents/ast_modern_steels_book.pdf"
    },
    "uts": {
      "min": 669,
      "typical": 669,
      "max": 669,
      "confidence": "handbook",
      "provenance": "교정: Modern Steels and Their Properties (Bethlehem Steel Handbook 2757) — 4130 Normalized 1600 F, 1 in. round (97,000 / 63,250 psi · 25.5% · RA 59.5% · HB 197) · https://www.akronsteeltreating.com/upload/documents/ast_modern_steels_book.pdf"
    },
    "elongation": {
      "min": 25.5,
      "typical": 25.5,
      "max": 25.5,
      "confidence": "handbook",
      "provenance": "교정: Modern Steels and Their Properties (Bethlehem Steel Handbook 2757) — 4130 Normalized 1600 F, 1 in. round (97,000 / 63,250 psi · 25.5% · RA 59.5% · HB 197) · https://www.akronsteeltreating.com/upload/documents/ast_modern_steels_book.pdf"
    },
    "modulus": {
      "min": 205,
      "max": 205,
      "typical": 205,
      "n": 1,
      "confidence": "handbook"
    },
    "hardness": {
      "min": 197,
      "typical": 197,
      "max": 197,
      "confidence": "handbook",
      "provenance": "교정: Modern Steels and Their Properties (Bethlehem Steel Handbook 2757) — 4130 Normalized 1600 F, 1 in. round (97,000 / 63,250 psi · 25.5% · RA 59.5% · HB 197) · https://www.akronsteeltreating.com/upload/documents/ast_modern_steels_book.pdf"
    },
    "thermal_conductivity": {
      "min": 42,
      "max": 42,
      "typical": 42,
      "n": 1,
      "confidence": "handbook"
    },
    "fatigue_strength": {
      "min": 305,
      "max": 347,
      "typical": 326,
      "n": 0,
      "confidence": "derived",
      "provenance": "alloy:4130 × HT:normalized (f×0.7, i×1.8)",
      "estimated": true,
      "base_n": 3,
      "base_value": 465,
      "base_range": [
        435,
        495
      ],
      "factor": 0.7,
      "condition": "normalized",
      "model": "ht-multiplier:fatigue"
    },
    "impact_strength": {
      "min": 45,
      "max": 81,
      "typical": 63,
      "n": 0,
      "confidence": "derived",
      "provenance": "alloy:4130 × HT:normalized (f×0.7, i×1.8)",
      "estimated": true,
      "base_n": 3,
      "base_value": 35,
      "base_range": [
        25,
        45
      ],
      "factor": 1.8,
      "condition": "normalized",
      "model": "ht-multiplier:impact"
    },
    "fracture_toughness": {
      "min": 135,
      "max": 135,
      "typical": 135,
      "n": 0,
      "estimated": true,
      "confidence": "derived",
      "base_value": 90,
      "factor": 1.5,
      "condition": "normalized",
      "model": "ht-multiplier:kic",
      "provenance": "alloy-specific KIC × HT:normalized (k×1.5)"
    },
    "electrical_conductivity": {
      "min": 7.5,
      "max": 7.5,
      "typical": 7.5,
      "n": 0,
      "estimated": false,
      "confidence": "handbook",
      "provenance": "alloy:4130"
    },
    "max_service_temp": {
      "min": 425,
      "max": 425,
      "typical": 425,
      "n": 0,
      "estimated": false,
      "confidence": "handbook",
      "provenance": "alloy:4130"
    },
    "thermal_expansion": {
      "min": 12.2,
      "max": 12.2,
      "typical": 12.2,
      "n": 0,
      "estimated": false,
      "confidence": "handbook",
      "provenance": "alloy:4130"
    },
    "poisson_ratio": {
      "min": 0.29,
      "max": 0.29,
      "typical": 0.29,
      "n": 0,
      "estimated": false,
      "confidence": "handbook",
      "provenance": "alloy:4130"
    },
    "specific_heat": {
      "min": 477,
      "max": 477,
      "typical": 477,
      "n": 0,
      "estimated": false,
      "confidence": "handbook",
      "provenance": "alloy:4130"
    },
    "melting_point": {
      "min": 1432,
      "max": 1432,
      "typical": 1432,
      "n": 0,
      "estimated": false,
      "confidence": "handbook",
      "provenance": "alloy:4130"
    },
    "price_per_kg": {
      "min": 3,
      "max": 3,
      "typical": 3,
      "n": 0,
      "estimated": false,
      "confidence": "handbook",
      "provenance": "alloy:4130"
    },
    "price_per_cm3": {
      "min": 0.0235,
      "max": 0.0235,
      "typical": 0.0235,
      "n": 0,
      "estimated": false,
      "confidence": "handbook",
      "provenance": "alloy:4130"
    },
    "delivered_price_per_kg": {
      "min": 3.41,
      "max": 3.41,
      "typical": 3.41,
      "n": 0,
      "estimated": true,
      "confidence": "derived",
      "provenance": "raw 3 × condition 1.05 × form 1.05 × grade 1.03 = 3.41 USD/kg"
    }
  },
  "composition": {
    "Fe": "balance",
    "C": "0.28~0.33",
    "Cr": "0.9~1.2",
    "Mo": "0.15~0.3",
    "Mn": "0.6~0.85",
    "Si": "0.15~0.35"
  },
  "sources": [
    {
      "label": "MatWeb — AISI 4130 / DIN 1.7218",
      "url": "https://www.matweb.com/search/QuickText.aspx?SearchText=AISI+4130",
      "verified": false
    },
    {
      "label": "MatWeb 2",
      "url": "https://www.matweb.com/search/QuickText.aspx?SearchText=SCM430",
      "verified": false
    },
    {
      "label": "KIC fallback: AMS 6415 alloy steel",
      "url": null,
      "verified": false
    },
    {
      "label": "ASM Handbook Vol.1 — AISI 4130 Cr-Mo aerospace",
      "url": "https://dl.asminternational.org/handbooks/edited-volume/16/Properties-and-Selection-Irons-Steels-and-High",
      "verified": true
    },
    {
      "label": "MMPDS-08 — AISI 4130 normalized + tempered",
      "url": "https://www.mmpds.org/",
      "verified": false
    },
    {
      "label": "AMS 6345 — 4130 sheet, strip, plate",
      "url": "https://www.sae.org/standards/content/ams6345/",
      "verified": false
    }
  ],
  "points": [
    [
      7.85,
      436,
      669,
      25.5,
      205,
      197,
      42
    ]
  ],
  "machinability": "Good",
  "weldability": "Excellent",
  "corrosion_resistance": "Poor",
  "industry_note": "UNS G41300 / DIN 1.7218 / 25CrMo4 / JIS SCM430 / KS SCM430 / EN16 — Cr-Mo low-alloy steel (C 0.28-0.33, Cr 0.8-1.1, Mo 0.15-0.25). Aircraft tubing (welded tube frame), airframe weldment, motorcycle frame, pressure vessel. 아주 좋은 weldability — GTAW/SMAW (preheat 100°C, PWHT 500°C).",
  "meta": {
    "reference": true,
    "condition": "Normalized",
    "_r173_note_applied": true,
    "specs": [
      {
        "id": "AMS 6415",
        "org": "AMS"
      },
      {
        "id": "AMS 6345",
        "org": "AMS"
      },
      {
        "id": "DIN 1.7218",
        "org": "DIN"
      }
    ]
  },
  "fracture_toughness": 135,
  "fatigue_strength": 326,
  "density": 7.85,
  "yield_strength": 436,
  "uts": 669,
  "elongation": 25.5,
  "modulus": 205,
  "hardness": 197,
  "thermal_conductivity": 42,
  "impact_strength": 63,
  "manufacturer": "Reference data",
  "process": "Wrought",
  "source": "MatWeb — AISI 4130 / DIN 1.7218",
  "aliases": [
    "AISI 4130 equiv.",
    "UNS G41300",
    "DIN 1.7218",
    "25CrMo4",
    "JIS SCM430"
  ],
  "families": [
    "Metal",
    "Alloy Steel",
    "Iron-based"
  ],
  "fatigue_estimated": true,
  "electrical_conductivity": 7.5,
  "max_service_temp": 425,
  "thermal_expansion": 12.2,
  "poisson_ratio": 0.29,
  "specific_heat": 477,
  "melting_point": 1432,
  "price_per_kg": 3,
  "price_per_cm3": 0.0235,
  "popularity": 3.97,
  "machining_cost_factor": 1.1,
  "ht_cost_factor": 1.1,
  "price_condition_factor": 1.05,
  "price_form_factor": 1.05,
  "price_grade_premium": 1.03,
  "delivered_price_per_kg": 3.41,
  "total_cost_estimate": 7.15,
  "tolerance_class": "IT10-12",
  "rohs_compliant": null,
  "rohs_basis": "no_regulated_element_data",
  "confidence_tier": "medium",
  "_corrections": {
    "yield_strength": {
      "had_range": true,
      "val_range": {
        "min": 670,
        "max": 670,
        "typical": 670,
        "n": 1,
        "confidence": "handbook"
      },
      "had_scalar": true,
      "val_scalar": 670
    },
    "uts": {
      "had_range": true,
      "val_range": {
        "min": 830,
        "max": 830,
        "typical": 830,
        "n": 1,
        "confidence": "handbook"
      },
      "had_scalar": true,
      "val_scalar": 830
    },
    "elongation": {
      "had_range": true,
      "val_range": {
        "min": 14,
        "max": 14,
        "typical": 14,
        "n": 1,
        "confidence": "handbook"
      },
      "had_scalar": true,
      "val_scalar": 14
    },
    "hardness": {
      "had_range": true,
      "val_range": {
        "min": 250,
        "max": 250,
        "typical": 250,
        "n": 1,
        "confidence": "handbook"
      },
      "had_scalar": true,
      "val_scalar": 250
    },
    "_basis": "**항복 칸에 인장강도가 들어가 있었다**: 저장값 670 / 830 MPa 에서 670 은 노멀라이즈 4130 의 인장강도(669)이고, 830 은 어느 표에도 없는 값이다. 원전 노멀라이즈행(436 / 669 · 25.5% · 197 HB)으로 바로잡는다 (Shigley A-21 노멀라이즈 870°C 행 436/670/25/197 과 일치).",
    "_src": "Modern Steels and Their Properties (Bethlehem Steel Handbook 2757) — 4130 Normalized 1600 F, 1 in. round (97,000 / 63,250 psi · 25.5% · RA 59.5% · HB 197) · https://www.akronsteeltreating.com/upload/documents/ast_modern_steels_book.pdf",
    "points": {
      "from": [
        [
          7.85,
          670,
          830,
          14,
          205,
          250,
          42
        ]
      ]
    }
  }
}
