Repository: slmhlight/GRANTA

# AM Materials Explorer

ANSYS Granta-style **additive-manufacturing (AM) materials database** — an interactive
web app for exploring metal & polymer materials through dynamic Ashby charts, advanced
filtering, **range-based property data**, and **cited manufacturer datasheets**.

> 적층제조(AM) 소재 데이터베이스 탐색기. 대화형 Ashby 차트, 고급 필터링, **물성 range 데이터**,
> **데이터시트 출처 추적**을 제공합니다.

## Features
- **Range-based properties** — every property is a `min · typical · max` aggregated from real data points (heat treatments × build direction × vendors), shown as smooth property envelopes on the Ashby chart and min–max sub-lines in the detail panel.

File: data/registry/entries/met/MET-0022.json
{
  "stable_id": "MET-0022",
  "family": {
    "category": "F-MET",
    "subcategory": "F-MET-alloy-steel",
    "alloy_base": "F-AB-aisi-4130-scm430-jis-cr-mo",
    "element_families": [
      "F-EL-iron-based"
    ]
  },
  "legacy_id": "R_0275_2",
  "origin": "reference(supplementary)",
  "id": "R_0275_2",
  "name": "AISI 4130 / SCM430 (JIS Cr-Mo) — Q+T (540°C)",
  "category": "Metal",
  "subcategory": "Alloy Steel",
  "tier": "reference",
  "manufacturers": [
    "Reference data"
  ],
  "machines": [],
  "processes": [
    "Wrought"
  ],
  "heat_treatment": "Quenched + Tempered (540°C, water-quenched)",
  "ranges": {
    "density": {
      "min": 7.85,
      "max": 7.85,
      "typical": 7.85,
      "n": 1,
      "confidence": "handbook"
    },
    "yield_strength": {
      "min": 893,
      "typical": 893,
      "max": 893,
      "confidence": "handbook",
      "provenance": "교정: Modern Steels and Their Properties (Bethlehem Steel Handbook 2757) — 4130 Water-quenched MASS EFFECT, 1 in. round, 1575 F 담금 + 1000 F 뜨임 (144,500 / 129,500 psi · 18.5% · RA 61.8% · HB 293) · https://www.akronsteeltreating.com/upload/documents/ast_modern_steels_book.pdf"
    },
    "uts": {
      "min": 996,
      "typical": 996,
      "max": 996,
      "confidence": "handbook",
      "provenance": "교정: Modern Steels and Their Properties (Bethlehem Steel Handbook 2757) — 4130 Water-quenched MASS EFFECT, 1 in. round, 1575 F 담금 + 1000 F 뜨임 (144,500 / 129,500 psi · 18.5% · RA 61.8% · HB 293) · https://www.akronsteeltreating.com/upload/documents/ast_modern_steels_book.pdf"
    },
    "elongation": {
      "min": 18.5,
      "typical": 18.5,
      "max": 18.5,
      "confidence": "handbook",
      "provenance": "교정: Modern Steels and Their Properties (Bethlehem Steel Handbook 2757) — 4130 Water-quenched MASS EFFECT, 1 in. round, 1575 F 담금 + 1000 F 뜨임 (144,500 / 129,500 psi · 18.5% · RA 61.8% · HB 293) · https://www.akronsteeltreating.com/upload/documents/ast_modern_steels_book.pdf"
    },
    "modulus": {
      "min": 205,
      "max": 205,
      "typical": 205,
      "n": 1,
      "confidence": "handbook"
    },
    "hardness": {
      "min": 293,
      "typical": 293,
      "max": 293,
      "confidence": "handbook",
      "provenance": "교정: Modern Steels and Their Properties (Bethlehem Steel Handbook 2757) — 4130 Water-quenched MASS EFFECT, 1 in. round, 1575 F 담금 + 1000 F 뜨임 (144,500 / 129,500 psi · 18.5% · RA 61.8% · HB 293) · https://www.akronsteeltreating.com/upload/documents/ast_modern_steels_book.pdf"
    },
    "thermal_conductivity": {
      "min": 42,
      "max": 42,
      "typical": 42,
      "n": 1,
      "confidence": "handbook"
    },
    "fatigue_strength": {
      "min": 435,
      "max": 495,
      "typical": 465,
      "n": 3,
      "confidence": "handbook",
      "provenance": "alloy:4130"
    },
    "impact_strength": {
      "min": 25,
      "max": 45,
      "typical": 35,
      "n": 3,
      "confidence": "handbook",
      "provenance": "alloy:4130"
    },
    "fracture_toughness": {
      "min": 90,
      "max": 90,
      "typical": 90,
      "n": 0,
      "estimated": false,
      "confidence": "handbook",
      "provenance": "alloy-specific KIC"
    },
    "electrical_conductivity": {
      "min": 7.5,
      "max": 7.5,
      "typical": 7.5,
      "n": 0,
      "estimated": false,
      "confidence": "handbook",
      "provenance": "alloy:4130"
    },
    "max_service_temp": {
      "min": 425,
      "max": 425,
      "typical": 425,
      "n": 0,
      "estimated": false,
      "confidence": "handbook",
      "provenance": "alloy:4130"
    },
    "thermal_expansion": {
      "min": 12.2,
      "max": 12.2,
      "typical": 12.2,
      "n": 0,
      "estimated": false,
      "confidence": "handbook",
      "provenance": "alloy:4130"
    },
    "poisson_ratio": {
      "min": 0.29,
      "max": 0.29,
      "typical": 0.29,
      "n": 0,
      "estimated": false,
      "confidence": "handbook",
      "provenance": "alloy:4130"
    },
    "specific_heat": {
      "min": 477,
      "max": 477,
      "typical": 477,
      "n": 0,
      "estimated": false,
      "confidence": "handbook",
      "provenance": "alloy:4130"
    },
    "melting_point": {
      "min": 1432,
      "max": 1432,
      "typical": 1432,
      "n": 0,
      "estimated": false,
      "confidence": "handbook",
      "provenance": "alloy:4130"
    },
    "price_per_kg": {
      "min": 3,
      "max": 3,
      "typical": 3,
      "n": 0,
      "estimated": false,
      "confidence": "handbook",
      "provenance": "alloy:4130"
    },
    "price_per_cm3": {
      "min": 0.0235,
      "max": 0.0235,
      "typical": 0.0235,
      "n": 0,
      "estimated": false,
      "confidence": "handbook",
      "provenance": "alloy:4130"
    },
    "delivered_price_per_kg": {
      "min": 3.99,
      "max": 3.99,
      "typical": 3.99,
      "n": 0,
      "estimated": true,
      "confidence": "derived",
      "provenance": "raw 3 × condition 1.23 × form 1.05 × grade 1.03 = 3.99 USD/kg"
    }
  },
  "composition": {
    "Fe": "balance",
    "C": "0.28~0.33",
    "Cr": "0.9~1.2",
    "Mo": "0.15~0.3",
    "Mn": "0.6~0.85",
    "Si": "0.15~0.35"
  },
  "sources": [
    {
      "label": "MatWeb — AISI 4130 / DIN 1.7218",
      "url": "https://www.matweb.com/search/QuickText.aspx?SearchText=AISI+4130",
      "verified": false
    },
    {
      "label": "MatWeb 3",
      "url": "https://www.matweb.com/search/QuickText.aspx?SearchText=SCM430",
      "verified": false
    },
    {
      "label": "KIC fallback: AMS 6415 alloy steel",
      "url": null,
      "verified": false
    },
    {
      "label": "ASM Handbook Vol.1 — AISI 4130 Cr-Mo aerospace",
      "url": "https://dl.asminternational.org/handbooks/edited-volume/16/Properties-and-Selection-Irons-Steels-and-High",
      "verified": true
    },
    {
      "label": "MMPDS-08 — AISI 4130 normalized + tempered",
      "url": "https://www.mmpds.org/",
      "verified": false
    },
    {
      "label": "AMS 6345 — 4130 sheet, strip, plate",
      "url": "https://www.sae.org/standards/content/ams6345/",
      "verified": false
    }
  ],
  "points": [
    [
      7.85,
      893,
      996,
      18.5,
      205,
      293,
      42
    ]
  ],
  "machinability": "Good",
  "weldability": "Excellent",
  "corrosion_resistance": "Poor",
  "industry_note": "UNS G41300 / DIN 1.7218 / 25CrMo4 / JIS SCM430 / KS SCM430 / EN16 — Cr-Mo low-alloy steel (C 0.28-0.33, Cr 0.8-1.1, Mo 0.15-0.25). Aircraft tubing (welded tube frame), airframe weldment, motorcycle frame, pressure vessel. 아주 좋은 weldability — GTAW/SMAW (preheat 100°C, PWHT 500°C).",
  "meta": {
    "reference": true,
    "condition": "Quenched + Tempered (550°C)",
    "_r173_note_applied": true,
    "specs": [
      {
        "id": "AMS 6415",
        "org": "AMS"
      },
      {
        "id": "AMS 6345",
        "org": "AMS"
      },
      {
        "id": "DIN 1.7218",
        "org": "DIN"
      }
    ]
  },
  "fracture_toughness": 90,
  "fatigue_strength": 465,
  "density": 7.85,
  "yield_strength": 893,
  "uts": 996,
  "elongation": 18.5,
  "modulus": 205,
  "hardness": 293,
  "thermal_conductivity": 42,
  "impact_strength": 35,
  "manufacturer": "Reference data",
  "process": "Wrought",
  "source": "MatWeb — AISI 4130 / DIN 1.7218",
  "aliases": [
    "AISI 4130 equiv.",
    "UNS G41300",
    "DIN 1.7218",
    "25CrMo4",
    "JIS SCM430"
  ],
  "families": [
    "Metal",
    "Alloy Steel",
    "Iron-based"
  ],
  "fatigue_estimated": false,
  "electrical_conductivity": 7.5,
  "max_service_temp": 425,
  "thermal_expansion": 12.2,
  "poisson_ratio": 0.29,
  "specific_heat": 477,
  "melting_point": 1432,
  "price_per_kg": 3,
  "price_per_cm3": 0.0235,
  "popularity": 4.07,
  "machining_cost_factor": 1.1,
  "ht_cost_factor": 1.4,
  "price_condition_factor": 1.23,
  "price_form_factor": 1.05,
  "price_grade_premium": 1.03,
  "delivered_price_per_kg": 3.99,
  "total_cost_estimate": 8.38,
  "tolerance_class": "IT10-12",
  "rohs_compliant": null,
  "rohs_basis": "no_regulated_element_data",
  "confidence_tier": "medium",
  "_corrections": {
    "yield_strength": {
      "had_range": true,
      "val_range": {
        "min": 850,
        "max": 850,
        "typical": 850,
        "n": 1,
        "confidence": "handbook"
      },
      "had_scalar": true,
      "val_scalar": 850
    },
    "uts": {
      "had_range": true,
      "val_range": {
        "min": 990,
        "max": 990,
        "typical": 990,
        "n": 1,
        "confidence": "handbook"
      },
      "had_scalar": true,
      "val_scalar": 990
    },
    "elongation": {
      "had_range": true,
      "val_range": {
        "min": 12,
        "max": 12,
        "typical": 12,
        "n": 1,
        "confidence": "handbook"
      },
      "had_scalar": true,
      "val_scalar": 12
    },
    "hardness": {
      "had_range": true,
      "val_range": {
        "min": 310,
        "max": 310,
        "typical": 310,
        "n": 1,
        "confidence": "handbook"
      },
      "had_scalar": true,
      "val_scalar": 310
    },
    "_basis": "\"Q+T (550°C)\" 850 / 990 · 12% 는 원전에 없는 조합이다(연신 12% 는 이 강도에서 너무 낮다). 원전의 1 in. 봉 1575 F 수담금 + 1000 F(540°C) 뜨임행으로 바꾸고 이름·열처리를 그 조건으로.",
    "_src": "Modern Steels and Their Properties (Bethlehem Steel Handbook 2757) — 4130 Water-quenched MASS EFFECT, 1 in. round, 1575 F 담금 + 1000 F 뜨임 (144,500 / 129,500 psi · 18.5% · RA 61.8% · HB 293) · https://www.akronsteeltreating.com/upload/documents/ast_modern_steels_book.pdf",
    "points": {
      "from": [
        [
          7.85,
          850,
          990,
          12,
          205,
          310,
          42
        ]
      ]
    },
    "fields": {
      "name": {
        "from": "AISI 4130 / SCM430 (JIS Cr-Mo) — Q+T (550°C)",
        "had": true
      },
      "heat_treatment": {
        "from": "Quenched + Tempered (550°C)",
        "had": true
      }
    },
    "_fbasis": "A3 철강 reference 2027Q3 — 값을 원전의 특정 행(뜨임온도·담금 매체·단면)으로 교정하면서 이름·열처리 표기를 그 조건에 맞췄다. 원래 라벨이 가리키던 온도는 원전에 없거나 저장값과 맞지 않았다.",
    "_fsrc": "Modern Steels and Their Properties (Bethlehem Steel Handbook 2757) · Shigley Mechanical Engineering Design Table A-21 (출처 ASM Metals Reference Book 2d ed., 1983 — 1 in. 봉, 유냉)"
  }
}

File: data/registry/entries/met/MET-0023.json
{
  "stable_id": "MET-0023",
  "family": {
    "category": "F-MET",
    "subcategory": "F-MET-alloy-steel",
    "alloy_base": "F-AB-aisi-4135-scm435-jis-cr-mo",
    "element_families": [
      "F-EL-iron-based"
    ]
  },
  "legacy_id": "R_0276_0",
  "origin": "reference(supplementary)",
  "id": "R_0276_0",
  "name": "AISI 4135 / SCM435 (JIS Cr-Mo) — Annealed",
  "category": "Metal",
  "subcategory": "Alloy Steel",
  "tier": "reference",
  "manufacturers": [
    "Reference data"
  ],
  "machines": [],
  "processes": [
    "Wrought"
  ],
  "heat_treatment": "Annealed",
  "ranges": {
    "density": {
      "min": 7.85,
      "max": 7.85,
      "typical": 7.85,
      "n": 1,
      "confidence": "handbook"
    },
    "yield_strength": {
      "min": 470,
      "max": 470,
      "typical": 470,
      "n": 1,
      "confidence": "handbook"
    },
    "uts": {
      "min": 720,
      "max": 720,
      "typical": 720,
      "n": 1,
      "confidence": "handbook"
    },
    "elongation": {
      "min": 18,
      "max": 18,
      "typical": 18,
      "n": 1,
      "confidence": "handbook"
    },
    "modulus": {
      "min": 205,
      "max": 205,
      "typical": 205,
      "n": 1,
      "confidence": "handbook"
    },
    "hardness": {
      "min": 210,
      "max": 210,
      "typical": 210,
      "n": 1,
      "confidence": "handbook"
    },
    "thermal_conductivity": {
      "min": 42,
      "max": 42,
      "typical": 42,
      "n": 1,
      "confidence": "handbook"
    },
    "fatigue_strength": {
      "min": 198,
      "max": 255,
      "typical": 225,
      "n": 0,
      "confidence": "derived",
      "provenance": "alloy:4135 × HT:fully annealed (f×0.5, i×2.5)",
      "estimated": true,
      "base_n": 3,
      "base_value": 450,
      "base_range": [
        395,
        510
      ],
      "factor": 0.5,
      "condition": "fully annealed",
      "model": "ht-multiplier:fatigue"
    },
    "impact_strength": {
      "min": 60,
      "max": 105,
      "typical": 80,
      "n": 0,
      "confidence": "derived",
      "provenance": "alloy:4135 × HT:fully annealed (f×0.5, i×2.5)",
      "estimated": true,
      "base_n": 3,
      "base_value": 32,
      "base_range": [
        24,
        42
      ],
      "factor": 2.5,
      "condition": "fully annealed",
      "model": "ht-multiplier:impact"
    },
    "fracture_toughness": {
      "min": 135,
      "max": 135,
      "typical": 135,
      "n": 0,
      "estimated": true,
      "confidence": "derived",
      "base_value": 75,
      "factor": 1.8,
      "condition": "fully annealed",
      "model": "ht-multiplier:kic",
      "provenance": "alloy-specific KIC × HT:fully annealed (k×1.8)"
    },
    "electrical_conductivity": {
      "min": 7.2,
      "max": 7.2,
      "typical": 7.2,
      "n": 0,
      "estimated": false,
      "confidence": "handbook",
      "provenance": "alloy:4135"
    },
    "max_service_temp": {
      "min": 425,
      "max": 425,
      "typical": 425,
      "n": 0,
      "estimated": false,
      "confidence": "handbook",
      "provenance": "alloy:4135"
    },
    "thermal_expansion": {
      "min": 12.3,
      "max": 12.3,
      "typical": 12.3,
      "n": 0,
      "estimated": false,
      "confidence": "handbook",
      "provenance": "alloy:4135"
    },
    "poisson_ratio": {
      "min": 0.29,
      "max": 0.29,
      "typical": 0.29,
      "n": 0,
      "estimated": false,
      "confidence": "handbook",
      "provenance": "alloy:4135"
    },
    "specific_heat": {
      "min": 477,
      "max": 477,
      "typical": 477,
      "n": 0,
      "estimated": false,
      "confidence": "handbook",
      "provenance": "alloy:4135"
    },
    "melting_point": {
      "min": 1428,
      "max": 1428,
      "typical": 1428,
      "n": 0,
      "estimated": false,
      "confidence": "handbook",
      "provenance": "alloy:4135"
    },
    "price_per_kg": {
      "min": 2.7,
      "max": 2.7,
      "typical": 2.7,
      "n": 0,
      "estimated": false,
      "confidence": "handbook",
      "provenance": "alloy:4135"
    },
    "price_per_cm3": {
      "min": 0.0212,
      "max": 0.0212,
      "typical": 0.0212,
      "n": 0,
      "estimated": false,
      "confidence": "handbook",
      "provenance": "alloy:4135"
    },
    "delivered_price_per_kg": {
      "min": 2.99,
      "max": 2.99,
      "typical": 2.99,
      "n": 0,
      "estimated": true,
      "confidence": "derived",
      "provenance": "raw 2.7 × condition 1.02 × form 1.05 × grade 1.035 = 2.99 USD/kg"
    }
  },
  "composition": {
    "Fe": "balance",
    "C": "0.33~0.38",
    "Cr": "0.9~1.2",
    "Mo": "0.15~0.3",
    "Mn": "0.6~0.85",
    "Si": "0.15~0.35"
  },
  "sources": [
    {
      "label": "MMPDS-08 Sec.1.5 + ASM Handbook Vol.1 — AISI 4xxx (Cr-Mo / Cr-Ni-Mo)",
      "url": "https://www.asminternational.org/handbooks",
      "verified": true
    },
    {
      "label": "MatWeb 1",
      "url": "https://www.matweb.com/search/QuickText.aspx?SearchText=SCM435",
      "verified": false
    },
    {
      "label": "KIC fallback: AMS 6415 alloy steel",
      "url": null,
      "verified": false
    },
    {
      "label": "Fatigue fallback: σf ≈ 0.5·σy (Shigley's Mechanical Engineering Design)",
      "url": null,
      "verified": false
    }
  ],
  "points": [
    [
      7.85,
      470,
      720,
      18,
      205,
      210,
      42
    ]
  ],
  "machinability": "Good",
  "weldability": "Good",
  "corrosion_resistance": "Poor",
  "industry_note": "4140 보다 탄소를 낮춘 Cr-Mo — 용접이 필요한 조질 부재(자전거 프레임·롤케이지·항공 튜브)에 쓴다. 4130 과 4140 사이의 절충.",
  "meta": {
    "reference": true,
    "condition": "Annealed",
    "specs": [
      {
        "id": "AMS 6415",
        "org": "AMS"
      }
    ]
  },
  "fracture_toughness": 135,
  "fatigue_strength": 225,
  "density": 7.85,
  "yield_strength": 470,
  "uts": 720,
  "elongation": 18,
  "modulus": 205,
  "hardness": 210,
  "thermal_conductivity": 42,
  "impact_strength": 80,
  "manufacturer": "Reference data",
  "process": "Wrought",
  "source": "Datasheet 1",
  "aliases": [],
  "families": [
    "Metal",
    "Alloy Steel",
    "Iron-based"
  ],
  "fatigue_estimated": true,
  "electrical_conductivity": 7.2,
  "max_service_temp": 425,
  "thermal_expansion": 12.3,
  "poisson_ratio": 0.29,
  "specific_heat": 477,
  "melting_point": 1428,
  "price_per_kg": 2.7,
  "price_per_cm3": 0.0212,
  "popularity": 3.2,
  "machining_cost_factor": 1.1,
  "ht_cost_factor": 1.1,
  "price_condition_factor": 1.02,
  "price_form_factor": 1.05,
  "price_grade_premium": 1.035,
  "delivered_price_per_kg": 2.99,
  "total_cost_estimate": 6.29,
  "tolerance_class": "IT10-12",
  "rohs_compliant": null,
  "rohs_basis": "no_regulated_element_data",
  "confidence_tier": "medium",
  "_corrections": {
    "industry_note": {
      "from": null,
      "had": true
    }
  }
}

File: data/registry/entries/met/MET-0024.json
{
  "stable_id": "MET-0024",
  "family": {
    "category": "F-MET",
    "subcategory": "F-MET-alloy-steel",
    "alloy_base": "F-AB-aisi-4135-scm435-jis-cr-mo",
    "element_families": [
      "F-EL-iron-based"
    ]
  },
  "legacy_id": "R_0276_2",
  "origin": "reference(supplementary)",
  "id": "R_0276_2",
  "name": "AISI 4135 / SCM435 (JIS Cr-Mo) — Q+T (500°C)",
  "category": "Metal",
  "subcategory": "Alloy Steel",
  "tier": "reference",
  "manufacturers": [
    "Reference data"
  ],
  "machines": [],
  "processes": [
    "Wrought"
  ],
  "heat_treatment": "Q+T (500°C)",
  "ranges": {
    "density": {
      "min": 7.85,
      "max": 7.85,
      "typical": 7.85,
      "n": 1,
      "confidence": "handbook"
    },
    "yield_strength": {
      "min": 930,
      "max": 930,
      "typical": 930,
      "n": 1,
      "confidence": "handbook"
    },
    "uts": {
      "min": 1080,
      "max": 1080,
      "typical": 1080,
      "n": 1,
      "confidence": "handbook"
    },
    "elongation": {
      "min": 11,
      "max": 11,
      "typical": 11,
      "n": 1,
      "confidence": "handbook"
    },
    "modulus": {
      "min": 205,
      "max": 205,
      "typical": 205,
      "n": 1,
      "confidence": "handbook"
    },
    "hardness": {
      "min": 340,
      "max": 340,
      "typical": 340,
      "n": 1,
      "confidence": "handbook"
    },
    "thermal_conductivity": {
      "min": 42,
      "max": 42,
      "typical": 42,
      "n": 1,
      "confidence": "handbook"
    },
    "fatigue_strength": {
      "min": 395,
      "max": 510,
      "typical": 450,
      "n": 3,
      "confidence": "handbook",
      "provenance": "alloy:4135"
    },
    "impact_strength": {
      "min": 24,
      "max": 42,
      "typical": 32,
      "n": 3,
      "confidence": "handbook",
      "provenance": "alloy:4135"
    },
    "fracture_toughness": {
      "min": 75,
      "max": 75,
      "typical": 75,
      "n": 0,
      "estimated": false,
      "confidence": "handbook",
      "provenance": "alloy-specific KIC"
    },
    "electrical_conductivity": {
      "min": 7.2,
      "max": 7.2,
      "typical": 7.2,
      "n": 0,
      "estimated": false,
      "confidence": "handbook",
      "provenance": "alloy:4135"
    },
    "max_service_temp": {
      "min": 425,
      "max": 425,
      "typical": 425,
      "n": 0,
      "estimated": false,
      "confidence": "handbook",
      "provenance": "alloy:4135"
    },
    "thermal_expansion": {
      "min": 12.3,
      "max": 12.3,
      "typical": 12.3,
      "n": 0,
      "estimated": false,
      "confidence": "handbook",
      "provenance": "alloy:4135"
    },
    "poisson_ratio": {
      "min": 0.29,
      "max": 0.29,
      "typical": 0.29,
      "n": 0,
      "estimated": false,
      "confidence": "handbook",
      "provenance": "alloy:4135"
    },
    "specific_heat": {
      "min": 477,
      "max": 477,
      "typical": 477,
      "n": 0,
      "estimated": false,
      "confidence": "handbook",
      "provenance": "alloy:4135"
    },
    "melting_point": {
      "min": 1428,
      "max": 1428,
      "typical": 1428,
      "n": 0,
      "estimated": false,
      "confidence": "handbook",
      "provenance": "alloy:4135"
    },
    "price_per_kg": {
      "min": 2.7,
      "max": 2.7,
      "typical": 2.7,
      "n": 0,
      "estimated": false,
      "confidence": "handbook",
      "provenance": "alloy:4135"
    },
    "price_per_cm3": {
      "min": 0.0212,
      "max": 0.0212,
      "typical": 0.0212,
      "n": 0,
      "estimated": false,
      "confidence": "handbook",
      "provenance": "alloy:4135"
    },
    "delivered_price_per_kg": {
      "min": 3.61,
      "max": 3.61,
      "typical": 3.61,
      "n": 0,
      "estimated": true,
      "confidence": "derived",
      "provenance": "raw 2.7 × condition 1.23 × form 1.05 × grade 1.035 = 3.61 USD/kg"
    }
  },
  "composition": {
    "Fe": "balance",
    "C": "0.33~0.38",
    "Cr": "0.9~1.2",
    "Mo": "0.15~0.3",
    "Mn": "0.6~0.85",
    "Si": "0.15~0.35"
  },
  "sources": [
    {
      "label": "MMPDS-08 Sec.1.5 + ASM Handbook Vol.1 — AISI 4xxx (Cr-Mo / Cr-Ni-Mo)",
      "url": "https://www.asminternational.org/handbooks",
      "verified": true
    },
    {
      "label": "MatWeb 3",
      "url": "https://www.matweb.com/search/QuickText.aspx?SearchText=SCM435",
      "verified": false
    },
    {
      "label": "KIC fallback: AMS 6415 alloy steel",
      "url": null,
      "verified": false
    },
    {
      "label": "Fatigue fallback: σf ≈ 0.5·σy (Shigley's Mechanical Engineering Design)",
      "url": null,
      "verified": false
    }
  ],
  "points": [
    [
      7.85,
      930,
      1080,
      11,
      205,
      340,
      42
    ]
  ],
  "machinability": "Good",
  "weldability": "Good",
  "corrosion_resistance": "Poor",
  "industry_note": "4140 보다 탄소를 낮춘 Cr-Mo — 용접이 필요한 조질 부재(자전거 프레임·롤케이지·항공 튜브)에 쓴다. 4130 과 4140 사이의 절충.",
  "meta": {
    "reference": true,
    "condition": "Q+T (500°C)",
    "specs": [
      {
        "id": "AMS 6415",
        "org": "AMS"
      }
    ]
  },
  "fracture_toughness": 75,
  "fatigue_strength": 450,
  "density": 7.85,
  "yield_strength": 930,
  "uts": 1080,
  "elongation": 11,
  "modulus": 205,
  "hardness": 340,
  "thermal_conductivity": 42,
  "impact_strength": 32,
  "manufacturer": "Reference data",
  "process": "Wrought",
  "source": "Datasheet 3",
  "aliases": [],
  "families": [
    "Metal",
    "Alloy Steel",
    "Iron-based"
  ],
  "fatigue_estimated": false,
  "electrical_conductivity": 7.2,
  "max_service_temp": 425,
  "thermal_expansion": 12.3,
  "poisson_ratio": 0.29,
  "specific_heat": 477,
  "melting_point": 1428,
  "price_per_kg": 2.7,
  "price_per_cm3": 0.0212,
  "popularity": 3.27,
  "machining_cost_factor": 1.1,
  "ht_cost_factor": 1.4,
  "price_condition_factor": 1.23,
  "price_form_factor": 1.05,
  "price_grade_premium": 1.035,
  "delivered_price_per_kg": 3.61,
  "total_cost_estimate": 7.58,
  "tolerance_class": "IT10-12",
  "rohs_compliant": null,
  "rohs_basis": "no_regulated_element_data",
  "confidence_tier": "medium",
  "_corrections": {
    "industry_note": {
      "from": null,
      "had": true
    }
  }
}

File: data/registry/entries/met/MET-0025.json
{
  "stable_id": "MET-0025",
  "family": {
    "category": "F-MET",
    "subcategory": "F-MET-alloy-steel",
    "alloy_base": "F-AB-aisi-4135-scm435-jis-cr-mo",
    "element_families": [
      "F-EL-iron-based"
    ]
  },
  "legacy_id": "R_0276_1",
  "origin": "reference(supplementary)",
  "id": "R_0276_1",
  "name": "AISI 4135 / SCM435 (JIS Cr-Mo) — Quenched + Tempered (600°C)",
  "category": "Metal",
  "subcategory": "Alloy Steel",
  "tier": "reference",
  "manufacturers": [
    "Reference data"
  ],
  "machines": [],
  "processes": [
    "Wrought"
  ],
  "heat_treatment": "Quenched + Tempered (600°C)",
  "ranges": {
    "density": {
      "min": 7.85,
      "max": 7.85,
      "typical": 7.85,
      "n": 1,
      "confidence": "handbook"
    },
    "yield_strength": {
      "min": 730,
      "max": 730,
      "typical": 730,
      "n": 1,
      "confidence": "handbook"
    },
    "uts": {
      "min": 880,
      "max": 880,
      "typical": 880,
      "n": 1,
      "confidence": "handbook"
    },
    "elongation": {
      "min": 14,
      "max": 14,
      "typical": 14,
      "n": 1,
      "confidence": "handbook"
    },
    "modulus": {
      "min": 205,
      "max": 205,
      "typical": 205,
      "n": 1,
      "confidence": "handbook"
    },
    "hardness": {
      "min": 265,
      "max": 265,
      "typical": 265,
      "n": 1,
      "confidence": "handbook"
    },
    "thermal_conductivity": {
      "min": 42,
      "max": 42,
      "typical": 42,
      "n": 1,
      "confidence": "handbook"
    },
    "fatigue_strength": {
      "min": 395,
      "max": 510,
      "typical": 450,
      "n": 3,
      "confidence": "handbook",
      "provenance": "alloy:4135"
    },
    "impact_strength": {
      "min": 24,
      "max": 42,
      "typical": 32,
      "n": 3,
      "confidence": "handbook",
      "provenance": "alloy:4135"
    },
    "fracture_toughness": {
      "min": 75,
      "max": 75,
      "typical": 75,
      "n": 0,
      "estimated": false,
      "confidence": "handbook",
      "provenance": "alloy-specific KIC"
    },
    "electrical_conductivity": {
      "min": 7.2,
      "max": 7.2,
      "typical": 7.2,
      "n": 0,
      "estimated": false,
      "confidence": "handbook",
      "provenance": "alloy:4135"
    },
    "max_service_temp": {
      "min": 425,
      "max": 425,
      "typical": 425,
      "n": 0,
      "estimated": false,
      "confidence": "handbook",
      "provenance": "alloy:4135"
    },
    "thermal_expansion": {
      "min": 12.3,
      "max": 12.3,
      "typical": 12.3,
      "n": 0,
      "estimated": false,
      "confidence": "handbook",
      "provenance": "alloy:4135"
    },
    "poisson_ratio": {
      "min": 0.29,
      "max": 0.29,
      "typical": 0.29,
      "n": 0,
      "estimated": false,
      "confidence": "handbook",
      "provenance": "alloy:4135"
    },
    "specific_heat": {
      "min": 477,
      "max": 477,
      "typical": 477,
      "n": 0,
      "estimated": false,
      "confidence": "handbook",
      "provenance": "alloy:4135"
    },
    "melting_point": {
      "min": 1428,
      "max": 1428,
      "typical": 1428,
      "n": 0,
      "estimated": false,
      "confidence": "handbook",
      "provenance": "alloy:4135"
    },
    "price_per_kg": {
      "min": 2.7,
      "max": 2.7,
      "typical": 2.7,
      "n": 0,
      "estimated": false,
      "confidence": "handbook",
      "provenance": "alloy:4135"
    },
    "price_per_cm3": {
      "min": 0.0212,
      "max": 0.0212,
      "typical": 0.0212,
      "n": 0,
      "estimated": false,
      "confidence": "handbook",
      "provenance": "alloy:4135"
    },
    "delivered_price_per_kg": {
      "min": 3.61,
      "max": 3.61,
      "typical": 3.61,
      "n": 0,
      "estimated": true,
      "confidence": "derived",
      "provenance": "raw 2.7 × condition 1.23 × form 1.05 × grade 1.035 = 3.61 USD/kg"
    }
  },
  "composition": {
    "Fe": "balance",
    "C": "0.33~0.38",
    "Cr": "0.9~1.2",
    "Mo": "0.15~0.3",
    "Mn": "0.6~0.85",
    "Si": "0.15~0.35"
  },
  "sources": [
    {
      "label": "MMPDS-08 Sec.1.5 + ASM Handbook Vol.1 — AISI 4xxx (Cr-Mo / Cr-Ni-Mo)",
      "url": "https://www.asminternational.org/handbooks",
      "verified": true
    },
    {
      "label": "MatWeb 2",
      "url": "https://www.matweb.com/search/QuickText.aspx?SearchText=SCM435",
      "verified": false
    },
    {
      "label": "KIC fallback: AMS 6415 alloy steel",
      "url": null,
      "verified": false
    },
    {
      "label": "Fatigue fallback: σf ≈ 0.5·σy (Shigley's Mechanical Engineering Design)",
      "url": null,
      "verified": false
    }
  ],
  "points": [
    [
      7.85,
      730,
      880,
      14,
      205,
      265,
      42
    ]
  ],
  "machinability": "Good",
  "weldability": "Good",
  "corrosion_resistance": "Poor",
  "industry_note": "4140 보다 탄소를 낮춘 Cr-Mo — 용접이 필요한 조질 부재(자전거 프레임·롤케이지·항공 튜브)에 쓴다. 4130 과 4140 사이의 절충.",
  "meta": {
    "reference": true,
    "condition": "Quenched + Tempered (600°C)",
    "specs": [
      {
        "id": "AMS 6415",
        "org": "AMS"
      }
    ]
  },
  "fracture_toughness": 75,
  "fatigue_strength": 450,
  "density": 7.85,
  "yield_strength": 730,
  "uts": 880,
  "elongation": 14,
  "modulus": 205,
  "hardness": 265,
  "thermal_conductivity": 42,
  "impact_strength": 32,
  "manufacturer": "Reference data",
  "process": "Wrought",
  "source": "Datasheet 2",
  "aliases": [],
  "families": [
    "Metal",
    "Alloy Steel",
    "Iron-based"
  ],
  "fatigue_estimated": false,
  "electrical_conductivity": 7.2,
  "max_service_temp": 425,
  "thermal_expansion": 12.3,
  "poisson_ratio": 0.29,
  "specific_heat": 477,
  "melting_point": 1428,
  "price_per_kg": 2.7,
  "price_per_cm3": 0.0212,
  "popularity": 3.27,
  "machining_cost_factor": 1.1,
  "ht_cost_factor": 1.4,
  "price_condition_factor": 1.23,
  "price_form_factor": 1.05,
  "price_grade_premium": 1.035,
  "delivered_price_per_kg": 3.61,
  "total_cost_estimate": 7.58,
  "tolerance_class": "IT10-12",
  "rohs_compliant": true,
  "confidence_tier": "medium",
  "_corrections": {
    "industry_note": {
      "from": null,
      "had": true
    }
  }
}

File: data/registry/entries/met/MET-0026.json
{
  "stable_id": "MET-0026",
  "family": {
    "category": "F-MET",
    "subcategory": "F-MET-alloy-steel",
    "alloy_base": "F-AB-aisi-4140-42crmo4-cr-mo",
    "element_families": [
      "F-EL-iron-based"
    ]
  },
  "legacy_id": "R_0329_0",
  "origin": "reference(supplementary)",
  "id": "R_0329_0",
  "name": "AISI 4140 / 42CrMo4 (Cr-Mo) — Annealed",
  "category": "Metal",
  "subcategory": "Alloy Steel",
  "tier": "reference",
  "manufacturers": [
    "Reference data"
  ],
  "machines": [],
  "processes": [
    "Wrought"
  ],
  "heat_treatment": "Annealed",
  "ranges": {
    "density": {
      "min": 7.85,
      "max": 7.85,
      "typical": 7.85,
      "n": 1,
      "confidence": "handbook"
    },
    "yield_strength": {
      "min": 415,
      "max": 415,
      "typical": 415,
      "n": 1,
      "confidence": "handbook"
    },
    "uts": {
      "min": 655,
      "max": 655,
      "typical": 655,
      "n": 1,
      "confidence": "handbook"
    },
    "elongation": {
      "min": 26,
      "max": 26,
      "typical": 26,
      "n": 1,
      "confidence": "handbook"
    },
    "modulus": {
      "min": 200,
      "max": 210,
      "typical": 205,
      "n": 1,
      "confidence": "handbook"
    },
    "hardness": {
      "min": 197,
      "max": 197,
      "typical": 197,
      "n": 1,
      "confidence": "handbook"
    },
    "thermal_conductivity": {
      "min": 42.6,
      "max": 42.6,
      "typical": 42.6,
      "n": 1,
      "confidence": "handbook"
    },
    "fatigue_strength": {
      "min": 170,
      "max": 230,
      "typical": 200,
      "n": 3,
      "confidence": "handbook",
      "provenance": "realprops:4140 × HT:fully annealed (f×0.5, i×2.5)"
    },
    "impact_strength": {
      "min": 100,
      "max": 175,
      "typical": 138,
      "n": 3,
      "confidence": "handbook",
      "provenance": "realprops:4140 × HT:fully annealed (f×0.5, i×2.5)"
    },
    "fracture_toughness": {
      "min": 144,
      "max": 144,
      "typical": 144,
      "n": 0,
      "estimated": true,
      "confidence": "derived",
      "base_value": 80,
      "factor": 1.8,
      "condition": "fully annealed",
      "provenance": "alloy-specific KIC × HT:fully annealed (k×1.8)"
    },
    "electrical_conductivity": {
      "min": 7,
      "max": 7,
      "typical": 7,
      "n": 0,
      "estimated": false,
      "confidence": "handbook",
      "provenance": "alloy:4140"
    },
    "max_service_temp": {
      "min": 425,
      "max": 425,
      "typical": 425,
      "n": 0,
      "estimated": false,
      "confidence": "handbook",
      "provenance": "alloy:4140"
    },
    "thermal_expansion": {
      "min": 12.3,
      "max": 12.3,
      "typical": 12.3,
      "n": 0,
      "estimated": false,
      "confidence": "handbook",
      "provenance": "alloy:4140"
    },
    "poisson_ratio": {
      "min": 0.29,
      "max": 0.29,
      "typical": 0.29,
      "n": 0,
      "estimated": false,
      "confidence": "handbook",
      "provenance": "alloy:4140"
    },
    "specific_heat": {
      "min": 473,
      "max": 473,
      "typical": 473,
      "n": 0,
      "estimated": false,
      "confidence": "handbook",
      "provenance": "alloy:4140"
    },
    "melting_point": {
      "min": 1426,
      "max": 1426,
      "typical": 1426,
      "n": 0,
      "estimated": false,
      "confidence": "handbook",
      "provenance": "alloy:4140"
    },
    "price_per_kg": {
      "min": 2.8,
      "max": 2.8,
      "typical": 2.8,
      "n": 0,
      "estimated": false,
      "confidence": "handbook",
      "provenance": "alloy:4140"
    },
    "price_per_cm3": {
      "min": 0.022,
      "max": 0.022,
      "typical": 0.022,
      "n": 0,
      "estimated": false,
      "confidence": "handbook",
      "provenance": "alloy:4140"
    },
    "delivered_price_per_kg": {
      "min": 3.12,
      "max": 3.12,
      "typical": 3.12,
      "n": 0,
      "estimated": true,
      "confidence": "derived"
    }
  },
  "composition": {
    "Fe": "balance",
    "C": "0.30~0.50",
    "Cr": "0.80~1.10",
    "Mo": "0.15~0.30",
    "Mn": "0.40~0.90"
  },
  "sources": [
    {
      "label": "MatWeb — AISI 4140 / DIN 1.7225 (42CrMo4)",
      "url": "https://www.matweb.com/search/QuickText.aspx?SearchText=AISI+4140",
      "verified": false
    },
    {
      "label": "MatWeb 1",
      "url": "https://www.matweb.com/search/QuickText.aspx?SearchText=AISI%204140",
      "verified": false
    },
    {
      "label": "Reference 1",
      "url": "https://www.mmpds.org/",
      "verified": false
    },
    {
      "label": "ASM Handbook Vol.1 — Cr-Mo Steels: 4140",
      "url": "https://dl.asminternational.org/handbooks/edited-volume/16/Properties-and-Selection-Irons-Steels-and-High",
      "verified": true
    },
    {
      "label": "MatWeb — AISI 4140 Q+T",
      "url": "https://www.matweb.com/search/DataSheet.aspx?MatGUID=fd0a82eb691f4be08b2bf5d04eee9f97",
      "verified": false
    },
    {
      "label": "DIN EN 10083-3 — 42CrMo4 quenched & tempered steel",
      "url": "https://www.dinmedia.de/en/standard/din-en-10083-3/",
      "verified": false
    }
  ],
  "points": [
    [
      7.85,
      415,
      655,
      26,
      205,
      197,
      42.6
    ]
  ],
  "machinability": "Good",
  "weldability": "Good",
  "corrosion_resistance": "Poor",
  "industry_note": "UNS G41400 / DIN 1.7225 (42CrMo4) / JIS SCM440 / KS SCM440 — Cr-Mo low-alloy steel (C 0.38-0.43, Cr 0.8-1.1, Mo 0.15-0.25). Crank shafts, gears, axles, ASTM A193 B7 bolts. AM LPBF 의 표준 high-strength steel. MMPDS-08 Table 2.3.1.0(c1)~(c3) 의 design allowables (HT-125 / HT-150) — FAA 항공 허용치 S-Basis. 단, MMPDS 표준은 'user heat-treated parts' 라 실제 lot tensile test 로 minimum substantiation 필수.",
  "meta": {
    "reference": true,
    "condition": "Annealed",
    "_r173_note_applied": true,
    "specs": [
      {
        "id": "EN 10083-3",
        "org": "EN"
      },
      {
        "id": "DIN 1.7225",
        "org": "DIN"
      }
    ]
  },
  "fracture_toughness": 144,
  "fatigue_strength": 200,
  "density": 7.85,
  "yield_strength": 415,
  "uts": 655,
  "elongation": 26,
  "modulus": 205,
  "hardness": 197,
  "thermal_conductivity": 42.6,
  "impact_strength": 138,
  "manufacturer": "Reference data",
  "process": "Wrought",
  "source": "MatWeb — AISI 4140 / DIN 1.7225 (42CrMo4)",
  "aliases": [
    "UNS G41400",
    "DIN 1.7225",
    "42CrMo4",
    "JIS SCM440",
    "EN19",
    "GB 42CrMo",
    "AISI 4140"
  ],
  "families": [
    "Metal",
    "Alloy Steel",
    "Iron-based"
  ],
  "fatigue_estimated": false,
  "electrical_conductivity": 7,
  "max_service_temp": 425,
  "thermal_expansion": 12.3,
  "poisson_ratio": 0.29,
  "specific_heat": 473,
  "melting_point": 1426,
  "price_per_kg": 2.8,
  "price_per_cm3": 0.022,
  "popularity": 5,
  "machining_cost_factor": 1.1,
  "ht_cost_factor": 1.1,
  "price_condition_factor": 1.02,
  "price_form_factor": 1.05,
  "price_grade_premium": 1.04,
  "delivered_price_per_kg": 3.12,
  "total_cost_estimate": 6.55,
  "tolerance_class": "IT10-12",
  "rohs_compliant": true,
  "confidence_tier": "medium"
}
