Repository: slmhlight/GRANTA

# AM Materials Explorer

ANSYS Granta-style **additive-manufacturing (AM) materials database** — an interactive
web app for exploring metal & polymer materials through dynamic Ashby charts, advanced
filtering, **range-based property data**, and **cited manufacturer datasheets**.

> 적층제조(AM) 소재 데이터베이스 탐색기. 대화형 Ashby 차트, 고급 필터링, **물성 range 데이터**,
> **데이터시트 출처 추적**을 제공합니다.

## Features
- **Range-based properties** — every property is a `min · typical · max` aggregated from real data points (heat treatments × build direction × vendors), shown as smooth property envelopes on the Ashby chart and min–max sub-lines in the detail panel.

File: data/registry/entries/met/MET-0027.json
{
  "stable_id": "MET-0027",
  "family": {
    "category": "F-MET",
    "subcategory": "F-MET-alloy-steel",
    "alloy_base": "F-AB-aisi-4140-42crmo4-cr-mo",
    "element_families": [
      "F-EL-iron-based"
    ]
  },
  "legacy_id": "R_0329_1",
  "origin": "reference(supplementary)",
  "id": "R_0329_1",
  "name": "AISI 4140 / 42CrMo4 (Cr-Mo) — Normalized",
  "category": "Metal",
  "subcategory": "Alloy Steel",
  "tier": "reference",
  "manufacturers": [
    "Reference data"
  ],
  "machines": [],
  "processes": [
    "Wrought"
  ],
  "heat_treatment": "Normalized",
  "ranges": {
    "density": {
      "min": 7.85,
      "max": 7.85,
      "typical": 7.85,
      "n": 1,
      "confidence": "handbook"
    },
    "yield_strength": {
      "min": 660,
      "max": 660,
      "typical": 660,
      "n": 1,
      "confidence": "handbook"
    },
    "uts": {
      "min": 1020,
      "max": 1020,
      "typical": 1020,
      "n": 1,
      "confidence": "handbook"
    },
    "elongation": {
      "min": 18,
      "max": 18,
      "typical": 18,
      "n": 1,
      "confidence": "handbook"
    },
    "modulus": {
      "min": 200,
      "max": 210,
      "typical": 205,
      "n": 1,
      "confidence": "handbook"
    },
    "hardness": {
      "min": 300,
      "max": 300,
      "typical": 300,
      "n": 1,
      "confidence": "handbook"
    },
    "thermal_conductivity": {
      "min": 42.6,
      "max": 42.6,
      "typical": 42.6,
      "n": 1,
      "confidence": "handbook"
    },
    "fatigue_strength": {
      "min": 238,
      "max": 322,
      "typical": 280,
      "n": 0,
      "confidence": "derived",
      "provenance": "realprops:4140 × HT:normalized (f×0.7, i×1.8)",
      "estimated": true,
      "base_n": 3,
      "base_value": 400,
      "base_range": [
        340,
        460
      ],
      "factor": 0.7,
      "condition": "normalized",
      "model": "ht-multiplier:fatigue"
    },
    "impact_strength": {
      "min": 72,
      "max": 126,
      "typical": 99,
      "n": 0,
      "confidence": "derived",
      "provenance": "realprops:4140 × HT:normalized (f×0.7, i×1.8)",
      "estimated": true,
      "base_n": 3,
      "base_value": 55,
      "base_range": [
        40,
        70
      ],
      "factor": 1.8,
      "condition": "normalized",
      "model": "ht-multiplier:impact"
    },
    "fracture_toughness": {
      "min": 120,
      "max": 120,
      "typical": 120,
      "n": 0,
      "estimated": true,
      "confidence": "derived",
      "base_value": 80,
      "factor": 1.5,
      "condition": "normalized",
      "provenance": "alloy-specific KIC × HT:normalized (k×1.5)"
    },
    "electrical_conductivity": {
      "min": 7,
      "max": 7,
      "typical": 7,
      "n": 0,
      "estimated": false,
      "confidence": "handbook",
      "provenance": "alloy:4140"
    },
    "max_service_temp": {
      "min": 425,
      "max": 425,
      "typical": 425,
      "n": 0,
      "estimated": false,
      "confidence": "handbook",
      "provenance": "alloy:4140"
    },
    "thermal_expansion": {
      "min": 12.3,
      "max": 12.3,
      "typical": 12.3,
      "n": 0,
      "estimated": false,
      "confidence": "handbook",
      "provenance": "alloy:4140"
    },
    "poisson_ratio": {
      "min": 0.29,
      "max": 0.29,
      "typical": 0.29,
      "n": 0,
      "estimated": false,
      "confidence": "handbook",
      "provenance": "alloy:4140"
    },
    "specific_heat": {
      "min": 473,
      "max": 473,
      "typical": 473,
      "n": 0,
      "estimated": false,
      "confidence": "handbook",
      "provenance": "alloy:4140"
    },
    "melting_point": {
      "min": 1426,
      "max": 1426,
      "typical": 1426,
      "n": 0,
      "estimated": false,
      "confidence": "handbook",
      "provenance": "alloy:4140"
    },
    "price_per_kg": {
      "min": 2.8,
      "max": 2.8,
      "typical": 2.8,
      "n": 0,
      "estimated": false,
      "confidence": "handbook",
      "provenance": "alloy:4140"
    },
    "price_per_cm3": {
      "min": 0.022,
      "max": 0.022,
      "typical": 0.022,
      "n": 0,
      "estimated": false,
      "confidence": "handbook",
      "provenance": "alloy:4140"
    },
    "delivered_price_per_kg": {
      "min": 3.21,
      "max": 3.21,
      "typical": 3.21,
      "n": 0,
      "estimated": true,
      "confidence": "derived",
      "provenance": "raw 2.8 × condition 1.05 × form 1.05 × grade 1.04 = 3.21 USD/kg"
    }
  },
  "composition": {
    "Fe": "balance",
    "C": "0.30~0.50",
    "Cr": "0.80~1.10",
    "Mo": "0.15~0.30",
    "Mn": "0.40~0.90"
  },
  "sources": [
    {
      "label": "MatWeb — AISI 4140 / DIN 1.7225 (42CrMo4)",
      "url": "https://www.matweb.com/search/QuickText.aspx?SearchText=AISI+4140",
      "verified": false
    },
    {
      "label": "MatWeb 2",
      "url": "https://www.matweb.com/search/QuickText.aspx?SearchText=AISI%204140",
      "verified": false
    },
    {
      "label": "Reference 2",
      "url": "https://www.mmpds.org/",
      "verified": false
    },
    {
      "label": "ASM Handbook Vol.1 — Cr-Mo Steels: 4140",
      "url": "https://dl.asminternational.org/handbooks/edited-volume/16/Properties-and-Selection-Irons-Steels-and-High",
      "verified": true
    },
    {
      "label": "MatWeb — AISI 4140 Q+T",
      "url": "https://www.matweb.com/search/DataSheet.aspx?MatGUID=fd0a82eb691f4be08b2bf5d04eee9f97",
      "verified": false
    },
    {
      "label": "DIN EN ISO 683-2:2018 — Alloy steels for quenching and tempering, 42CrMo4 (supersedes DIN EN 10083-3:2007)",
      "url": "https://www.dinmedia.de/en/standard/din-en-iso-683-2/291176306",
      "verified": false
    }
  ],
  "points": [
    [
      7.85,
      660,
      1020,
      18,
      205,
      300,
      42.6
    ]
  ],
  "machinability": "Good",
  "weldability": "Good",
  "corrosion_resistance": "Poor",
  "industry_note": "UNS G41400 / DIN 1.7225 (42CrMo4) / JIS SCM440 / KS SCM440 — Cr-Mo low-alloy steel (C 0.38-0.43, Cr 0.8-1.1, Mo 0.15-0.25). Crank shafts, gears, axles, ASTM A193 B7 bolts. AM LPBF 의 표준 high-strength steel. MMPDS-08 Table 2.3.1.0(c1)~(c3) 의 design allowables (HT-125 / HT-150) — FAA 항공 허용치 S-Basis. 단, MMPDS 표준은 'user heat-treated parts' 라 실제 lot tensile test 로 minimum substantiation 필수.",
  "meta": {
    "reference": true,
    "condition": "Normalized",
    "_r173_note_applied": true,
    "specs": [
      {
        "id": "EN 10083-3",
        "org": "EN"
      },
      {
        "id": "DIN 1.7225",
        "org": "DIN"
      }
    ]
  },
  "fracture_toughness": 120,
  "fatigue_strength": 280,
  "density": 7.85,
  "yield_strength": 660,
  "uts": 1020,
  "elongation": 18,
  "modulus": 205,
  "hardness": 300,
  "thermal_conductivity": 42.6,
  "impact_strength": 99,
  "manufacturer": "Reference data",
  "process": "Wrought",
  "source": "MatWeb — AISI 4140 / DIN 1.7225 (42CrMo4)",
  "aliases": [
    "UNS G41400",
    "DIN 1.7225",
    "42CrMo4",
    "JIS SCM440",
    "EN19",
    "GB 42CrMo",
    "AISI 4140"
  ],
  "families": [
    "Metal",
    "Alloy Steel",
    "Iron-based"
  ],
  "fatigue_estimated": true,
  "elevated_temp": [
    {
      "temp": 20,
      "ys": 655,
      "uts": 850,
      "E": 210
    },
    {
      "temp": 200,
      "ys": 600,
      "uts": 790,
      "E": 200
    },
    {
      "temp": 425,
      "ys": 520,
      "uts": 710,
      "E": null
    },
    {
      "temp": 540,
      "ys": 380,
      "uts": 540,
      "E": null
    }
  ],
  "elevated_temp_src": "핸드북 typical — 개별 인용 미기재",
  "electrical_conductivity": 7,
  "max_service_temp": 425,
  "thermal_expansion": 12.3,
  "poisson_ratio": 0.29,
  "specific_heat": 473,
  "melting_point": 1426,
  "price_per_kg": 2.8,
  "price_per_cm3": 0.022,
  "popularity": 5,
  "machining_cost_factor": 1.1,
  "ht_cost_factor": 1.1,
  "price_condition_factor": 1.05,
  "price_form_factor": 1.05,
  "price_grade_premium": 1.04,
  "delivered_price_per_kg": 3.21,
  "total_cost_estimate": 6.74,
  "tolerance_class": "IT10-12",
  "rohs_compliant": true,
  "confidence_tier": "medium"
}

File: data/registry/entries/met/MET-0028.json
{
  "stable_id": "MET-0028",
  "family": {
    "category": "F-MET",
    "subcategory": "F-MET-alloy-steel",
    "alloy_base": "F-AB-aisi-4140-42crmo4-cr-mo",
    "element_families": [
      "F-EL-iron-based"
    ]
  },
  "legacy_id": "R_0329_2",
  "origin": "reference(supplementary)",
  "id": "R_0329_2",
  "name": "AISI 4140 / 42CrMo4 (Cr-Mo) — Q+T (205°C, full hard)",
  "category": "Metal",
  "subcategory": "Alloy Steel",
  "tier": "reference",
  "manufacturers": [
    "Reference data"
  ],
  "machines": [],
  "processes": [
    "Wrought"
  ],
  "heat_treatment": "Q+T (205°C, full hard)",
  "ranges": {
    "density": {
      "min": 7.85,
      "max": 7.85,
      "typical": 7.85,
      "n": 1,
      "confidence": "handbook"
    },
    "yield_strength": {
      "min": 1640,
      "typical": 1640,
      "max": 1640,
      "confidence": "handbook",
      "provenance": "교정: Shigley Mechanical Engineering Design Table A-21 (출처 ASM Metals Reference Book 2d ed., 1983 — 1 in. 봉, 유냉) — 4140 Q&T 205°C (400°F): 1770 / 1640 MPa · 8% · RA 38% · HB 510 · https://dr-seif.com/content/ME425-HO2.pdf"
    },
    "uts": {
      "min": 1770,
      "typical": 1770,
      "max": 1770,
      "confidence": "handbook",
      "provenance": "교정: Shigley Mechanical Engineering Design Table A-21 (출처 ASM Metals Reference Book 2d ed., 1983 — 1 in. 봉, 유냉) — 4140 Q&T 205°C (400°F): 1770 / 1640 MPa · 8% · RA 38% · HB 510 · https://dr-seif.com/content/ME425-HO2.pdf"
    },
    "elongation": {
      "min": 8,
      "typical": 8,
      "max": 8,
      "confidence": "handbook",
      "provenance": "교정: Shigley Mechanical Engineering Design Table A-21 (출처 ASM Metals Reference Book 2d ed., 1983 — 1 in. 봉, 유냉) — 4140 Q&T 205°C (400°F): 1770 / 1640 MPa · 8% · RA 38% · HB 510 · https://dr-seif.com/content/ME425-HO2.pdf"
    },
    "modulus": {
      "min": 200,
      "max": 210,
      "typical": 205,
      "n": 1,
      "confidence": "handbook"
    },
    "hardness": {
      "min": 510,
      "typical": 510,
      "max": 510,
      "confidence": "handbook",
      "provenance": "교정: Shigley Mechanical Engineering Design Table A-21 (출처 ASM Metals Reference Book 2d ed., 1983 — 1 in. 봉, 유냉) — 4140 Q&T 205°C (400°F): 1770 / 1640 MPa · 8% · RA 38% · HB 510 · https://dr-seif.com/content/ME425-HO2.pdf"
    },
    "thermal_conductivity": {
      "min": 42.6,
      "max": 42.6,
      "typical": 42.6,
      "n": 1,
      "confidence": "handbook"
    },
    "fatigue_strength": {
      "min": 391,
      "max": 529,
      "typical": 460,
      "n": 0,
      "confidence": "derived",
      "provenance": "realprops:4140 × HT:Q+T 200°C (full hard) (f×1.15, i×0.4)",
      "estimated": true,
      "base_n": 3,
      "base_value": 400,
      "base_range": [
        340,
        460
      ],
      "factor": 1.15,
      "condition": "Q+T 200°C (full hard)",
      "model": "ht-multiplier:fatigue"
    },
    "impact_strength": {
      "min": 16,
      "max": 28,
      "typical": 22,
      "n": 0,
      "confidence": "derived",
      "provenance": "realprops:4140 × HT:Q+T 200°C (full hard) (f×1.15, i×0.4)",
      "estimated": true,
      "base_n": 3,
      "base_value": 55,
      "base_range": [
        40,
        70
      ],
      "factor": 0.4,
      "condition": "Q+T 200°C (full hard)",
      "model": "ht-multiplier:impact"
    },
    "fracture_toughness": {
      "min": 52,
      "max": 52,
      "typical": 52,
      "n": 0,
      "estimated": true,
      "confidence": "derived",
      "base_value": 80,
      "factor": 0.65,
      "condition": "Q+T 200°C (full hard)",
      "model": "ht-multiplier:kic",
      "provenance": "alloy-specific KIC × HT:Q+T 200°C (full hard) (k×0.65)"
    },
    "electrical_conductivity": {
      "min": 7,
      "max": 7,
      "typical": 7,
      "n": 0,
      "estimated": false,
      "confidence": "handbook",
      "provenance": "alloy:4140"
    },
    "max_service_temp": {
      "min": 205,
      "typical": 205,
      "max": 205,
      "confidence": "handbook",
      "provenance": "교정: Shigley Mechanical Engineering Design Table A-21 (출처 ASM Metals Reference Book 2d ed., 1983 — 1 in. 봉, 유냉) — 4140 Q&T 205°C (400°F): 1770 / 1640 MPa · 8% · RA 38% · HB 510 · https://dr-seif.com/content/ME425-HO2.pdf"
    },
    "thermal_expansion": {
      "min": 12.3,
      "max": 12.3,
      "typical": 12.3,
      "n": 0,
      "estimated": false,
      "confidence": "handbook",
      "provenance": "alloy:4140"
    },
    "poisson_ratio": {
      "min": 0.29,
      "max": 0.29,
      "typical": 0.29,
      "n": 0,
      "estimated": false,
      "confidence": "handbook",
      "provenance": "alloy:4140"
    },
    "specific_heat": {
      "min": 473,
      "max": 473,
      "typical": 473,
      "n": 0,
      "estimated": false,
      "confidence": "handbook",
      "provenance": "alloy:4140"
    },
    "melting_point": {
      "min": 1426,
      "max": 1426,
      "typical": 1426,
      "n": 0,
      "estimated": false,
      "confidence": "handbook",
      "provenance": "alloy:4140"
    },
    "price_per_kg": {
      "min": 2.8,
      "max": 2.8,
      "typical": 2.8,
      "n": 0,
      "estimated": false,
      "confidence": "handbook",
      "provenance": "alloy:4140"
    },
    "price_per_cm3": {
      "min": 0.022,
      "max": 0.022,
      "typical": 0.022,
      "n": 0,
      "estimated": false,
      "confidence": "handbook",
      "provenance": "alloy:4140"
    },
    "delivered_price_per_kg": {
      "min": 3.76,
      "max": 3.76,
      "typical": 3.76,
      "n": 0,
      "estimated": true,
      "confidence": "derived",
      "provenance": "raw 2.8 × condition 1.23 × form 1.05 × grade 1.04 = 3.76 USD/kg"
    }
  },
  "composition": {
    "Fe": "balance",
    "C": "0.30~0.50",
    "Cr": "0.80~1.10",
    "Mo": "0.15~0.30",
    "Mn": "0.40~0.90"
  },
  "sources": [
    {
      "label": "MatWeb — AISI 4140 / DIN 1.7225 (42CrMo4)",
      "url": "https://www.matweb.com/search/QuickText.aspx?SearchText=AISI+4140",
      "verified": false
    },
    {
      "label": "MatWeb 3",
      "url": "https://www.matweb.com/search/QuickText.aspx?SearchText=AISI%204140",
      "verified": false
    },
    {
      "label": "Reference 3",
      "url": "https://www.mmpds.org/",
      "verified": false
    },
    {
      "label": "ASM Handbook Vol.1 — Cr-Mo Steels: 4140",
      "url": "https://dl.asminternational.org/handbooks/edited-volume/16/Properties-and-Selection-Irons-Steels-and-High",
      "verified": true
    },
    {
      "label": "MatWeb — AISI 4140 Q+T",
      "url": "https://www.matweb.com/search/DataSheet.aspx?MatGUID=fd0a82eb691f4be08b2bf5d04eee9f97",
      "verified": false
    },
    {
      "label": "DIN EN ISO 683-2:2018 — Alloy steels for quenching and tempering, 42CrMo4 (supersedes DIN EN 10083-3:2007)",
      "url": "https://www.dinmedia.de/en/standard/din-en-iso-683-2/291176306",
      "verified": false
    }
  ],
  "points": [
    [
      7.85,
      1640,
      1770,
      8,
      205,
      510,
      42.6
    ]
  ],
  "machinability": "Good",
  "weldability": "Good",
  "corrosion_resistance": "Poor",
  "industry_note": "UNS G41400 / DIN 1.7225 (42CrMo4) / JIS SCM440 / KS SCM440 — Cr-Mo low-alloy steel (C 0.38-0.43, Cr 0.8-1.1, Mo 0.15-0.25). Crank shafts, gears, axles, ASTM A193 B7 bolts. AM LPBF 의 표준 high-strength steel. MMPDS-08 Table 2.3.1.0(c1)~(c3) 의 design allowables (HT-125 / HT-150) — FAA 항공 허용치 S-Basis. 단, MMPDS 표준은 'user heat-treated parts' 라 실제 lot tensile test 로 minimum substantiation 필수.",
  "meta": {
    "reference": true,
    "condition": "Q+T (200°C, full hard)",
    "_r173_note_applied": true,
    "specs": [
      {
        "id": "EN 10083-3",
        "org": "EN"
      },
      {
        "id": "DIN 1.7225",
        "org": "DIN"
      }
    ]
  },
  "fracture_toughness": 52,
  "fatigue_strength": 460,
  "density": 7.85,
  "yield_strength": 1640,
  "uts": 1770,
  "elongation": 8,
  "modulus": 205,
  "hardness": 510,
  "thermal_conductivity": 42.6,
  "impact_strength": 22,
  "manufacturer": "Reference data",
  "process": "Wrought",
  "source": "MatWeb — AISI 4140 / DIN 1.7225 (42CrMo4)",
  "aliases": [
    "UNS G41400",
    "DIN 1.7225",
    "42CrMo4",
    "JIS SCM440",
    "EN19",
    "GB 42CrMo",
    "AISI 4140"
  ],
  "families": [
    "Metal",
    "Alloy Steel",
    "Iron-based"
  ],
  "fatigue_estimated": true,
  "electrical_conductivity": 7,
  "max_service_temp": 205,
  "thermal_expansion": 12.3,
  "poisson_ratio": 0.29,
  "specific_heat": 473,
  "melting_point": 1426,
  "price_per_kg": 2.8,
  "price_per_cm3": 0.022,
  "popularity": 5,
  "machining_cost_factor": 1.1,
  "ht_cost_factor": 1.4,
  "price_condition_factor": 1.23,
  "price_form_factor": 1.05,
  "price_grade_premium": 1.04,
  "delivered_price_per_kg": 3.76,
  "total_cost_estimate": 7.9,
  "tolerance_class": "IT10-12",
  "rohs_compliant": null,
  "rohs_basis": "no_regulated_element_data",
  "confidence_tier": "medium",
  "_corrections": {
    "yield_strength": {
      "had_range": true,
      "val_range": {
        "min": 1240,
        "max": 1240,
        "typical": 1240,
        "n": 1,
        "confidence": "handbook"
      },
      "had_scalar": true,
      "val_scalar": 1240
    },
    "uts": {
      "had_range": true,
      "val_range": {
        "min": 1410,
        "max": 1410,
        "typical": 1410,
        "n": 1,
        "confidence": "handbook"
      },
      "had_scalar": true,
      "val_scalar": 1410
    },
    "elongation": {
      "had_range": true,
      "val_range": {
        "min": 9,
        "max": 9,
        "typical": 9,
        "n": 1,
        "confidence": "handbook"
      },
      "had_scalar": true,
      "val_scalar": 9
    },
    "hardness": {
      "had_range": true,
      "val_range": {
        "min": 415,
        "max": 415,
        "typical": 415,
        "n": 1,
        "confidence": "handbook"
      },
      "had_scalar": true,
      "val_scalar": 415
    },
    "max_service_temp": {
      "had_range": true,
      "val_range": {
        "min": 425,
        "max": 425,
        "typical": 425,
        "n": 0,
        "estimated": false,
        "confidence": "handbook",
        "provenance": "alloy:4140"
      },
      "had_scalar": true,
      "val_scalar": 425
    },
    "_basis": "\"Q+T (200°C, full hard)\" 인데 경도 415 HB · 인장 1410 MPa 였다 — 200°C 뜨임 4140 은 510 HB · 1770 MPa 급이다(415 HB 는 400°C 대 뜨임 경도). 원전의 205°C 뜨임행으로 교정한다. 사용온도 상한은 뜨임온도(선행 교정 200 → 205). (선행 교정 대체: 사용온도 상한 200°C → 새 뜨임온도)",
    "_src": "Shigley Mechanical Engineering Design Table A-21 (출처 ASM Metals Reference Book 2d ed., 1983 — 1 in. 봉, 유냉) — 4140 Q&T 205°C (400°F): 1770 / 1640 MPa · 8% · RA 38% · HB 510 · https://dr-seif.com/content/ME425-HO2.pdf",
    "points": {
      "from": [
        [
          7.85,
          1240,
          1410,
          9,
          205,
          415,
          42.6
        ]
      ]
    },
    "fields": {
      "name": {
        "from": "AISI 4140 / 42CrMo4 (Cr-Mo) — Q+T (200°C, full hard)",
        "had": true
      },
      "heat_treatment": {
        "from": "Q+T (200°C, full hard)",
        "had": true
      }
    },
    "_fbasis": "A3 철강 reference 2027Q3 — 값을 원전의 특정 행(뜨임온도·담금 매체·단면)으로 교정하면서 이름·열처리 표기를 그 조건에 맞췄다. 원래 라벨이 가리키던 온도는 원전에 없거나 저장값과 맞지 않았다.",
    "_fsrc": "Modern Steels and Their Properties (Bethlehem Steel Handbook 2757) · Shigley Mechanical Engineering Design Table A-21 (출처 ASM Metals Reference Book 2d ed., 1983 — 1 in. 봉, 유냉)"
  }
}

File: data/registry/entries/met/MET-0029.json
{
  "stable_id": "MET-0029",
  "family": {
    "category": "F-MET",
    "subcategory": "F-MET-alloy-steel",
    "alloy_base": "F-AB-aisi-4145",
    "element_families": [
      "F-EL-iron-based"
    ]
  },
  "legacy_id": "R_0206",
  "origin": "reference(supplementary)",
  "id": "R_0206",
  "name": "AISI 4145",
  "category": "Metal",
  "subcategory": "Alloy Steel",
  "tier": "reference",
  "manufacturers": [
    "Reference data"
  ],
  "machines": [],
  "processes": [
    "Wrought"
  ],
  "heat_treatment": null,
  "ranges": {
    "density": {
      "min": 7.85,
      "max": 7.85,
      "typical": 7.85,
      "n": 2,
      "confidence": "handbook"
    },
    "yield_strength": {
      "min": 830,
      "max": 900,
      "typical": 900,
      "n": 2,
      "confidence": "handbook"
    },
    "uts": {
      "min": 950,
      "max": 1000,
      "typical": 1000,
      "n": 2,
      "confidence": "handbook"
    },
    "elongation": {
      "min": 11,
      "max": 14,
      "typical": 14,
      "n": 2,
      "confidence": "handbook"
    },
    "modulus": {
      "min": 205,
      "max": 205,
      "typical": 205,
      "n": 2,
      "confidence": "handbook"
    },
    "hardness": {
      "min": 290,
      "max": 300,
      "typical": 300,
      "n": 2,
      "confidence": "handbook"
    },
    "thermal_conductivity": {
      "min": 42,
      "max": 42,
      "typical": 42,
      "n": 2,
      "confidence": "handbook"
    },
    "fatigue_strength": {
      "min": 430,
      "max": 560,
      "typical": 495,
      "n": 3,
      "confidence": "handbook",
      "provenance": "alloy:4145"
    },
    "impact_strength": {
      "min": 20,
      "max": 38,
      "typical": 28,
      "n": 3,
      "confidence": "handbook",
      "provenance": "alloy:4145"
    },
    "fracture_toughness": {
      "min": 75,
      "max": 75,
      "typical": 75,
      "n": 0,
      "estimated": false,
      "confidence": "handbook",
      "provenance": "alloy-specific KIC"
    },
    "electrical_conductivity": {
      "min": 7,
      "max": 7,
      "typical": 7,
      "n": 0,
      "estimated": false,
      "confidence": "handbook",
      "provenance": "alloy:4145"
    },
    "max_service_temp": {
      "min": 425,
      "max": 425,
      "typical": 425,
      "n": 0,
      "estimated": false,
      "confidence": "handbook",
      "provenance": "alloy:4145"
    },
    "thermal_expansion": {
      "min": 12.3,
      "max": 12.3,
      "typical": 12.3,
      "n": 0,
      "estimated": false,
      "confidence": "handbook",
      "provenance": "alloy:4145"
    },
    "poisson_ratio": {
      "min": 0.29,
      "max": 0.29,
      "typical": 0.29,
      "n": 0,
      "estimated": false,
      "confidence": "handbook",
      "provenance": "alloy:4145"
    },
    "specific_heat": {
      "min": 477,
      "max": 477,
      "typical": 477,
      "n": 0,
      "estimated": false,
      "confidence": "handbook",
      "provenance": "alloy:4145"
    },
    "melting_point": {
      "min": 1425,
      "max": 1425,
      "typical": 1425,
      "n": 0,
      "estimated": false,
      "confidence": "handbook",
      "provenance": "alloy:4145"
    },
    "price_per_kg": {
      "min": 2.9,
      "max": 2.9,
      "typical": 2.9,
      "n": 0,
      "estimated": false,
      "confidence": "handbook",
      "provenance": "alloy:4145"
    },
    "price_per_cm3": {
      "min": 0.0228,
      "max": 0.0228,
      "typical": 0.0228,
      "n": 0,
      "estimated": false,
      "confidence": "handbook",
      "provenance": "alloy:4145"
    },
    "delivered_price_per_kg": {
      "min": 3.18,
      "max": 3.18,
      "typical": 3.18,
      "n": 0,
      "estimated": true,
      "confidence": "derived",
      "provenance": "raw 2.9 × condition 1 × form 1.05 × grade 1.045 = 3.18 USD/kg"
    }
  },
  "composition": {
    "Fe": "balance",
    "C": "0.43~0.48",
    "Cr": "0.8~1.1",
    "Mo": "0.15~0.25"
  },
  "sources": [
    {
      "label": "MMPDS-08 Sec.1.5 + ASM Handbook Vol.1 — AISI 4xxx (Cr-Mo / Cr-Ni-Mo)",
      "url": "https://www.asminternational.org/handbooks",
      "verified": true
    },
    {
      "label": "ASM — AISI 4145 (Q&T)",
      "url": null,
      "verified": false
    },
    {
      "label": "KIC fallback: AMS 6415 alloy steel",
      "url": null,
      "verified": false
    },
    {
      "label": "Fatigue fallback: σf ≈ 0.5·σy (Shigley's Mechanical Engineering Design)",
      "url": null,
      "verified": false
    }
  ],
  "points": [
    [
      7.85,
      900,
      1000,
      14,
      205,
      300,
      42
    ],
    [
      7.85,
      830,
      950,
      11,
      205,
      290,
      42
    ]
  ],
  "machinability": "Good",
  "weldability": "Good",
  "corrosion_resistance": "Poor",
  "industry_note": "4140 과 4150 사이 탄소 — 유정 드릴 칼라·대형 축. API 규격 드릴 스트링 부재로 널리 쓰인다.",
  "meta": {
    "reference": true,
    "specs": [
      {
        "id": "AMS 6415",
        "org": "AMS"
      }
    ]
  },
  "fracture_toughness": 75,
  "fatigue_strength": 495,
  "density": 7.85,
  "yield_strength": 900,
  "uts": 1000,
  "elongation": 14,
  "modulus": 205,
  "hardness": 300,
  "thermal_conductivity": 42,
  "impact_strength": 28,
  "manufacturer": "Reference data",
  "process": "Wrought",
  "source": "ASM — AISI 4145 (Q&T)",
  "aliases": [
    "UNS G41450",
    "AISI 4145",
    "42CrMo4(~)"
  ],
  "families": [
    "Metal",
    "Alloy Steel",
    "Iron-based"
  ],
  "fatigue_estimated": false,
  "electrical_conductivity": 7,
  "max_service_temp": 425,
  "thermal_expansion": 12.3,
  "poisson_ratio": 0.29,
  "specific_heat": 477,
  "melting_point": 1425,
  "price_per_kg": 2.9,
  "price_per_cm3": 0.0228,
  "popularity": 3.2,
  "machining_cost_factor": 0.9,
  "ht_cost_factor": 1,
  "price_condition_factor": 1,
  "price_form_factor": 1.05,
  "price_grade_premium": 1.045,
  "delivered_price_per_kg": 3.18,
  "total_cost_estimate": 6.05,
  "tolerance_class": "IT10-12",
  "rohs_compliant": true,
  "confidence_tier": "medium",
  "_corrections": {
    "industry_note": {
      "from": null,
      "had": true
    }
  }
}

File: data/registry/entries/met/MET-0030.json
{
  "stable_id": "MET-0030",
  "family": {
    "category": "F-MET",
    "subcategory": "F-MET-alloy-steel",
    "alloy_base": "F-AB-aisi-4340-sncm439-jis-ni-cr-mo",
    "element_families": [
      "F-EL-iron-based"
    ]
  },
  "legacy_id": "R_0278_0",
  "origin": "reference(supplementary)",
  "id": "R_0278_0",
  "name": "AISI 4340 / SNCM439 (JIS Ni-Cr-Mo) — Annealed",
  "category": "Metal",
  "subcategory": "Alloy Steel",
  "tier": "reference",
  "manufacturers": [
    "Reference data"
  ],
  "machines": [],
  "processes": [
    "Wrought"
  ],
  "heat_treatment": "Annealed",
  "ranges": {
    "density": {
      "min": 7.85,
      "max": 7.85,
      "typical": 7.85,
      "n": 1,
      "confidence": "handbook"
    },
    "yield_strength": {
      "min": 415,
      "max": 530,
      "typical": 470,
      "n": 1,
      "confidence": "handbook"
    },
    "uts": {
      "min": 700,
      "max": 810,
      "typical": 745,
      "n": 1,
      "confidence": "handbook"
    },
    "elongation": {
      "min": 22,
      "max": 22,
      "typical": 22,
      "n": 1,
      "confidence": "handbook"
    },
    "modulus": {
      "min": 205,
      "max": 205,
      "typical": 205,
      "n": 1,
      "confidence": "handbook"
    },
    "hardness": {
      "min": 220,
      "max": 220,
      "typical": 220,
      "n": 1,
      "confidence": "handbook"
    },
    "thermal_conductivity": {
      "min": 42,
      "max": 42,
      "typical": 42,
      "n": 1,
      "confidence": "handbook"
    },
    "fatigue_strength": {
      "min": 190,
      "max": 280,
      "typical": 235,
      "n": 3,
      "confidence": "handbook",
      "provenance": "realprops:4340 × HT:fully annealed (f×0.5, i×2.5)"
    },
    "impact_strength": {
      "min": 50,
      "max": 125,
      "typical": 88,
      "n": 3,
      "confidence": "handbook",
      "provenance": "realprops:4340 × HT:fully annealed (f×0.5, i×2.5)"
    },
    "fracture_toughness": {
      "min": 135,
      "max": 135,
      "typical": 135,
      "n": 0,
      "estimated": true,
      "confidence": "derived",
      "base_value": 75,
      "factor": 1.8,
      "condition": "fully annealed",
      "provenance": "alloy-specific KIC × HT:fully annealed (k×1.8)"
    },
    "electrical_conductivity": {
      "min": 6.5,
      "max": 6.5,
      "typical": 6.5,
      "n": 0,
      "estimated": false,
      "confidence": "handbook",
      "provenance": "alloy:4340"
    },
    "max_service_temp": {
      "min": 425,
      "max": 425,
      "typical": 425,
      "n": 0,
      "estimated": false,
      "confidence": "handbook",
      "provenance": "alloy:4340"
    },
    "thermal_expansion": {
      "min": 12.3,
      "max": 12.3,
      "typical": 12.3,
      "n": 0,
      "estimated": false,
      "confidence": "handbook",
      "provenance": "alloy:4340"
    },
    "poisson_ratio": {
      "min": 0.29,
      "max": 0.29,
      "typical": 0.29,
      "n": 0,
      "estimated": false,
      "confidence": "handbook",
      "provenance": "alloy:4340"
    },
    "specific_heat": {
      "min": 475,
      "max": 475,
      "typical": 475,
      "n": 0,
      "estimated": false,
      "confidence": "handbook",
      "provenance": "alloy:4340"
    },
    "melting_point": {
      "min": 1425,
      "max": 1425,
      "typical": 1425,
      "n": 0,
      "estimated": false,
      "confidence": "handbook",
      "provenance": "alloy:4340"
    },
    "price_per_kg": {
      "min": 1.8,
      "max": 3.2,
      "typical": 2.4,
      "n": 1,
      "estimated": false,
      "confidence": "measured",
      "provenance": "MetalMiner alloy bar Q2 2026 (4340 standard mill product)"
    },
    "price_per_cm3": {
      "min": 0.016,
      "max": 0.0216,
      "typical": 0.0188,
      "n": 0,
      "estimated": true,
      "confidence": "derived",
      "provenance": "R205-R price_per_kg × ρ 재계산"
    },
    "delivered_price_per_kg": {
      "min": 4.82,
      "max": 4.82,
      "typical": 4.82,
      "n": 0,
      "estimated": true,
      "confidence": "derived"
    }
  },
  "composition": {
    "Fe": "balance",
    "C": "0.36~0.43",
    "Ni": "1.6~2.0",
    "Cr": "0.6~1.0",
    "Mo": "0.15~0.3",
    "Mn": "0.6~0.9",
    "Si": "0.15~0.35"
  },
  "sources": [
    {
      "label": "MatWeb — AISI 4340 / DIN 1.6582",
      "url": "https://www.matweb.com/search/QuickText.aspx?SearchText=AISI+4340",
      "verified": false
    },
    {
      "label": "MatWeb 1",
      "url": "https://www.matweb.com/search/QuickText.aspx?SearchText=SNCM439",
      "verified": false
    },
    {
      "label": "MatWeb 1",
      "url": "https://www.matweb.com/search/QuickText.aspx?SearchText=AISI%204340",
      "verified": false
    },
    {
      "label": "ASM Handbook Vol.1 — AISI 4340 high-strength Ni-Cr-Mo",
      "url": "https://www.asminternational.org/asm-handbook-volume-1-properties-and-selection-irons-steels-and-high-performance-alloys",
      "verified": true
    },
    {
      "label": "MMPDS-08 — AISI 4340 (200/260 ksi UTS)",
      "url": "https://www.mmpds.org/",
      "verified": false
    },
    {
      "label": "AMS 6415 — 4340 bar/forging",
      "url": "https://www.sae.org/standards/content/ams6415v/",
      "verified": false
    }
  ],
  "points": [
    [
      7.85,
      540,
      780,
      22,
      205,
      220,
      42
    ]
  ],
  "machinability": "Fair",
  "weldability": "Fair",
  "corrosion_resistance": "Poor",
  "industry_note": "UNS G43400 / DIN 1.6582 / 34CrNiMo6 / JIS SNCM439 / EN24 — Ni-Cr-Mo high-strength steel (Ni 1.65-2.0, Cr 0.7-0.9, Mo 0.20-0.30, C 0.38-0.43). Aircraft landing gear, propeller shaft, drive shaft, gun barrel.",
  "meta": {
    "reference": true,
    "condition": "Annealed",
    "price_verified_date": "2026-04",
    "price_verified_source": "AISI 4340 alloy steel",
    "_r173_note_applied": true,
    "specs": [
      {
        "id": "AMS 6415",
        "org": "AMS"
      },
      {
        "id": "DIN 1.6582",
        "org": "DIN"
      }
    ]
  },
  "fracture_toughness": 135,
  "fatigue_strength": 235,
  "density": 7.85,
  "yield_strength": 540,
  "uts": 780,
  "elongation": 22,
  "modulus": 205,
  "hardness": 220,
  "thermal_conductivity": 42,
  "impact_strength": 88,
  "manufacturer": "Reference data",
  "process": "Wrought",
  "source": "MatWeb — AISI 4340 / DIN 1.6582",
  "aliases": [
    "AISI 4340 equiv.",
    "UNS G43400",
    "DIN 1.6582",
    "34CrNiMo6",
    "JIS SNCM439"
  ],
  "families": [
    "Metal",
    "Alloy Steel",
    "Iron-based"
  ],
  "fatigue_estimated": false,
  "electrical_conductivity": 6.5,
  "max_service_temp": 425,
  "thermal_expansion": 12.3,
  "poisson_ratio": 0.29,
  "specific_heat": 475,
  "melting_point": 1425,
  "price_per_kg": 4.5,
  "price_per_cm3": 0.0188,
  "popularity": 4.25,
  "machining_cost_factor": 1.1,
  "ht_cost_factor": 1.1,
  "price_condition_factor": 1.02,
  "price_form_factor": 1.05,
  "price_grade_premium": 1,
  "delivered_price_per_kg": 4.82,
  "total_cost_estimate": 10.12,
  "tolerance_class": "IT10-12",
  "rohs_compliant": true,
  "svhc_concerns": [
    "Ni 2% — 피부 알레르겐 (직접 접촉 제품 EU 규제 EN 1811)"
  ],
  "confidence_tier": "medium"
}

File: data/registry/entries/met/MET-0031.json
{
  "stable_id": "MET-0031",
  "family": {
    "category": "F-MET",
    "subcategory": "F-MET-alloy-steel",
    "alloy_base": "F-AB-aisi-4340-sncm439-jis-ni-cr-mo",
    "element_families": [
      "F-EL-iron-based"
    ]
  },
  "legacy_id": "R_0278_3",
  "origin": "reference(supplementary)",
  "id": "R_0278_3",
  "name": "AISI 4340 / SNCM439 (JIS Ni-Cr-Mo) — Q+T (315°C)",
  "category": "Metal",
  "subcategory": "Alloy Steel",
  "tier": "reference",
  "manufacturers": [
    "Reference data"
  ],
  "machines": [],
  "processes": [
    "Wrought"
  ],
  "heat_treatment": "Q+T (315°C)",
  "ranges": {
    "density": {
      "min": 7.85,
      "max": 7.85,
      "typical": 7.85,
      "n": 1,
      "confidence": "handbook"
    },
    "yield_strength": {
      "min": 1590,
      "typical": 1590,
      "max": 1590,
      "confidence": "handbook",
      "provenance": "교정: Shigley Mechanical Engineering Design Table A-21 (출처 ASM Metals Reference Book 2d ed., 1983 — 1 in. 봉, 유냉) — 4340 Q&T 315°C (600°F): 1720 / 1590 MPa · 10% · RA 40% · HB 486 · https://dr-seif.com/content/ME425-HO2.pdf"
    },
    "uts": {
      "min": 1720,
      "typical": 1720,
      "max": 1720,
      "confidence": "handbook",
      "provenance": "교정: Shigley Mechanical Engineering Design Table A-21 (출처 ASM Metals Reference Book 2d ed., 1983 — 1 in. 봉, 유냉) — 4340 Q&T 315°C (600°F): 1720 / 1590 MPa · 10% · RA 40% · HB 486 · https://dr-seif.com/content/ME425-HO2.pdf"
    },
    "elongation": {
      "min": 10,
      "typical": 10,
      "max": 10,
      "confidence": "handbook",
      "provenance": "교정: Shigley Mechanical Engineering Design Table A-21 (출처 ASM Metals Reference Book 2d ed., 1983 — 1 in. 봉, 유냉) — 4340 Q&T 315°C (600°F): 1720 / 1590 MPa · 10% · RA 40% · HB 486 · https://dr-seif.com/content/ME425-HO2.pdf"
    },
    "modulus": {
      "min": 205,
      "max": 205,
      "typical": 205,
      "n": 1,
      "confidence": "handbook"
    },
    "hardness": {
      "min": 486,
      "typical": 486,
      "max": 486,
      "confidence": "handbook",
      "provenance": "교정: Shigley Mechanical Engineering Design Table A-21 (출처 ASM Metals Reference Book 2d ed., 1983 — 1 in. 봉, 유냉) — 4340 Q&T 315°C (600°F): 1720 / 1590 MPa · 10% · RA 40% · HB 486 · https://dr-seif.com/content/ME425-HO2.pdf"
    },
    "thermal_conductivity": {
      "min": 42,
      "max": 42,
      "typical": 42,
      "n": 1,
      "confidence": "handbook"
    },
    "fatigue_strength": {
      "min": 437,
      "max": 644,
      "typical": 541,
      "n": 0,
      "confidence": "derived",
      "provenance": "realprops:4340 × HT:Q+T 200°C (full hard) (f×1.15, i×0.4)",
      "estimated": true,
      "base_n": 3,
      "base_value": 470,
      "base_range": [
        380,
        560
      ],
      "factor": 1.15,
      "condition": "Q+T 200°C (full hard)",
      "model": "ht-multiplier:fatigue"
    },
    "impact_strength": {
      "min": 8,
      "max": 20,
      "typical": 14,
      "n": 0,
      "confidence": "derived",
      "provenance": "realprops:4340 × HT:Q+T 200°C (full hard) (f×1.15, i×0.4)",
      "estimated": true,
      "base_n": 3,
      "base_value": 35,
      "base_range": [
        20,
        50
      ],
      "factor": 0.4,
      "condition": "Q+T 200°C (full hard)",
      "model": "ht-multiplier:impact"
    },
    "fracture_toughness": {
      "min": 48.8,
      "max": 48.8,
      "typical": 48.8,
      "n": 0,
      "estimated": true,
      "confidence": "derived",
      "base_value": 75,
      "factor": 0.65,
      "condition": "Q+T 200°C (full hard)",
      "model": "ht-multiplier:kic",
      "provenance": "alloy-specific KIC × HT:Q+T 200°C (full hard) (k×0.65)"
    },
    "electrical_conductivity": {
      "min": 6.5,
      "max": 6.5,
      "typical": 6.5,
      "n": 0,
      "estimated": false,
      "confidence": "handbook",
      "provenance": "alloy:4340"
    },
    "max_service_temp": {
      "min": 315,
      "typical": 315,
      "max": 315,
      "confidence": "handbook",
      "provenance": "교정: Shigley Mechanical Engineering Design Table A-21 (출처 ASM Metals Reference Book 2d ed., 1983 — 1 in. 봉, 유냉) — 4340 Q&T 315°C (600°F): 1720 / 1590 MPa · 10% · RA 40% · HB 486 · https://dr-seif.com/content/ME425-HO2.pdf"
    },
    "thermal_expansion": {
      "min": 12.3,
      "max": 12.3,
      "typical": 12.3,
      "n": 0,
      "estimated": false,
      "confidence": "handbook",
      "provenance": "alloy:4340"
    },
    "poisson_ratio": {
      "min": 0.29,
      "max": 0.29,
      "typical": 0.29,
      "n": 0,
      "estimated": false,
      "confidence": "handbook",
      "provenance": "alloy:4340"
    },
    "specific_heat": {
      "min": 475,
      "max": 475,
      "typical": 475,
      "n": 0,
      "estimated": false,
      "confidence": "handbook",
      "provenance": "alloy:4340"
    },
    "melting_point": {
      "min": 1425,
      "max": 1425,
      "typical": 1425,
      "n": 0,
      "estimated": false,
      "confidence": "handbook",
      "provenance": "alloy:4340"
    },
    "price_per_kg": {
      "min": 1.8,
      "max": 3.2,
      "typical": 2.4,
      "n": 1,
      "estimated": false,
      "confidence": "measured",
      "provenance": "MetalMiner alloy bar Q2 2026 (4340 standard mill product)"
    },
    "price_per_cm3": {
      "min": 0.016,
      "max": 0.0216,
      "typical": 0.0188,
      "n": 0,
      "estimated": true,
      "confidence": "derived",
      "provenance": "price_per_kg × ρ 재계산"
    },
    "delivered_price_per_kg": {
      "min": 3.1,
      "max": 3.1,
      "typical": 3.1,
      "n": 0,
      "estimated": true,
      "confidence": "derived",
      "provenance": "raw 2.4 × condition 1.23 × form 1.05 × grade 1 = 3.1 USD/kg"
    }
  },
  "composition": {
    "Fe": "balance",
    "C": "0.36~0.43",
    "Ni": "1.6~2.0",
    "Cr": "0.6~1.0",
    "Mo": "0.15~0.3",
    "Mn": "0.6~0.9",
    "Si": "0.15~0.35"
  },
  "sources": [
    {
      "label": "MatWeb — AISI 4340 / DIN 1.6582",
      "url": "https://www.matweb.com/search/QuickText.aspx?SearchText=AISI+4340",
      "verified": false
    },
    {
      "label": "MatWeb 4",
      "url": "https://www.matweb.com/search/QuickText.aspx?SearchText=SNCM439",
      "verified": false
    },
    {
      "label": "MatWeb 4",
      "url": "https://www.matweb.com/search/QuickText.aspx?SearchText=AISI%204340",
      "verified": false
    },
    {
      "label": "ASM Handbook Vol.1 — AISI 4340 high-strength Ni-Cr-Mo",
      "url": "https://dl.asminternational.org/handbooks/edited-volume/16/Properties-and-Selection-Irons-Steels-and-High",
      "verified": true
    },
    {
      "label": "MMPDS-08 — AISI 4340 (200/260 ksi UTS)",
      "url": "https://www.mmpds.org/",
      "verified": false
    },
    {
      "label": "AMS 6415 — 4340 bar/forging",
      "url": "https://www.sae.org/standards/content/ams6415v/",
      "verified": false
    }
  ],
  "points": [
    [
      7.85,
      1590,
      1720,
      10,
      205,
      486,
      42
    ]
  ],
  "machinability": "Fair",
  "weldability": "Fair",
  "corrosion_resistance": "Poor",
  "industry_note": "UNS G43400 / DIN 1.6582 / 34CrNiMo6 / JIS SNCM439 / EN24 — Ni-Cr-Mo high-strength steel (Ni 1.65-2.0, Cr 0.7-0.9, Mo 0.20-0.30, C 0.38-0.43). Aircraft landing gear, propeller shaft, drive shaft, gun barrel.",
  "meta": {
    "reference": true,
    "condition": "Q+T (200°C, full hard)",
    "price_verified_date": "2026-04",
    "price_verified_source": "AISI 4340 alloy steel",
    "_r173_note_applied": true,
    "specs": [
      {
        "id": "AMS 6415",
        "org": "AMS"
      },
      {
        "id": "DIN 1.6582",
        "org": "DIN"
      }
    ]
  },
  "fracture_toughness": 48.8,
  "fatigue_strength": 541,
  "density": 7.85,
  "yield_strength": 1590,
  "uts": 1720,
  "elongation": 10,
  "modulus": 205,
  "hardness": 486,
  "thermal_conductivity": 42,
  "impact_strength": 14,
  "manufacturer": "Reference data",
  "process": "Wrought",
  "source": "MatWeb — AISI 4340 / DIN 1.6582",
  "aliases": [
    "AISI 4340 equiv.",
    "UNS G43400",
    "DIN 1.6582",
    "34CrNiMo6",
    "JIS SNCM439"
  ],
  "families": [
    "Metal",
    "Alloy Steel",
    "Iron-based"
  ],
  "fatigue_estimated": true,
  "elevated_temp": [
    {
      "temp": 20,
      "ys": 1240,
      "uts": 1380
    },
    {
      "temp": 300,
      "ys": 1100,
      "uts": 1240
    },
    {
      "temp": 425,
      "ys": 1000,
      "uts": 1100
    }
  ],
  "elevated_temp_src": "핸드북 typical — 개별 인용 미기재",
  "electrical_conductivity": 6.5,
  "max_service_temp": 315,
  "thermal_expansion": 12.3,
  "poisson_ratio": 0.29,
  "specific_heat": 475,
  "melting_point": 1425,
  "price_per_kg": 2.4,
  "price_per_cm3": 0.0188,
  "popularity": 4.32,
  "machining_cost_factor": 1.1,
  "ht_cost_factor": 1.4,
  "price_condition_factor": 1.23,
  "price_form_factor": 1.05,
  "price_grade_premium": 1,
  "delivered_price_per_kg": 3.1,
  "total_cost_estimate": 6.51,
  "tolerance_class": "IT10-12",
  "rohs_compliant": null,
  "rohs_basis": "no_regulated_element_data",
  "svhc_concerns": [
    "Ni 2% — 피부 알레르겐 (직접 접촉 제품 EU 규제 EN 1811)"
  ],
  "confidence_tier": "medium",
  "_corrections": {
    "yield_strength": {
      "had_range": true,
      "val_range": {
        "min": 1620,
        "max": 1620,
        "typical": 1620,
        "n": 1,
        "confidence": "handbook"
      },
      "had_scalar": true,
      "val_scalar": 1620
    },
    "uts": {
      "had_range": true,
      "val_range": {
        "min": 1760,
        "max": 1760,
        "typical": 1760,
        "n": 1,
        "confidence": "handbook"
      },
      "had_scalar": true,
      "val_scalar": 1760
    },
    "elongation": {
      "had_range": true,
      "val_range": {
        "min": 8,
        "max": 8,
        "typical": 8,
        "n": 1,
        "confidence": "handbook"
      },
      "had_scalar": true,
      "val_scalar": 8
    },
    "hardness": {
      "had_range": true,
      "val_range": {
        "min": 510,
        "max": 510,
        "typical": 510,
        "n": 1,
        "confidence": "handbook"
      },
      "had_scalar": true,
      "val_scalar": 510
    },
    "max_service_temp": {
      "had_range": true,
      "val_range": {
        "min": 425,
        "max": 425,
        "typical": 425,
        "n": 0,
        "estimated": false,
        "confidence": "handbook",
        "provenance": "alloy:4340"
      },
      "had_scalar": true,
      "val_scalar": 425
    },
    "_basis": "\"Q+T (200°C)\" 라벨의 1620 / 1760 MPa 는 원전 315°C 뜨임행(1590 / 1720 · 10% · 486 HB)에 가깝고 200°C 뜨임값(≈ 1860 / 1980)에는 못 미친다 — 값은 315°C 행인데 라벨만 200°C 였다. 원전에 205°C 행이 없으므로 값과 라벨을 315°C 행으로 맞춘다. 사용온도 상한 315°C. (선행 교정 대체: 사용온도 상한 200°C → 새 뜨임온도)",
    "_src": "Shigley Mechanical Engineering Design Table A-21 (출처 ASM Metals Reference Book 2d ed., 1983 — 1 in. 봉, 유냉) — 4340 Q&T 315°C (600°F): 1720 / 1590 MPa · 10% · RA 40% · HB 486 · https://dr-seif.com/content/ME425-HO2.pdf",
    "points": {
      "from": [
        [
          7.85,
          1620,
          1760,
          8,
          205,
          510,
          42
        ]
      ]
    },
    "fields": {
      "name": {
        "from": "AISI 4340 / SNCM439 (JIS Ni-Cr-Mo) — Q+T (200°C, full hard)",
        "had": true
      },
      "heat_treatment": {
        "from": "Q+T (200°C, full hard)",
        "had": true
      }
    },
    "_fbasis": "A3 철강 reference 2027Q3 — 값을 원전의 특정 행(뜨임온도·담금 매체·단면)으로 교정하면서 이름·열처리 표기를 그 조건에 맞췄다. 원래 라벨이 가리키던 온도는 원전에 없거나 저장값과 맞지 않았다.",
    "_fsrc": "Modern Steels and Their Properties (Bethlehem Steel Handbook 2757) · Shigley Mechanical Engineering Design Table A-21 (출처 ASM Metals Reference Book 2d ed., 1983 — 1 in. 봉, 유냉)"
  }
}
