Repository: slmhlight/GRANTA

# AM Materials Explorer

ANSYS Granta-style **additive-manufacturing (AM) materials database** — an interactive
web app for exploring metal & polymer materials through dynamic Ashby charts, advanced
filtering, **range-based property data**, and **cited manufacturer datasheets**.

> 적층제조(AM) 소재 데이터베이스 탐색기. 대화형 Ashby 차트, 고급 필터링, **물성 range 데이터**,
> **데이터시트 출처 추적**을 제공합니다.

## Features
- **Range-based properties** — every property is a `min · typical · max` aggregated from real data points (heat treatments × build direction × vendors), shown as smooth property envelopes on the Ashby chart and min–max sub-lines in the detail panel.

File: data/registry/entries/met/MET-0032.json
{
  "stable_id": "MET-0032",
  "family": {
    "category": "F-MET",
    "subcategory": "F-MET-alloy-steel",
    "alloy_base": "F-AB-aisi-4340-sncm439-jis-ni-cr-mo",
    "element_families": [
      "F-EL-iron-based"
    ]
  },
  "legacy_id": "R_0278_2",
  "origin": "reference(supplementary)",
  "id": "R_0278_2",
  "name": "AISI 4340 / SNCM439 (JIS Ni-Cr-Mo) — Q+T (425°C)",
  "category": "Metal",
  "subcategory": "Alloy Steel",
  "tier": "reference",
  "manufacturers": [
    "Reference data"
  ],
  "machines": [],
  "processes": [
    "Wrought"
  ],
  "heat_treatment": "Q+T (425°C)",
  "ranges": {
    "density": {
      "min": 7.85,
      "max": 7.85,
      "typical": 7.85,
      "n": 1,
      "confidence": "handbook"
    },
    "yield_strength": {
      "min": 1360,
      "typical": 1360,
      "max": 1360,
      "confidence": "handbook",
      "provenance": "교정: Shigley Mechanical Engineering Design Table A-21 (출처 ASM Metals Reference Book 2d ed., 1983 — 1 in. 봉, 유냉) — 4340 Q&T 425°C (800°F): 1470 / 1360 MPa · 10% · RA 44% · HB 430 · https://dr-seif.com/content/ME425-HO2.pdf"
    },
    "uts": {
      "min": 1470,
      "typical": 1470,
      "max": 1470,
      "confidence": "handbook",
      "provenance": "교정: Shigley Mechanical Engineering Design Table A-21 (출처 ASM Metals Reference Book 2d ed., 1983 — 1 in. 봉, 유냉) — 4340 Q&T 425°C (800°F): 1470 / 1360 MPa · 10% · RA 44% · HB 430 · https://dr-seif.com/content/ME425-HO2.pdf"
    },
    "elongation": {
      "min": 10,
      "typical": 10,
      "max": 10,
      "confidence": "handbook",
      "provenance": "교정: Shigley Mechanical Engineering Design Table A-21 (출처 ASM Metals Reference Book 2d ed., 1983 — 1 in. 봉, 유냉) — 4340 Q&T 425°C (800°F): 1470 / 1360 MPa · 10% · RA 44% · HB 430 · https://dr-seif.com/content/ME425-HO2.pdf"
    },
    "modulus": {
      "min": 205,
      "max": 205,
      "typical": 205,
      "n": 1,
      "confidence": "handbook"
    },
    "hardness": {
      "min": 430,
      "typical": 430,
      "max": 430,
      "confidence": "handbook",
      "provenance": "교정: Shigley Mechanical Engineering Design Table A-21 (출처 ASM Metals Reference Book 2d ed., 1983 — 1 in. 봉, 유냉) — 4340 Q&T 425°C (800°F): 1470 / 1360 MPa · 10% · RA 44% · HB 430 · https://dr-seif.com/content/ME425-HO2.pdf"
    },
    "thermal_conductivity": {
      "min": 42,
      "max": 42,
      "typical": 42,
      "n": 1,
      "confidence": "handbook"
    },
    "fatigue_strength": {
      "min": 380,
      "max": 560,
      "typical": 470,
      "n": 3,
      "confidence": "handbook",
      "provenance": "realprops:4340"
    },
    "impact_strength": {
      "min": 20,
      "max": 50,
      "typical": 35,
      "n": 3,
      "confidence": "handbook",
      "provenance": "realprops:4340"
    },
    "fracture_toughness": {
      "min": 75,
      "max": 75,
      "typical": 75,
      "n": 0,
      "estimated": false,
      "confidence": "handbook",
      "provenance": "alloy-specific KIC"
    },
    "electrical_conductivity": {
      "min": 6.5,
      "max": 6.5,
      "typical": 6.5,
      "n": 0,
      "estimated": false,
      "confidence": "handbook",
      "provenance": "alloy:4340"
    },
    "max_service_temp": {
      "min": 425,
      "max": 425,
      "typical": 425,
      "n": 0,
      "estimated": false,
      "confidence": "handbook",
      "provenance": "alloy:4340"
    },
    "thermal_expansion": {
      "min": 12.3,
      "max": 12.3,
      "typical": 12.3,
      "n": 0,
      "estimated": false,
      "confidence": "handbook",
      "provenance": "alloy:4340"
    },
    "poisson_ratio": {
      "min": 0.29,
      "max": 0.29,
      "typical": 0.29,
      "n": 0,
      "estimated": false,
      "confidence": "handbook",
      "provenance": "alloy:4340"
    },
    "specific_heat": {
      "min": 475,
      "max": 475,
      "typical": 475,
      "n": 0,
      "estimated": false,
      "confidence": "handbook",
      "provenance": "alloy:4340"
    },
    "melting_point": {
      "min": 1425,
      "max": 1425,
      "typical": 1425,
      "n": 0,
      "estimated": false,
      "confidence": "handbook",
      "provenance": "alloy:4340"
    },
    "price_per_kg": {
      "min": 1.8,
      "max": 3.2,
      "typical": 2.4,
      "n": 1,
      "estimated": false,
      "confidence": "measured",
      "provenance": "MetalMiner alloy bar Q2 2026 (4340 standard mill product)"
    },
    "price_per_cm3": {
      "min": 0.016,
      "max": 0.0216,
      "typical": 0.0188,
      "n": 0,
      "estimated": true,
      "confidence": "derived",
      "provenance": "price_per_kg × ρ 재계산"
    },
    "delivered_price_per_kg": {
      "min": 3.1,
      "max": 3.1,
      "typical": 3.1,
      "n": 0,
      "estimated": true,
      "confidence": "derived",
      "provenance": "raw 2.4 × condition 1.23 × form 1.05 × grade 1 = 3.1 USD/kg"
    }
  },
  "composition": {
    "Fe": "balance",
    "C": "0.36~0.43",
    "Ni": "1.6~2.0",
    "Cr": "0.6~1.0",
    "Mo": "0.15~0.3",
    "Mn": "0.6~0.9",
    "Si": "0.15~0.35"
  },
  "sources": [
    {
      "label": "MatWeb — AISI 4340 / DIN 1.6582",
      "url": "https://www.matweb.com/search/QuickText.aspx?SearchText=AISI+4340",
      "verified": false
    },
    {
      "label": "MatWeb 3",
      "url": "https://www.matweb.com/search/QuickText.aspx?SearchText=SNCM439",
      "verified": false
    },
    {
      "label": "MatWeb 3",
      "url": "https://www.matweb.com/search/QuickText.aspx?SearchText=AISI%204340",
      "verified": false
    },
    {
      "label": "ASM Handbook Vol.1 — AISI 4340 high-strength Ni-Cr-Mo",
      "url": "https://dl.asminternational.org/handbooks/edited-volume/16/Properties-and-Selection-Irons-Steels-and-High",
      "verified": true
    },
    {
      "label": "MMPDS-08 — AISI 4340 (200/260 ksi UTS)",
      "url": "https://www.mmpds.org/",
      "verified": false
    },
    {
      "label": "AMS 6415 — 4340 bar/forging",
      "url": "https://www.sae.org/standards/content/ams6415v/",
      "verified": false
    }
  ],
  "points": [
    [
      7.85,
      1360,
      1470,
      10,
      205,
      430,
      42
    ]
  ],
  "machinability": "Fair",
  "weldability": "Fair",
  "corrosion_resistance": "Poor",
  "industry_note": "UNS G43400 / DIN 1.6582 / 34CrNiMo6 / JIS SNCM439 / EN24 — Ni-Cr-Mo high-strength steel (Ni 1.65-2.0, Cr 0.7-0.9, Mo 0.20-0.30, C 0.38-0.43). Aircraft landing gear, propeller shaft, drive shaft, gun barrel.",
  "meta": {
    "reference": true,
    "condition": "Q+T (450°C)",
    "price_verified_date": "2026-04",
    "price_verified_source": "AISI 4340 alloy steel",
    "_r173_note_applied": true,
    "specs": [
      {
        "id": "AMS 6415",
        "org": "AMS"
      },
      {
        "id": "DIN 1.6582",
        "org": "DIN"
      }
    ]
  },
  "fracture_toughness": 75,
  "fatigue_strength": 470,
  "density": 7.85,
  "yield_strength": 1360,
  "uts": 1470,
  "elongation": 10,
  "modulus": 205,
  "hardness": 430,
  "thermal_conductivity": 42,
  "impact_strength": 35,
  "manufacturer": "Reference data",
  "process": "Wrought",
  "source": "MatWeb — AISI 4340 / DIN 1.6582",
  "aliases": [
    "AISI 4340 equiv.",
    "UNS G43400",
    "DIN 1.6582",
    "34CrNiMo6",
    "JIS SNCM439"
  ],
  "families": [
    "Metal",
    "Alloy Steel",
    "Iron-based"
  ],
  "fatigue_estimated": false,
  "elevated_temp": [
    {
      "temp": 20,
      "ys": 1240,
      "uts": 1380
    },
    {
      "temp": 300,
      "ys": 1100,
      "uts": 1240
    },
    {
      "temp": 425,
      "ys": 1000,
      "uts": 1100
    }
  ],
  "elevated_temp_src": "핸드북 typical — 개별 인용 미기재",
  "electrical_conductivity": 6.5,
  "max_service_temp": 425,
  "thermal_expansion": 12.3,
  "poisson_ratio": 0.29,
  "specific_heat": 475,
  "melting_point": 1425,
  "price_per_kg": 2.4,
  "price_per_cm3": 0.0188,
  "popularity": 4.32,
  "machining_cost_factor": 1.1,
  "ht_cost_factor": 1.4,
  "price_condition_factor": 1.23,
  "price_form_factor": 1.05,
  "price_grade_premium": 1,
  "delivered_price_per_kg": 3.1,
  "total_cost_estimate": 6.51,
  "tolerance_class": "IT10-12",
  "rohs_compliant": null,
  "rohs_basis": "no_regulated_element_data",
  "svhc_concerns": [
    "Ni 2% — 피부 알레르겐 (직접 접촉 제품 EU 규제 EN 1811)"
  ],
  "confidence_tier": "medium",
  "_corrections": {
    "yield_strength": {
      "had_range": true,
      "val_range": {
        "min": 1230,
        "max": 1230,
        "typical": 1230,
        "n": 1,
        "confidence": "handbook"
      },
      "had_scalar": true,
      "val_scalar": 1230
    },
    "uts": {
      "had_range": true,
      "val_range": {
        "min": 1380,
        "max": 1380,
        "typical": 1380,
        "n": 1,
        "confidence": "handbook"
      },
      "had_scalar": true,
      "val_scalar": 1380
    },
    "elongation": {
      "had_range": true,
      "val_range": {
        "min": 11,
        "max": 11,
        "typical": 11,
        "n": 1,
        "confidence": "handbook"
      },
      "had_scalar": true,
      "val_scalar": 11
    },
    "hardness": {
      "had_range": true,
      "val_range": {
        "min": 420,
        "max": 420,
        "typical": 420,
        "n": 1,
        "confidence": "handbook"
      },
      "had_scalar": true,
      "val_scalar": 420
    },
    "_basis": "\"Q+T (450°C)\" 1230 / 1380 MPa 는 원전 425°C 뜨임행(1360 / 1470)보다 10% 낮았고 450°C 행은 원전에 없다. 425°C 행으로 교정.",
    "_src": "Shigley Mechanical Engineering Design Table A-21 (출처 ASM Metals Reference Book 2d ed., 1983 — 1 in. 봉, 유냉) — 4340 Q&T 425°C (800°F): 1470 / 1360 MPa · 10% · RA 44% · HB 430 · https://dr-seif.com/content/ME425-HO2.pdf",
    "points": {
      "from": [
        [
          7.85,
          1230,
          1380,
          11,
          205,
          420,
          42
        ]
      ]
    },
    "fields": {
      "name": {
        "from": "AISI 4340 / SNCM439 (JIS Ni-Cr-Mo) — Q+T (450°C)",
        "had": true
      },
      "heat_treatment": {
        "from": "Q+T (450°C)",
        "had": true
      }
    },
    "_fbasis": "A3 철강 reference 2027Q3 — 값을 원전의 특정 행(뜨임온도·담금 매체·단면)으로 교정하면서 이름·열처리 표기를 그 조건에 맞췄다. 원래 라벨이 가리키던 온도는 원전에 없거나 저장값과 맞지 않았다.",
    "_fsrc": "Modern Steels and Their Properties (Bethlehem Steel Handbook 2757) · Shigley Mechanical Engineering Design Table A-21 (출처 ASM Metals Reference Book 2d ed., 1983 — 1 in. 봉, 유냉)"
  }
}

File: data/registry/entries/met/MET-0033.json
{
  "stable_id": "MET-0033",
  "family": {
    "category": "F-MET",
    "subcategory": "F-MET-alloy-steel",
    "alloy_base": "F-AB-aisi-4340-sncm439-jis-ni-cr-mo",
    "element_families": [
      "F-EL-iron-based"
    ]
  },
  "legacy_id": "R_0278_1",
  "origin": "reference(supplementary)",
  "id": "R_0278_1",
  "name": "AISI 4340 / SNCM439 (JIS Ni-Cr-Mo) — Q+T (540°C)",
  "category": "Metal",
  "subcategory": "Alloy Steel",
  "tier": "reference",
  "manufacturers": [
    "Reference data"
  ],
  "machines": [],
  "processes": [
    "Wrought"
  ],
  "heat_treatment": "Q+T (540°C)",
  "ranges": {
    "density": {
      "min": 7.85,
      "max": 7.85,
      "typical": 7.85,
      "n": 1,
      "confidence": "handbook"
    },
    "yield_strength": {
      "min": 1145,
      "typical": 1145,
      "max": 1145,
      "confidence": "handbook",
      "provenance": "교정: Modern Steels and Their Properties (Bethlehem Steel Handbook 2757) — 4340 Oil-quenched MASS EFFECT, 1 in. round, 1475 F 담금 + 1000 F 뜨임 (175,000 / 166,000 psi · 14.2% · RA 45.9% · HB 352) · https://www.akronsteeltreating.com/upload/documents/ast_modern_steels_book.pdf"
    },
    "uts": {
      "min": 1207,
      "typical": 1207,
      "max": 1207,
      "confidence": "handbook",
      "provenance": "교정: Modern Steels and Their Properties (Bethlehem Steel Handbook 2757) — 4340 Oil-quenched MASS EFFECT, 1 in. round, 1475 F 담금 + 1000 F 뜨임 (175,000 / 166,000 psi · 14.2% · RA 45.9% · HB 352) · https://www.akronsteeltreating.com/upload/documents/ast_modern_steels_book.pdf"
    },
    "elongation": {
      "min": 14.2,
      "typical": 14.2,
      "max": 14.2,
      "confidence": "handbook",
      "provenance": "교정: Modern Steels and Their Properties (Bethlehem Steel Handbook 2757) — 4340 Oil-quenched MASS EFFECT, 1 in. round, 1475 F 담금 + 1000 F 뜨임 (175,000 / 166,000 psi · 14.2% · RA 45.9% · HB 352) · https://www.akronsteeltreating.com/upload/documents/ast_modern_steels_book.pdf"
    },
    "modulus": {
      "min": 205,
      "max": 205,
      "typical": 205,
      "n": 1,
      "confidence": "handbook"
    },
    "hardness": {
      "min": 352,
      "typical": 352,
      "max": 352,
      "confidence": "handbook",
      "provenance": "교정: Modern Steels and Their Properties (Bethlehem Steel Handbook 2757) — 4340 Oil-quenched MASS EFFECT, 1 in. round, 1475 F 담금 + 1000 F 뜨임 (175,000 / 166,000 psi · 14.2% · RA 45.9% · HB 352) · https://www.akronsteeltreating.com/upload/documents/ast_modern_steels_book.pdf"
    },
    "thermal_conductivity": {
      "min": 42,
      "max": 42,
      "typical": 42,
      "n": 1,
      "confidence": "handbook"
    },
    "fatigue_strength": {
      "min": 350,
      "max": 515,
      "typical": 432,
      "n": 0,
      "confidence": "derived",
      "provenance": "realprops:4340 × HT:Q+T high-temper (f×0.92, i×1.4)",
      "estimated": true,
      "base_n": 3,
      "base_value": 470,
      "base_range": [
        380,
        560
      ],
      "factor": 0.92,
      "condition": "Q+T high-temper",
      "model": "ht-multiplier:fatigue"
    },
    "impact_strength": {
      "min": 28,
      "max": 70,
      "typical": 49,
      "n": 0,
      "confidence": "derived",
      "provenance": "realprops:4340 × HT:Q+T high-temper (f×0.92, i×1.4)",
      "estimated": true,
      "base_n": 3,
      "base_value": 35,
      "base_range": [
        20,
        50
      ],
      "factor": 1.4,
      "condition": "Q+T high-temper",
      "model": "ht-multiplier:impact"
    },
    "fracture_toughness": {
      "min": 93.8,
      "max": 93.8,
      "typical": 93.8,
      "n": 0,
      "estimated": true,
      "confidence": "derived",
      "base_value": 75,
      "factor": 1.25,
      "condition": "Q+T high-temper",
      "model": "ht-multiplier:kic",
      "provenance": "alloy-specific KIC × HT:Q+T high-temper (k×1.25)"
    },
    "electrical_conductivity": {
      "min": 6.5,
      "max": 6.5,
      "typical": 6.5,
      "n": 0,
      "estimated": false,
      "confidence": "handbook",
      "provenance": "alloy:4340"
    },
    "max_service_temp": {
      "min": 425,
      "max": 425,
      "typical": 425,
      "n": 0,
      "estimated": false,
      "confidence": "handbook",
      "provenance": "alloy:4340"
    },
    "thermal_expansion": {
      "min": 12.3,
      "max": 12.3,
      "typical": 12.3,
      "n": 0,
      "estimated": false,
      "confidence": "handbook",
      "provenance": "alloy:4340"
    },
    "poisson_ratio": {
      "min": 0.29,
      "max": 0.29,
      "typical": 0.29,
      "n": 0,
      "estimated": false,
      "confidence": "handbook",
      "provenance": "alloy:4340"
    },
    "specific_heat": {
      "min": 475,
      "max": 475,
      "typical": 475,
      "n": 0,
      "estimated": false,
      "confidence": "handbook",
      "provenance": "alloy:4340"
    },
    "melting_point": {
      "min": 1425,
      "max": 1425,
      "typical": 1425,
      "n": 0,
      "estimated": false,
      "confidence": "handbook",
      "provenance": "alloy:4340"
    },
    "price_per_kg": {
      "min": 1.8,
      "max": 3.2,
      "typical": 2.4,
      "n": 1,
      "estimated": false,
      "confidence": "measured",
      "provenance": "MetalMiner alloy bar Q2 2026 (4340 standard mill product)"
    },
    "price_per_cm3": {
      "min": 0.016,
      "max": 0.0216,
      "typical": 0.0188,
      "n": 0,
      "estimated": true,
      "confidence": "derived",
      "provenance": "price_per_kg × ρ 재계산"
    },
    "delivered_price_per_kg": {
      "min": 3.1,
      "max": 3.1,
      "typical": 3.1,
      "n": 0,
      "estimated": true,
      "confidence": "derived",
      "provenance": "raw 2.4 × condition 1.23 × form 1.05 × grade 1 = 3.1 USD/kg"
    }
  },
  "composition": {
    "Fe": "balance",
    "C": "0.36~0.43",
    "Ni": "1.6~2.0",
    "Cr": "0.6~1.0",
    "Mo": "0.15~0.3",
    "Mn": "0.6~0.9",
    "Si": "0.15~0.35"
  },
  "sources": [
    {
      "label": "MatWeb — AISI 4340 / DIN 1.6582",
      "url": "https://www.matweb.com/search/QuickText.aspx?SearchText=AISI+4340",
      "verified": false
    },
    {
      "label": "MatWeb 2",
      "url": "https://www.matweb.com/search/QuickText.aspx?SearchText=SNCM439",
      "verified": false
    },
    {
      "label": "MatWeb 2",
      "url": "https://www.matweb.com/search/QuickText.aspx?SearchText=AISI%204340",
      "verified": false
    },
    {
      "label": "ASM Handbook Vol.1 — AISI 4340 high-strength Ni-Cr-Mo",
      "url": "https://dl.asminternational.org/handbooks/edited-volume/16/Properties-and-Selection-Irons-Steels-and-High",
      "verified": true
    },
    {
      "label": "MMPDS-08 — AISI 4340 (200/260 ksi UTS)",
      "url": "https://www.mmpds.org/",
      "verified": false
    },
    {
      "label": "AMS 6415 — 4340 bar/forging",
      "url": "https://www.sae.org/standards/content/ams6415v/",
      "verified": false
    }
  ],
  "points": [
    [
      7.85,
      1145,
      1207,
      14.2,
      205,
      352,
      42
    ]
  ],
  "machinability": "Fair",
  "weldability": "Fair",
  "corrosion_resistance": "Poor",
  "industry_note": "UNS G43400 / DIN 1.6582 / 34CrNiMo6 / JIS SNCM439 / EN24 — Ni-Cr-Mo high-strength steel (Ni 1.65-2.0, Cr 0.7-0.9, Mo 0.20-0.30, C 0.38-0.43). Aircraft landing gear, propeller shaft, drive shaft, gun barrel.",
  "meta": {
    "reference": true,
    "condition": "Q+T (550°C)",
    "price_verified_date": "2026-04",
    "price_verified_source": "AISI 4340 alloy steel",
    "_r173_note_applied": true,
    "specs": [
      {
        "id": "AMS 6415",
        "org": "AMS"
      },
      {
        "id": "DIN 1.6582",
        "org": "DIN"
      }
    ]
  },
  "fracture_toughness": 93.8,
  "fatigue_strength": 432,
  "density": 7.85,
  "yield_strength": 1145,
  "uts": 1207,
  "elongation": 14.2,
  "modulus": 205,
  "hardness": 352,
  "thermal_conductivity": 42,
  "impact_strength": 49,
  "manufacturer": "Reference data",
  "process": "Wrought",
  "source": "MatWeb — AISI 4340 / DIN 1.6582",
  "aliases": [
    "AISI 4340 equiv.",
    "UNS G43400",
    "DIN 1.6582",
    "34CrNiMo6",
    "JIS SNCM439"
  ],
  "families": [
    "Metal",
    "Alloy Steel",
    "Iron-based"
  ],
  "fatigue_estimated": true,
  "elevated_temp": [
    {
      "temp": 20,
      "ys": 1240,
      "uts": 1380,
      "E": 200
    },
    {
      "temp": 300,
      "ys": 1100,
      "uts": 1240,
      "E": null
    },
    {
      "temp": 425,
      "ys": 1000,
      "uts": 1100,
      "E": null
    }
  ],
  "elevated_temp_src": "핸드북 typical — 개별 인용 미기재",
  "electrical_conductivity": 6.5,
  "max_service_temp": 425,
  "thermal_expansion": 12.3,
  "poisson_ratio": 0.29,
  "specific_heat": 475,
  "melting_point": 1425,
  "price_per_kg": 2.4,
  "price_per_cm3": 0.0188,
  "popularity": 4.32,
  "machining_cost_factor": 1.1,
  "ht_cost_factor": 1.4,
  "price_condition_factor": 1.23,
  "price_form_factor": 1.05,
  "price_grade_premium": 1,
  "delivered_price_per_kg": 3.1,
  "total_cost_estimate": 6.51,
  "tolerance_class": "IT10-12",
  "rohs_compliant": null,
  "rohs_basis": "no_regulated_element_data",
  "svhc_concerns": [
    "Ni 2% — 피부 알레르겐 (직접 접촉 제품 EU 규제 EN 1811)"
  ],
  "confidence_tier": "medium",
  "_corrections": {
    "yield_strength": {
      "had_range": true,
      "val_range": {
        "min": 900,
        "max": 900,
        "typical": 900,
        "n": 1,
        "confidence": "handbook"
      },
      "had_scalar": true,
      "val_scalar": 900
    },
    "uts": {
      "had_range": true,
      "val_range": {
        "min": 1050,
        "max": 1050,
        "typical": 1050,
        "n": 1,
        "confidence": "handbook"
      },
      "had_scalar": true,
      "val_scalar": 1050
    },
    "elongation": {
      "had_range": true,
      "val_range": {
        "min": 14,
        "max": 14,
        "typical": 14,
        "n": 1,
        "confidence": "handbook"
      },
      "had_scalar": true,
      "val_scalar": 14
    },
    "hardness": {
      "had_range": true,
      "val_range": {
        "min": 320,
        "max": 320,
        "typical": 320,
        "n": 1,
        "confidence": "handbook"
      },
      "had_scalar": true,
      "val_scalar": 320
    },
    "_basis": "\"Q+T (550°C)\" 항복 900 MPa 는 원전 1000 F(540°C) 뜨임 1 in. 봉(1145)보다 **21% 낮았다** — 설계 허용응력을 크게 깎는 쪽의 오차다. 원전 1 in. 봉 1475 F 유담금 + 1000 F 뜨임행으로 교정(Shigley 540°C 행 1080/1170/13/360 과 같은 대역).",
    "_src": "Modern Steels and Their Properties (Bethlehem Steel Handbook 2757) — 4340 Oil-quenched MASS EFFECT, 1 in. round, 1475 F 담금 + 1000 F 뜨임 (175,000 / 166,000 psi · 14.2% · RA 45.9% · HB 352) · https://www.akronsteeltreating.com/upload/documents/ast_modern_steels_book.pdf",
    "points": {
      "from": [
        [
          7.85,
          900,
          1050,
          14,
          205,
          320,
          42
        ]
      ]
    },
    "fields": {
      "name": {
        "from": "AISI 4340 / SNCM439 (JIS Ni-Cr-Mo) — Q+T (550°C)",
        "had": true
      },
      "heat_treatment": {
        "from": "Q+T (550°C)",
        "had": true
      }
    },
    "_fbasis": "A3 철강 reference 2027Q3 — 값을 원전의 특정 행(뜨임온도·담금 매체·단면)으로 교정하면서 이름·열처리 표기를 그 조건에 맞췄다. 원래 라벨이 가리키던 온도는 원전에 없거나 저장값과 맞지 않았다.",
    "_fsrc": "Modern Steels and Their Properties (Bethlehem Steel Handbook 2757) · Shigley Mechanical Engineering Design Table A-21 (출처 ASM Metals Reference Book 2d ed., 1983 — 1 in. 봉, 유냉)"
  }
}

File: data/registry/entries/met/MET-0034.json
{
  "stable_id": "MET-0034",
  "family": {
    "category": "F-MET",
    "subcategory": "F-MET-alloy-steel",
    "alloy_base": "F-AB-aisi-5130",
    "element_families": [
      "F-EL-iron-based"
    ]
  },
  "legacy_id": "G_0000",
  "origin": "generic(csv)",
  "id": "G_0000",
  "name": "AISI 5130 — Aged / solution-treated (Wrought)",
  "category": "Metal",
  "subcategory": "Alloy Steel",
  "tier": "generic",
  "manufacturers": [
    "Generic"
  ],
  "machines": [],
  "processes": [
    "Wrought"
  ],
  "heat_treatment": "Aged / solution-treated",
  "ranges": {
    "density": {
      "min": 7.85,
      "max": 7.85,
      "typical": 7.85,
      "n": 4,
      "confidence": "measured"
    },
    "yield_strength": {
      "min": 394.3,
      "max": 423.3,
      "typical": 423.3,
      "n": 4,
      "confidence": "measured"
    },
    "uts": {
      "min": 532,
      "max": 571.2,
      "typical": 571.2,
      "n": 4,
      "confidence": "measured"
    },
    "elongation": {
      "min": 20,
      "max": 26.75,
      "typical": 21.75,
      "n": 4,
      "confidence": "measured"
    },
    "modulus": {
      "min": 210,
      "max": 210,
      "typical": 210,
      "n": 4,
      "confidence": "measured"
    },
    "hardness": {
      "min": 161.5,
      "max": 173.4,
      "typical": 173.4,
      "n": 4,
      "confidence": "measured"
    },
    "thermal_conductivity": {
      "min": 42,
      "max": 42,
      "typical": 42,
      "n": 4,
      "confidence": "measured"
    },
    "fatigue_strength": {
      "min": 169,
      "max": 246,
      "typical": 212,
      "n": 0,
      "confidence": "derived",
      "provenance": "family:σf≈0.5·σy (Shigley's Mechanical Engineering Design)"
    },
    "impact_strength": {
      "min": 15,
      "max": 60,
      "typical": 35,
      "n": 0,
      "estimated": true,
      "confidence": "class",
      "provenance": "class:Iron-based generic"
    },
    "fracture_toughness": {
      "min": 65,
      "max": 65,
      "typical": 65,
      "n": 0,
      "estimated": false,
      "confidence": "handbook",
      "provenance": "alloy-specific KIC"
    },
    "electrical_conductivity": {
      "min": 7.5,
      "max": 7.5,
      "typical": 7.5,
      "n": 0,
      "estimated": false,
      "confidence": "handbook",
      "provenance": "alloy:5130"
    },
    "max_service_temp": {
      "min": 425,
      "max": 425,
      "typical": 425,
      "n": 0,
      "estimated": false,
      "confidence": "handbook",
      "provenance": "alloy:5130"
    },
    "thermal_expansion": {
      "min": 12.4,
      "max": 12.4,
      "typical": 12.4,
      "n": 0,
      "estimated": false,
      "confidence": "handbook",
      "provenance": "alloy:5130"
    },
    "poisson_ratio": {
      "min": 0.29,
      "max": 0.29,
      "typical": 0.29,
      "n": 0,
      "estimated": false,
      "confidence": "handbook",
      "provenance": "alloy:5130"
    },
    "specific_heat": {
      "min": 477,
      "max": 477,
      "typical": 477,
      "n": 0,
      "estimated": false,
      "confidence": "handbook",
      "provenance": "alloy:5130"
    },
    "melting_point": {
      "min": 1428,
      "max": 1428,
      "typical": 1428,
      "n": 0,
      "estimated": false,
      "confidence": "handbook",
      "provenance": "alloy:5130"
    },
    "price_per_kg": {
      "min": 2.4,
      "max": 2.4,
      "typical": 2.4,
      "n": 0,
      "estimated": false,
      "confidence": "handbook",
      "provenance": "alloy:5130"
    },
    "price_per_cm3": {
      "min": 0.0188,
      "max": 0.0188,
      "typical": 0.0188,
      "n": 0,
      "estimated": false,
      "confidence": "handbook",
      "provenance": "alloy:5130"
    },
    "delivered_price_per_kg": {
      "min": 3.23,
      "max": 3.23,
      "typical": 3.23,
      "n": 0,
      "estimated": true,
      "confidence": "derived"
    }
  },
  "composition": {
    "C": "0.3",
    "Fe": "97",
    "Cr": "0.8",
    "Mo": "0.15",
    "Mn": "0.7",
    "Si": "0.2"
  },
  "sources": [
    {
      "label": "ASM Handbook Vol.1 — Properties & Selection: Irons, Steels, High-Performance Alloys",
      "url": "https://www.asminternational.org/asm-handbook-volume-1-properties-and-selection-irons-steels-and-high-performance-alloys",
      "verified": true
    },
    {
      "label": "ASTM A29/A29M — Carbon & Alloy Steel Bars, Hot-Wrought",
      "url": "https://store.astm.org/a0029_a0029m-20.html",
      "verified": true
    },
    {
      "label": "ASM Handbook Vol.1 — AISI 5xxx (Cr alloy steel) + SAE J404",
      "url": "https://www.sae.org/standards/content/j404/",
      "verified": true
    }
  ],
  "points": [
    [
      7.85,
      423.3,
      571.2,
      26.75,
      210,
      173.4,
      42
    ],
    [
      7.85,
      394.25,
      532,
      20,
      210,
      161.5,
      42
    ],
    [
      7.85,
      423.3,
      571.2,
      21.75,
      210,
      173.4,
      42
    ],
    [
      7.85,
      402.55,
      543.1999999999999,
      20.5,
      210,
      164.9,
      42
    ]
  ],
  "machinability": "Good",
  "weldability": "Good",
  "corrosion_resistance": "Poor",
  "meta": {
    "row_count": 4,
    "subcategory_variants": [
      "Alloy Steel"
    ],
    "conditions": [
      "Aged (150°C",
      "Aged (200°C",
      "Precipitation Hardened",
      "Solution Treated"
    ],
    "specs": [
      {
        "id": "AMS 6415",
        "org": "AMS"
      }
    ]
  },
  "fracture_toughness": 65,
  "fatigue_strength": 212,
  "density": 7.85,
  "yield_strength": 423.3,
  "uts": 571.2,
  "elongation": 21.75,
  "modulus": 210,
  "hardness": 173.4,
  "thermal_conductivity": 42,
  "impact_strength": 35,
  "manufacturer": "Generic",
  "process": "Wrought",
  "source": "ASM Handbook Vol. 1: Irons, Steels & High-Performance Alloys",
  "aliases": [],
  "families": [
    "Metal",
    "Alloy Steel",
    "Iron-based"
  ],
  "electrical_conductivity": 7.5,
  "max_service_temp": 425,
  "thermal_expansion": 12.4,
  "poisson_ratio": 0.29,
  "specific_heat": 477,
  "melting_point": 1428,
  "price_per_kg": 2.4,
  "price_per_cm3": 0.0188,
  "popularity": 3.27,
  "machining_cost_factor": 0.9,
  "ht_cost_factor": 1.35,
  "price_condition_factor": 1.25,
  "price_form_factor": 1.05,
  "price_grade_premium": 1.024,
  "delivered_price_per_kg": 3.23,
  "total_cost_estimate": 6.13,
  "tolerance_class": "IT10-12",
  "rohs_compliant": true,
  "confidence_tier": "high",
  "_corrections": {
    "sources": {
      "from": [
        {
          "label": "ASM Handbook Vol.1 — AISI 5xxx (Cr alloy steel) + SAE J404",
          "url": "https://www.sae.org/standards/content/j404/",
          "verified": true
        },
        {
          "label": "ASM Handbook Vol. 1: Irons, Steels & High-Performance Alloys",
          "url": null,
          "verified": false
        },
        {
          "label": "KIC fallback: AMS 6415 alloy steel",
          "url": null,
          "verified": false
        },
        {
          "label": "Fatigue fallback: σf ≈ 0.5·σy (Shigley's Mechanical Engineering Design)",
          "url": null,
          "verified": false
        }
      ]
    }
  }
}

File: data/registry/entries/met/MET-0035.json
{
  "stable_id": "MET-0035",
  "family": {
    "category": "F-MET",
    "subcategory": "F-MET-alloy-steel",
    "alloy_base": "F-AB-aisi-5130",
    "element_families": [
      "F-EL-iron-based"
    ]
  },
  "legacy_id": "G_0001",
  "origin": "generic(csv)",
  "id": "G_0001",
  "name": "AISI 5130 — Annealed (Wrought)",
  "category": "Metal",
  "subcategory": "Alloy Steel",
  "tier": "generic",
  "manufacturers": [
    "Generic"
  ],
  "machines": [],
  "processes": [
    "Wrought"
  ],
  "heat_treatment": "Annealed",
  "ranges": {
    "density": {
      "min": 7.85,
      "max": 7.85,
      "typical": 7.85,
      "n": 1,
      "confidence": "handbook"
    },
    "yield_strength": {
      "min": 365.2,
      "max": 365.2,
      "typical": 365.2,
      "n": 1,
      "confidence": "handbook"
    },
    "uts": {
      "min": 492.8,
      "max": 492.8,
      "typical": 492.8,
      "n": 1,
      "confidence": "handbook"
    },
    "elongation": {
      "min": 23.25,
      "max": 23.25,
      "typical": 23.25,
      "n": 1,
      "confidence": "handbook"
    },
    "modulus": {
      "min": 210,
      "max": 210,
      "typical": 210,
      "n": 1,
      "confidence": "handbook"
    },
    "hardness": {
      "min": 149.6,
      "max": 149.6,
      "typical": 149.6,
      "n": 1,
      "confidence": "handbook"
    },
    "thermal_conductivity": {
      "min": 42,
      "max": 42,
      "typical": 42,
      "n": 1,
      "confidence": "handbook"
    },
    "fatigue_strength": {
      "min": 146,
      "max": 212,
      "typical": 183,
      "n": 0,
      "confidence": "derived",
      "provenance": "family:σf≈0.5·σy (Shigley's Mechanical Engineering Design)"
    },
    "impact_strength": {
      "min": 45,
      "max": 180,
      "typical": 105,
      "n": 0,
      "estimated": true,
      "confidence": "class",
      "provenance": "class:Iron-based generic × HT:annealed (forming) (i×3)"
    },
    "fracture_toughness": {
      "min": 104,
      "max": 104,
      "typical": 104,
      "n": 0,
      "estimated": true,
      "confidence": "derived",
      "base_value": 65,
      "factor": 1.6,
      "condition": "annealed (forming)",
      "provenance": "alloy-specific KIC × HT:annealed (forming) (k×1.6)"
    },
    "electrical_conductivity": {
      "min": 7.5,
      "max": 7.5,
      "typical": 7.5,
      "n": 0,
      "estimated": false,
      "confidence": "handbook",
      "provenance": "alloy:5130"
    },
    "max_service_temp": {
      "min": 425,
      "max": 425,
      "typical": 425,
      "n": 0,
      "estimated": false,
      "confidence": "handbook",
      "provenance": "alloy:5130"
    },
    "thermal_expansion": {
      "min": 12.4,
      "max": 12.4,
      "typical": 12.4,
      "n": 0,
      "estimated": false,
      "confidence": "handbook",
      "provenance": "alloy:5130"
    },
    "poisson_ratio": {
      "min": 0.29,
      "max": 0.29,
      "typical": 0.29,
      "n": 0,
      "estimated": false,
      "confidence": "handbook",
      "provenance": "alloy:5130"
    },
    "specific_heat": {
      "min": 477,
      "max": 477,
      "typical": 477,
      "n": 0,
      "estimated": false,
      "confidence": "handbook",
      "provenance": "alloy:5130"
    },
    "melting_point": {
      "min": 1428,
      "max": 1428,
      "typical": 1428,
      "n": 0,
      "estimated": false,
      "confidence": "handbook",
      "provenance": "alloy:5130"
    },
    "price_per_kg": {
      "min": 2.4,
      "max": 2.4,
      "typical": 2.4,
      "n": 0,
      "estimated": false,
      "confidence": "handbook",
      "provenance": "alloy:5130"
    },
    "price_per_cm3": {
      "min": 0.0188,
      "max": 0.0188,
      "typical": 0.0188,
      "n": 0,
      "estimated": false,
      "confidence": "handbook",
      "provenance": "alloy:5130"
    },
    "delivered_price_per_kg": {
      "min": 2.63,
      "max": 2.63,
      "typical": 2.63,
      "n": 0,
      "estimated": true,
      "confidence": "derived"
    }
  },
  "composition": {
    "C": "0.3",
    "Fe": "97",
    "Cr": "0.8",
    "Mo": "0.15",
    "Mn": "0.7",
    "Si": "0.2"
  },
  "sources": [
    {
      "label": "ASM Handbook Vol.1 — Properties & Selection: Irons, Steels, High-Performance Alloys",
      "url": "https://www.asminternational.org/asm-handbook-volume-1-properties-and-selection-irons-steels-and-high-performance-alloys",
      "verified": true
    },
    {
      "label": "ASTM A29/A29M — Carbon & Alloy Steel Bars, Hot-Wrought",
      "url": "https://store.astm.org/a0029_a0029m-20.html",
      "verified": true
    },
    {
      "label": "ASM Handbook Vol.1 — AISI 5xxx (Cr alloy steel) + SAE J404",
      "url": "https://www.sae.org/standards/content/j404/",
      "verified": true
    }
  ],
  "points": [
    [
      7.85,
      365.2,
      492.8,
      23.25,
      210,
      149.6,
      42
    ]
  ],
  "machinability": "Good",
  "weldability": "Good",
  "corrosion_resistance": "Poor",
  "meta": {
    "row_count": 1,
    "subcategory_variants": [
      "Alloy Steel"
    ],
    "conditions": [
      "Annealed"
    ],
    "specs": [
      {
        "id": "AMS 6415",
        "org": "AMS"
      }
    ]
  },
  "fracture_toughness": 104,
  "fatigue_strength": 183,
  "density": 7.85,
  "yield_strength": 365.2,
  "uts": 492.8,
  "elongation": 23.25,
  "modulus": 210,
  "hardness": 149.6,
  "thermal_conductivity": 42,
  "impact_strength": 105,
  "manufacturer": "Generic",
  "process": "Wrought",
  "source": "ASM Handbook Vol. 1: Irons, Steels & High-Performance Alloys",
  "aliases": [],
  "families": [
    "Metal",
    "Alloy Steel",
    "Iron-based"
  ],
  "electrical_conductivity": 7.5,
  "max_service_temp": 425,
  "thermal_expansion": 12.4,
  "poisson_ratio": 0.29,
  "specific_heat": 477,
  "melting_point": 1428,
  "price_per_kg": 2.4,
  "price_per_cm3": 0.0188,
  "popularity": 3.2,
  "machining_cost_factor": 0.9,
  "ht_cost_factor": 1.1,
  "price_condition_factor": 1.02,
  "price_form_factor": 1.05,
  "price_grade_premium": 1.024,
  "delivered_price_per_kg": 2.63,
  "total_cost_estimate": 5,
  "tolerance_class": "IT10-12",
  "rohs_compliant": true,
  "confidence_tier": "medium",
  "_corrections": {
    "sources": {
      "from": [
        {
          "label": "ASM Handbook Vol.1 — AISI 5xxx (Cr alloy steel) + SAE J404",
          "url": "https://www.sae.org/standards/content/j404/",
          "verified": true
        },
        {
          "label": "ASM Handbook Vol. 1: Irons, Steels & High-Performance Alloys",
          "url": null,
          "verified": false
        },
        {
          "label": "KIC fallback: AMS 6415 alloy steel",
          "url": null,
          "verified": false
        },
        {
          "label": "Fatigue fallback: σf ≈ 0.5·σy (Shigley's Mechanical Engineering Design)",
          "url": null,
          "verified": false
        }
      ]
    }
  }
}
