Repository: slmhlight/GRANTA

# AM Materials Explorer

ANSYS Granta-style **additive-manufacturing (AM) materials database** — an interactive
web app for exploring metal & polymer materials through dynamic Ashby charts, advanced
filtering, **range-based property data**, and **cited manufacturer datasheets**.

> 적층제조(AM) 소재 데이터베이스 탐색기. 대화형 Ashby 차트, 고급 필터링, **물성 range 데이터**,
> **데이터시트 출처 추적**을 제공합니다.

## Features
- **Range-based properties** — every property is a `min · typical · max` aggregated from real data points (heat treatments × build direction × vendors), shown as smooth property envelopes on the Ashby chart and min–max sub-lines in the detail panel.

File: data/registry/entries/met/MET-0042.json
{
  "stable_id": "MET-0042",
  "family": {
    "category": "F-MET",
    "subcategory": "F-MET-alloy-steel",
    "alloy_base": "F-AB-aisi-5140",
    "element_families": [
      "F-EL-iron-based"
    ]
  },
  "legacy_id": "G_0010",
  "origin": "generic(csv)",
  "id": "G_0010",
  "name": "AISI 5140 — As-supplied (Wrought)",
  "category": "Metal",
  "subcategory": "Alloy Steel",
  "tier": "generic",
  "manufacturers": [
    "Generic"
  ],
  "machines": [],
  "processes": [
    "Wrought"
  ],
  "heat_treatment": "Mill-annealed (ASTM default)",
  "ranges": {
    "density": {
      "min": 7.85,
      "max": 7.85,
      "typical": 7.85,
      "n": 5,
      "confidence": "measured"
    },
    "yield_strength": {
      "min": 667.4,
      "max": 809.4,
      "typical": 788.1,
      "n": 5,
      "confidence": "measured"
    },
    "uts": {
      "min": 940,
      "max": 1140,
      "typical": 1110,
      "n": 5,
      "confidence": "measured"
    },
    "elongation": {
      "min": 13.43,
      "max": 18.53,
      "typical": 18.02,
      "n": 5,
      "confidence": "measured"
    },
    "modulus": {
      "min": 210,
      "max": 210,
      "typical": 210,
      "n": 5,
      "confidence": "measured"
    },
    "hardness": {
      "min": 263.2,
      "max": 319.2,
      "typical": 310.8,
      "n": 5,
      "confidence": "measured"
    },
    "thermal_conductivity": {
      "min": 42,
      "max": 42,
      "typical": 42,
      "n": 5,
      "confidence": "measured"
    },
    "fatigue_strength": {
      "min": 162,
      "max": 212,
      "typical": 187,
      "n": 3,
      "confidence": "handbook",
      "provenance": "alloy:5140 × HT:annealed (forming) (f×0.45, i×3)"
    },
    "impact_strength": {
      "min": 75,
      "max": 150,
      "typical": 105,
      "n": 3,
      "confidence": "handbook",
      "provenance": "alloy:5140 × HT:annealed (forming) (f×0.45, i×3)"
    },
    "fracture_toughness": {
      "min": 104,
      "max": 104,
      "typical": 104,
      "n": 0,
      "estimated": false,
      "confidence": "handbook",
      "provenance": "alloy-specific KIC × HT:annealed (forming) (k×1.6)"
    },
    "electrical_conductivity": {
      "min": 7.5,
      "max": 7.5,
      "typical": 7.5,
      "n": 0,
      "estimated": false,
      "confidence": "handbook",
      "provenance": "alloy:5140"
    },
    "max_service_temp": {
      "min": 425,
      "max": 425,
      "typical": 425,
      "n": 0,
      "estimated": false,
      "confidence": "handbook",
      "provenance": "alloy:5140"
    },
    "thermal_expansion": {
      "min": 12.3,
      "max": 12.3,
      "typical": 12.3,
      "n": 0,
      "estimated": false,
      "confidence": "handbook",
      "provenance": "alloy:5140"
    },
    "poisson_ratio": {
      "min": 0.29,
      "max": 0.29,
      "typical": 0.29,
      "n": 0,
      "estimated": false,
      "confidence": "handbook",
      "provenance": "alloy:5140"
    },
    "specific_heat": {
      "min": 475,
      "max": 475,
      "typical": 475,
      "n": 0,
      "estimated": false,
      "confidence": "handbook",
      "provenance": "alloy:5140"
    },
    "melting_point": {
      "min": 1430,
      "max": 1430,
      "typical": 1430,
      "n": 0,
      "estimated": false,
      "confidence": "handbook",
      "provenance": "alloy:5140"
    },
    "price_per_kg": {
      "min": 2.5,
      "max": 2.5,
      "typical": 2.5,
      "n": 0,
      "estimated": false,
      "confidence": "handbook",
      "provenance": "alloy:5140"
    },
    "price_per_cm3": {
      "min": 0.0196,
      "max": 0.0196,
      "typical": 0.0196,
      "n": 0,
      "estimated": false,
      "confidence": "handbook",
      "provenance": "alloy:5140"
    },
    "delivered_price_per_kg": {
      "min": 2.71,
      "max": 2.71,
      "typical": 2.71,
      "n": 0,
      "estimated": true,
      "confidence": "derived"
    }
  },
  "composition": {
    "C": "0.4",
    "Fe": "96.5",
    "Cr": "0.8",
    "Mo": "0.15",
    "Mn": "0.85",
    "Si": "0.2"
  },
  "sources": [
    {
      "label": "ASM Handbook Vol.1 — AISI 5xxx (Cr alloy steel) + SAE J404",
      "url": "https://www.sae.org/standards/content/j404/",
      "verified": true
    },
    {
      "label": "ASM Handbook Vol. 1: Irons, Steels & High-Performance Alloys",
      "url": null,
      "verified": false
    },
    {
      "label": "MatWeb — search \"AISI 5140\"",
      "url": "https://www.matweb.com/search/QuickText.aspx?SearchText=AISI%205140",
      "verified": false
    },
    {
      "label": "KIC fallback: AMS 6415 alloy steel",
      "url": null,
      "verified": false
    }
  ],
  "points": [
    [
      7.85,
      788.0999999999999,
      1109.9999999999998,
      18.02,
      210,
      310.79999999999995,
      42
    ],
    [
      7.85,
      738.4,
      1040,
      13.429999999999998,
      210,
      291.2,
      42
    ],
    [
      7.85,
      788.0999999999999,
      1109.9999999999998,
      16.32,
      210,
      310.79999999999995,
      42
    ],
    [
      7.85,
      809.4,
      1140,
      18.53,
      210,
      319.2,
      42
    ],
    [
      7.85,
      667.4,
      940,
      18.53,
      210,
      263.2,
      42
    ]
  ],
  "machinability": "Good",
  "weldability": "Good",
  "corrosion_resistance": "Poor",
  "meta": {
    "row_count": 5,
    "subcategory_variants": [
      "Alloy Steel"
    ],
    "conditions": [
      "Austenitic",
      "Ferritic",
      "Martensitic",
      "Stress Relief",
      "Stress Relieved"
    ],
    "specs": [
      {
        "id": "AMS 6415",
        "org": "AMS"
      }
    ]
  },
  "fracture_toughness": 104,
  "fatigue_strength": 187,
  "density": 7.85,
  "yield_strength": 788.1,
  "uts": 1110,
  "elongation": 18.02,
  "modulus": 210,
  "hardness": 310.8,
  "thermal_conductivity": 42,
  "impact_strength": 105,
  "manufacturer": "Generic",
  "process": "Wrought",
  "source": "ASM Handbook Vol. 1: Irons, Steels & High-Performance Alloys",
  "aliases": [
    "UNS G51400",
    "DIN 1.7035",
    "41Cr4",
    "JIS SCr440"
  ],
  "families": [
    "Metal",
    "Alloy Steel",
    "Iron-based"
  ],
  "fatigue_estimated": false,
  "electrical_conductivity": 7.5,
  "max_service_temp": 425,
  "thermal_expansion": 12.3,
  "poisson_ratio": 0.29,
  "specific_heat": 475,
  "melting_point": 1430,
  "price_per_kg": 2.5,
  "price_per_cm3": 0.0196,
  "popularity": 3.2,
  "machining_cost_factor": 0.9,
  "ht_cost_factor": 1,
  "price_condition_factor": 1,
  "price_form_factor": 1.05,
  "price_grade_premium": 1.032,
  "delivered_price_per_kg": 2.71,
  "total_cost_estimate": 2.44,
  "tolerance_class": "IT10-12",
  "rohs_compliant": true,
  "confidence_tier": "high"
}

File: data/registry/entries/met/MET-0043.json
{
  "stable_id": "MET-0043",
  "family": {
    "category": "F-MET",
    "subcategory": "F-MET-alloy-steel",
    "alloy_base": "F-AB-aisi-5140",
    "element_families": [
      "F-EL-iron-based"
    ]
  },
  "legacy_id": "G_0011",
  "origin": "generic(csv)",
  "id": "G_0011",
  "name": "AISI 5140 — Quenched / tempered (Wrought)",
  "category": "Metal",
  "subcategory": "Alloy Steel",
  "tier": "generic",
  "manufacturers": [
    "Generic"
  ],
  "machines": [],
  "processes": [
    "Wrought"
  ],
  "heat_treatment": "Quenched / tempered",
  "ranges": {
    "density": {
      "min": 7.85,
      "max": 7.85,
      "typical": 7.85,
      "n": 5,
      "confidence": "measured"
    },
    "yield_strength": {
      "min": 617.7,
      "max": 759.7,
      "typical": 717.1,
      "n": 5,
      "confidence": "measured"
    },
    "uts": {
      "min": 870,
      "max": 1070,
      "typical": 1010,
      "n": 5,
      "confidence": "measured"
    },
    "elongation": {
      "min": 15.98,
      "max": 17.34,
      "typical": 17,
      "n": 5,
      "confidence": "measured"
    },
    "modulus": {
      "min": 210,
      "max": 210,
      "typical": 210,
      "n": 5,
      "confidence": "measured"
    },
    "hardness": {
      "min": 243.6,
      "max": 299.6,
      "typical": 282.8,
      "n": 5,
      "confidence": "measured"
    },
    "thermal_conductivity": {
      "min": 42,
      "max": 42,
      "typical": 42,
      "n": 5,
      "confidence": "measured"
    },
    "fatigue_strength": {
      "min": 360,
      "max": 470,
      "typical": 415,
      "n": 3,
      "confidence": "handbook",
      "provenance": "alloy:5140"
    },
    "impact_strength": {
      "min": 25,
      "max": 50,
      "typical": 35,
      "n": 3,
      "confidence": "handbook",
      "provenance": "alloy:5140"
    },
    "fracture_toughness": {
      "min": 65,
      "max": 65,
      "typical": 65,
      "n": 0,
      "estimated": false,
      "confidence": "handbook",
      "provenance": "alloy-specific KIC"
    },
    "electrical_conductivity": {
      "min": 7.5,
      "max": 7.5,
      "typical": 7.5,
      "n": 0,
      "estimated": false,
      "confidence": "handbook",
      "provenance": "alloy:5140"
    },
    "max_service_temp": {
      "min": 425,
      "max": 425,
      "typical": 425,
      "n": 0,
      "estimated": false,
      "confidence": "handbook",
      "provenance": "alloy:5140"
    },
    "thermal_expansion": {
      "min": 12.3,
      "max": 12.3,
      "typical": 12.3,
      "n": 0,
      "estimated": false,
      "confidence": "handbook",
      "provenance": "alloy:5140"
    },
    "poisson_ratio": {
      "min": 0.29,
      "max": 0.29,
      "typical": 0.29,
      "n": 0,
      "estimated": false,
      "confidence": "handbook",
      "provenance": "alloy:5140"
    },
    "specific_heat": {
      "min": 475,
      "max": 475,
      "typical": 475,
      "n": 0,
      "estimated": false,
      "confidence": "handbook",
      "provenance": "alloy:5140"
    },
    "melting_point": {
      "min": 1430,
      "max": 1430,
      "typical": 1430,
      "n": 0,
      "estimated": false,
      "confidence": "handbook",
      "provenance": "alloy:5140"
    },
    "price_per_kg": {
      "min": 2.5,
      "max": 2.5,
      "typical": 2.5,
      "n": 0,
      "estimated": false,
      "confidence": "handbook",
      "provenance": "alloy:5140"
    },
    "price_per_cm3": {
      "min": 0.0196,
      "max": 0.0196,
      "typical": 0.0196,
      "n": 0,
      "estimated": false,
      "confidence": "handbook",
      "provenance": "alloy:5140"
    },
    "delivered_price_per_kg": {
      "min": 3.2,
      "max": 3.2,
      "typical": 3.2,
      "n": 0,
      "estimated": true,
      "confidence": "derived",
      "provenance": "raw 2.5 × condition 1.18 × form 1.05 × grade 1.032 = 3.2 USD/kg"
    }
  },
  "composition": {
    "C": "0.4",
    "Fe": "96.5",
    "Cr": "0.8",
    "Mo": "0.15",
    "Mn": "0.85",
    "Si": "0.2"
  },
  "sources": [
    {
      "label": "ASM Handbook Vol.1 — Properties & Selection: Irons, Steels, High-Performance Alloys",
      "url": "https://dl.asminternational.org/handbooks/edited-volume/16/Properties-and-Selection-Irons-Steels-and-High",
      "verified": true
    },
    {
      "label": "ASTM A29/A29M — Carbon & Alloy Steel Bars, Hot-Wrought",
      "url": "https://store.astm.org/a0029_a0029m-20.html",
      "verified": true
    },
    {
      "label": "ASM Handbook Vol.1 — AISI 5xxx (Cr alloy steel) + SAE J404",
      "url": "https://www.sae.org/standards/content/j404/",
      "verified": true
    }
  ],
  "points": [
    [
      7.85,
      631.9,
      890,
      15.98,
      210,
      249.2,
      42
    ],
    [
      7.85,
      617.7,
      870,
      17.34,
      210,
      243.6,
      42
    ],
    [
      7.85,
      717.1,
      1010,
      16.32,
      210,
      282.8,
      42
    ],
    [
      7.85,
      759.7,
      1070,
      17.34,
      210,
      299.6,
      42
    ],
    [
      7.85,
      745.5,
      1050,
      17,
      210,
      294,
      42
    ]
  ],
  "machinability": "Good",
  "weldability": "Good",
  "corrosion_resistance": "Poor",
  "meta": {
    "row_count": 5,
    "subcategory_variants": [
      "Alloy Steel"
    ],
    "conditions": [
      "Normalized",
      "Quenched",
      "Tempered (200°C",
      "Tempered (400°C",
      "Tempered (600°C"
    ],
    "specs": [
      {
        "id": "AMS 6415",
        "org": "AMS"
      }
    ]
  },
  "fracture_toughness": 65,
  "fatigue_strength": 415,
  "density": 7.85,
  "yield_strength": 717.1,
  "uts": 1010,
  "elongation": 17,
  "modulus": 210,
  "hardness": 282.8,
  "thermal_conductivity": 42,
  "impact_strength": 35,
  "manufacturer": "Generic",
  "process": "Wrought",
  "source": "ASM Handbook Vol. 1: Irons, Steels & High-Performance Alloys",
  "aliases": [
    "UNS G51400",
    "DIN 1.7035",
    "41Cr4",
    "JIS SCr440"
  ],
  "families": [
    "Metal",
    "Alloy Steel",
    "Iron-based"
  ],
  "fatigue_estimated": false,
  "electrical_conductivity": 7.5,
  "max_service_temp": 425,
  "thermal_expansion": 12.3,
  "poisson_ratio": 0.29,
  "specific_heat": 475,
  "melting_point": 1430,
  "price_per_kg": 2.5,
  "price_per_cm3": 0.0196,
  "popularity": 3.27,
  "machining_cost_factor": 0.9,
  "ht_cost_factor": 1.3,
  "price_condition_factor": 1.18,
  "price_form_factor": 1.05,
  "price_grade_premium": 1.032,
  "delivered_price_per_kg": 3.2,
  "total_cost_estimate": 6.07,
  "tolerance_class": "IT10-12",
  "rohs_compliant": true,
  "confidence_tier": "high",
  "industry_note": "Cr 조질강 — 기어·축·볼트. 4140 보다 싸고 Mo 가 없어 경화능이 낮으므로 단면이 두꺼우면 중심부 경도가 떨어진다.",
  "_corrections": {
    "industry_note": {
      "from": null,
      "had": false
    },
    "sources": {
      "from": [
        {
          "label": "ASM Handbook Vol.1 — AISI 5xxx (Cr alloy steel) + SAE J404",
          "url": "https://www.sae.org/standards/content/j404/",
          "verified": true
        },
        {
          "label": "ASM Handbook Vol. 1: Irons, Steels & High-Performance Alloys",
          "url": null,
          "verified": false
        },
        {
          "label": "KIC fallback: AMS 6415 alloy steel",
          "url": null,
          "verified": false
        },
        {
          "label": "Fatigue fallback: σf ≈ 0.5·σy (Shigley's Mechanical Engineering Design)",
          "url": null,
          "verified": false
        }
      ]
    }
  }
}

File: data/registry/entries/met/MET-0044.json
{
  "stable_id": "MET-0044",
  "family": {
    "category": "F-MET",
    "subcategory": "F-MET-alloy-steel",
    "alloy_base": "F-AB-aisi-5140",
    "element_families": [
      "F-EL-iron-based"
    ]
  },
  "legacy_id": "G_0009",
  "origin": "generic(csv)",
  "id": "G_0009",
  "name": "AISI 5140 — Strain-hardened (Wrought)",
  "category": "Metal",
  "subcategory": "Alloy Steel",
  "tier": "generic",
  "manufacturers": [
    "Generic"
  ],
  "machines": [],
  "processes": [
    "Wrought"
  ],
  "heat_treatment": "Strain-hardened",
  "ranges": {
    "density": {
      "min": 7.85,
      "max": 7.85,
      "typical": 7.85,
      "n": 3,
      "confidence": "measured"
    },
    "yield_strength": {
      "min": 610.6,
      "max": 809.4,
      "typical": 766.8,
      "n": 3,
      "confidence": "measured"
    },
    "uts": {
      "min": 860,
      "max": 1140,
      "typical": 1080,
      "n": 3,
      "confidence": "measured"
    },
    "elongation": {
      "min": 13.77,
      "max": 18.53,
      "typical": 17.51,
      "n": 3,
      "confidence": "measured"
    },
    "modulus": {
      "min": 210,
      "max": 210,
      "typical": 210,
      "n": 3,
      "confidence": "measured"
    },
    "hardness": {
      "min": 240.8,
      "max": 319.2,
      "typical": 302.4,
      "n": 3,
      "confidence": "measured"
    },
    "thermal_conductivity": {
      "min": 42,
      "max": 42,
      "typical": 42,
      "n": 3,
      "confidence": "measured"
    },
    "fatigue_strength": {
      "min": 360,
      "max": 470,
      "typical": 415,
      "n": 3,
      "confidence": "handbook",
      "provenance": "alloy:5140"
    },
    "impact_strength": {
      "min": 25,
      "max": 50,
      "typical": 35,
      "n": 3,
      "confidence": "handbook",
      "provenance": "alloy:5140"
    },
    "fracture_toughness": {
      "min": 65,
      "max": 65,
      "typical": 65,
      "n": 0,
      "estimated": false,
      "confidence": "handbook",
      "provenance": "alloy-specific KIC"
    },
    "electrical_conductivity": {
      "min": 7.5,
      "max": 7.5,
      "typical": 7.5,
      "n": 0,
      "estimated": false,
      "confidence": "handbook",
      "provenance": "alloy:5140"
    },
    "max_service_temp": {
      "min": 425,
      "max": 425,
      "typical": 425,
      "n": 0,
      "estimated": false,
      "confidence": "handbook",
      "provenance": "alloy:5140"
    },
    "thermal_expansion": {
      "min": 12.3,
      "max": 12.3,
      "typical": 12.3,
      "n": 0,
      "estimated": false,
      "confidence": "handbook",
      "provenance": "alloy:5140"
    },
    "poisson_ratio": {
      "min": 0.29,
      "max": 0.29,
      "typical": 0.29,
      "n": 0,
      "estimated": false,
      "confidence": "handbook",
      "provenance": "alloy:5140"
    },
    "specific_heat": {
      "min": 475,
      "max": 475,
      "typical": 475,
      "n": 0,
      "estimated": false,
      "confidence": "handbook",
      "provenance": "alloy:5140"
    },
    "melting_point": {
      "min": 1430,
      "max": 1430,
      "typical": 1430,
      "n": 0,
      "estimated": false,
      "confidence": "handbook",
      "provenance": "alloy:5140"
    },
    "price_per_kg": {
      "min": 2.5,
      "max": 2.5,
      "typical": 2.5,
      "n": 0,
      "estimated": false,
      "confidence": "handbook",
      "provenance": "alloy:5140"
    },
    "price_per_cm3": {
      "min": 0.0196,
      "max": 0.0196,
      "typical": 0.0196,
      "n": 0,
      "estimated": false,
      "confidence": "handbook",
      "provenance": "alloy:5140"
    },
    "delivered_price_per_kg": {
      "min": 2.93,
      "max": 2.93,
      "typical": 2.93,
      "n": 0,
      "estimated": true,
      "confidence": "derived"
    }
  },
  "composition": {
    "C": "0.4",
    "Fe": "96.5",
    "Cr": "0.8",
    "Mo": "0.15",
    "Mn": "0.85",
    "Si": "0.2"
  },
  "sources": [
    {
      "label": "ASM Handbook Vol.1 — Properties & Selection: Irons, Steels, High-Performance Alloys",
      "url": "https://www.asminternational.org/asm-handbook-volume-1-properties-and-selection-irons-steels-and-high-performance-alloys",
      "verified": true
    },
    {
      "label": "ASTM A29/A29M — Carbon & Alloy Steel Bars, Hot-Wrought",
      "url": "https://store.astm.org/a0029_a0029m-20.html",
      "verified": true
    },
    {
      "label": "ASM Handbook Vol.1 — AISI 5xxx (Cr alloy steel) + SAE J404",
      "url": "https://www.sae.org/standards/content/j404/",
      "verified": true
    }
  ],
  "points": [
    [
      7.85,
      610.6,
      860,
      13.77,
      210,
      240.8,
      42
    ],
    [
      7.85,
      809.4,
      1140,
      18.53,
      210,
      319.2,
      42
    ],
    [
      7.85,
      766.8000000000001,
      1080,
      17.51,
      210,
      302.40000000000003,
      42
    ]
  ],
  "machinability": "Good",
  "weldability": "Good",
  "corrosion_resistance": "Poor",
  "meta": {
    "row_count": 3,
    "subcategory_variants": [
      "Alloy Steel"
    ],
    "conditions": [
      "As-Rolled",
      "Cold Rolled",
      "Hot Rolled"
    ],
    "specs": [
      {
        "id": "AMS 6415",
        "org": "AMS"
      }
    ]
  },
  "fracture_toughness": 65,
  "fatigue_strength": 415,
  "density": 7.85,
  "yield_strength": 766.8,
  "uts": 1080,
  "elongation": 17.51,
  "modulus": 210,
  "hardness": 302.4,
  "thermal_conductivity": 42,
  "impact_strength": 35,
  "manufacturer": "Generic",
  "process": "Wrought",
  "source": "ASM Handbook Vol. 1: Irons, Steels & High-Performance Alloys",
  "aliases": [
    "UNS G51400",
    "DIN 1.7035",
    "41Cr4",
    "JIS SCr440"
  ],
  "families": [
    "Metal",
    "Alloy Steel",
    "Iron-based"
  ],
  "fatigue_estimated": false,
  "electrical_conductivity": 7.5,
  "max_service_temp": 425,
  "thermal_expansion": 12.3,
  "poisson_ratio": 0.29,
  "specific_heat": 475,
  "melting_point": 1430,
  "price_per_kg": 2.5,
  "price_per_cm3": 0.0196,
  "popularity": 3.23,
  "machining_cost_factor": 0.9,
  "ht_cost_factor": 1.1,
  "price_condition_factor": 1.08,
  "price_form_factor": 1.05,
  "price_grade_premium": 1.032,
  "delivered_price_per_kg": 2.93,
  "total_cost_estimate": 5.56,
  "tolerance_class": "IT10-12",
  "rohs_compliant": true,
  "confidence_tier": "high",
  "industry_note": "Cr 조질강 — 기어·축·볼트. 4140 보다 싸고 Mo 가 없어 경화능이 낮으므로 단면이 두꺼우면 중심부 경도가 떨어진다.",
  "_corrections": {
    "industry_note": {
      "from": null,
      "had": false
    },
    "sources": {
      "from": [
        {
          "label": "ASM Handbook Vol.1 — AISI 5xxx (Cr alloy steel) + SAE J404",
          "url": "https://www.sae.org/standards/content/j404/",
          "verified": true
        },
        {
          "label": "ASM Handbook Vol. 1: Irons, Steels & High-Performance Alloys",
          "url": null,
          "verified": false
        },
        {
          "label": "KIC fallback: AMS 6415 alloy steel",
          "url": null,
          "verified": false
        },
        {
          "label": "Fatigue fallback: σf ≈ 0.5·σy (Shigley's Mechanical Engineering Design)",
          "url": null,
          "verified": false
        }
      ]
    }
  }
}

File: data/registry/entries/met/MET-0045.json
{
  "stable_id": "MET-0045",
  "family": {
    "category": "F-MET",
    "subcategory": "F-MET-alloy-steel",
    "alloy_base": "F-AB-aisi-5160-spring",
    "element_families": [
      "F-EL-iron-based"
    ]
  },
  "legacy_id": "R_0118",
  "origin": "reference(supplementary)",
  "id": "R_0118",
  "name": "AISI 5160 (spring)",
  "category": "Metal",
  "subcategory": "Alloy Steel",
  "tier": "reference",
  "manufacturers": [
    "Reference data"
  ],
  "machines": [],
  "processes": [
    "Wrought"
  ],
  "heat_treatment": null,
  "ranges": {
    "density": {
      "min": 7.85,
      "max": 7.85,
      "typical": 7.85,
      "n": 3,
      "confidence": "measured"
    },
    "yield_strength": {
      "min": 1380,
      "max": 1530,
      "typical": 1450,
      "n": 3,
      "confidence": "measured"
    },
    "uts": {
      "min": 1520,
      "max": 1700,
      "typical": 1600,
      "n": 3,
      "confidence": "measured"
    },
    "elongation": {
      "min": 7,
      "max": 11,
      "typical": 9,
      "n": 3,
      "confidence": "measured"
    },
    "modulus": {
      "min": 205,
      "max": 205,
      "typical": 205,
      "n": 3,
      "confidence": "measured"
    },
    "hardness": {
      "min": 460,
      "max": 500,
      "typical": 480,
      "n": 3,
      "confidence": "measured"
    },
    "thermal_conductivity": {
      "min": 46,
      "max": 46,
      "typical": 46,
      "n": 3,
      "confidence": "measured"
    },
    "fatigue_strength": {
      "min": 395,
      "max": 510,
      "typical": 450,
      "n": 3,
      "confidence": "handbook",
      "provenance": "alloy:5160"
    },
    "impact_strength": {
      "min": 22,
      "max": 45,
      "typical": 32,
      "n": 3,
      "confidence": "handbook",
      "provenance": "alloy:5160"
    },
    "fracture_toughness": {
      "min": 60,
      "max": 60,
      "typical": 60,
      "n": 0,
      "estimated": false,
      "confidence": "handbook",
      "provenance": "alloy-specific KIC"
    },
    "electrical_conductivity": {
      "min": 7.5,
      "max": 7.5,
      "typical": 7.5,
      "n": 0,
      "estimated": false,
      "confidence": "handbook",
      "provenance": "alloy:5160"
    },
    "max_service_temp": {
      "min": 425,
      "max": 425,
      "typical": 425,
      "n": 0,
      "estimated": false,
      "confidence": "handbook",
      "provenance": "alloy:5160"
    },
    "thermal_expansion": {
      "min": 12.3,
      "max": 12.3,
      "typical": 12.3,
      "n": 0,
      "estimated": false,
      "confidence": "handbook",
      "provenance": "alloy:5160"
    },
    "poisson_ratio": {
      "min": 0.29,
      "max": 0.29,
      "typical": 0.29,
      "n": 0,
      "estimated": false,
      "confidence": "handbook",
      "provenance": "alloy:5160"
    },
    "specific_heat": {
      "min": 475,
      "max": 475,
      "typical": 475,
      "n": 0,
      "estimated": false,
      "confidence": "handbook",
      "provenance": "alloy:5160"
    },
    "melting_point": {
      "min": 1430,
      "max": 1430,
      "typical": 1430,
      "n": 0,
      "estimated": false,
      "confidence": "handbook",
      "provenance": "alloy:5160"
    },
    "price_per_kg": {
      "min": 2.8,
      "max": 2.8,
      "typical": 2.8,
      "n": 0,
      "estimated": false,
      "confidence": "handbook",
      "provenance": "alloy:5160"
    },
    "price_per_cm3": {
      "min": 0.022,
      "max": 0.022,
      "typical": 0.022,
      "n": 0,
      "estimated": false,
      "confidence": "handbook",
      "provenance": "alloy:5160"
    },
    "delivered_price_per_kg": {
      "min": 3.08,
      "max": 3.08,
      "typical": 3.08,
      "n": 0,
      "estimated": true,
      "confidence": "derived",
      "provenance": "raw 2.8 × condition 1 × form 1.05 × grade 1.048 = 3.08 USD/kg"
    }
  },
  "composition": {
    "Fe": "balance",
    "C": "0.56~0.64",
    "Cr": "0.7~0.9",
    "Mn": "0.75~1"
  },
  "sources": [
    {
      "label": "ASM Handbook Vol.1 — AISI 5xxx (Cr alloy steel) + SAE J404",
      "url": "https://www.sae.org/standards/content/j404/",
      "verified": true
    },
    {
      "label": "MatWeb — AISI 5160 spring steel",
      "url": "https://www.matweb.com/search/QuickText.aspx?SearchText=AISI+5160",
      "verified": false
    },
    {
      "label": "ASM — AISI 5160 spring steel (Q&T)",
      "url": null,
      "verified": false
    },
    {
      "label": "KIC fallback: ASM spring steel",
      "url": null,
      "verified": false
    }
  ],
  "points": [
    [
      7.85,
      1450,
      1600,
      9,
      205,
      480,
      46
    ],
    [
      7.85,
      1380,
      1520,
      7,
      205,
      460,
      46
    ],
    [
      7.85,
      1530,
      1700,
      11,
      205,
      500,
      46
    ]
  ],
  "machinability": "Fair",
  "weldability": "Fair",
  "corrosion_resistance": "Poor",
  "industry_note": null,
  "meta": {
    "reference": true
  },
  "fracture_toughness": 60,
  "fatigue_strength": 450,
  "density": 7.85,
  "yield_strength": 1450,
  "uts": 1600,
  "elongation": 9,
  "modulus": 205,
  "hardness": 480,
  "thermal_conductivity": 46,
  "impact_strength": 32,
  "manufacturer": "Reference data",
  "process": "Wrought",
  "source": "MatWeb — AISI 5160 spring steel",
  "aliases": [
    "UNS G51600",
    "DIN 1.7176",
    "60Cr3",
    "JIS SUP9A"
  ],
  "families": [
    "Metal",
    "Alloy Steel",
    "Iron-based"
  ],
  "fatigue_estimated": false,
  "electrical_conductivity": 7.5,
  "max_service_temp": 425,
  "thermal_expansion": 12.3,
  "poisson_ratio": 0.29,
  "specific_heat": 475,
  "melting_point": 1430,
  "price_per_kg": 2.8,
  "price_per_cm3": 0.022,
  "popularity": 3.2,
  "machining_cost_factor": 1,
  "ht_cost_factor": 1,
  "price_condition_factor": 1,
  "price_form_factor": 1.05,
  "price_grade_premium": 1.048,
  "delivered_price_per_kg": 3.08,
  "total_cost_estimate": 6.16,
  "tolerance_class": "IT10-12",
  "rohs_compliant": null,
  "rohs_basis": "no_regulated_element_data",
  "confidence_tier": "high"
}

File: data/registry/entries/met/MET-0046.json
{
  "stable_id": "MET-0046",
  "family": {
    "category": "F-MET",
    "subcategory": "F-MET-alloy-steel",
    "alloy_base": "F-AB-aisi-52100-bearing",
    "element_families": [
      "F-EL-iron-based"
    ]
  },
  "legacy_id": "R_0107",
  "origin": "reference(supplementary)",
  "id": "R_0107",
  "name": "AISI 52100 (bearing)",
  "category": "Metal",
  "subcategory": "Alloy Steel",
  "tier": "reference",
  "manufacturers": [
    "Reference data"
  ],
  "machines": [],
  "processes": [
    "Wrought"
  ],
  "heat_treatment": null,
  "ranges": {
    "density": {
      "min": 7.81,
      "max": 7.81,
      "typical": 7.81,
      "n": 3,
      "confidence": "measured"
    },
    "yield_strength": {
      "min": 1600,
      "max": 1900,
      "typical": 1750,
      "n": 3,
      "confidence": "measured"
    },
    "uts": {
      "min": 1900,
      "max": 2200,
      "typical": 2050,
      "n": 3,
      "confidence": "measured"
    },
    "elongation": {
      "min": 1,
      "max": 2,
      "typical": 1,
      "n": 3,
      "confidence": "measured"
    },
    "modulus": {
      "min": 210,
      "max": 210,
      "typical": 210,
      "n": 3,
      "confidence": "measured"
    },
    "hardness": {
      "min": 660,
      "max": 740,
      "typical": 700,
      "n": 3,
      "confidence": "measured"
    },
    "thermal_conductivity": {
      "min": 45,
      "max": 45,
      "typical": 45,
      "n": 3,
      "confidence": "measured"
    },
    "fatigue_strength": {
      "min": 700,
      "max": 1015,
      "typical": 875,
      "n": 0,
      "confidence": "derived",
      "provenance": "family:σf≈0.5·σy (Shigley's Mechanical Engineering Design)"
    },
    "impact_strength": {
      "min": 15,
      "max": 60,
      "typical": 35,
      "n": 0,
      "estimated": true,
      "confidence": "class",
      "provenance": "class:Iron-based generic"
    },
    "fracture_toughness": {
      "min": 15,
      "max": 30,
      "typical": 22,
      "n": 0,
      "confidence": "class",
      "provenance": "class:52100 bearing"
    },
    "electrical_conductivity": {
      "min": 4.25,
      "max": 5.75,
      "typical": 5,
      "n": 0,
      "estimated": true,
      "confidence": "subfamily",
      "provenance": "3rd_family:Alloy Steel"
    },
    "max_service_temp": {
      "min": 408,
      "max": 552,
      "typical": 480,
      "n": 0,
      "estimated": true,
      "confidence": "subfamily",
      "provenance": "3rd_family:Alloy Steel"
    },
    "thermal_expansion": {
      "min": 10.455,
      "max": 14.145,
      "typical": 12.3,
      "n": 0,
      "estimated": true,
      "confidence": "subfamily",
      "provenance": "3rd_family:Alloy Steel"
    },
    "poisson_ratio": {
      "min": 0.27,
      "max": 0.31,
      "typical": 0.29,
      "n": 0,
      "estimated": true,
      "confidence": "subfamily",
      "provenance": "3rd_family:Alloy Steel"
    },
    "specific_heat": {
      "min": 403.75,
      "max": 546.25,
      "typical": 475,
      "n": 0,
      "estimated": true,
      "confidence": "subfamily",
      "provenance": "3rd_family:Alloy Steel"
    },
    "melting_point": {
      "min": 1210.4,
      "max": 1637.6,
      "typical": 1424,
      "n": 0,
      "estimated": true,
      "confidence": "subfamily",
      "provenance": "3rd_family:Alloy Steel"
    },
    "price_per_kg": {
      "min": 3.4,
      "max": 4.6,
      "typical": 4,
      "n": 0,
      "estimated": true,
      "confidence": "subfamily",
      "provenance": "3rd_family:Alloy Steel"
    },
    "price_per_cm3": {
      "min": 0.0265,
      "max": 0.0359,
      "typical": 0.0312,
      "n": 0,
      "estimated": true,
      "confidence": "subfamily",
      "provenance": "3rd_family:Alloy Steel"
    },
    "delivered_price_per_kg": {
      "min": 4.2,
      "max": 4.2,
      "typical": 4.2,
      "n": 0,
      "estimated": true,
      "confidence": "derived"
    }
  },
  "composition": {
    "Fe": "balance",
    "C": "0.98~1.1",
    "Cr": "1.3~1.6",
    "Mn": "0.25~0.45"
  },
  "sources": [
    {
      "label": "MatWeb — AISI 52100 bearing steel",
      "url": "https://www.matweb.com/search/QuickText.aspx?SearchText=AISI+52100",
      "verified": false
    },
    {
      "label": "ASM — AISI 52100 bearing steel (UNS G52986, hardened)",
      "url": null,
      "verified": false
    },
    {
      "label": "KIC fallback: 52100 bearing",
      "url": null,
      "verified": false
    },
    {
      "label": "ASM Handbook Vol.1 — AISI 52100 bearing steel",
      "url": "https://www.asminternational.org/asm-handbook-volume-1-properties-and-selection-irons-steels-and-high-performance-alloys",
      "verified": true
    },
    {
      "label": "MatWeb — AISI 52100 fully hardened bearing",
      "url": "https://www.matweb.com/search/DataSheet.aspx?MatGUID=4a25fc0eebbc4d8caef0d7d1bd6a4dad",
      "verified": false
    },
    {
      "label": "ASTM A295 — High-Carbon Bearing Steel",
      "url": "https://store.astm.org/a0295_a0295m-20.html",
      "verified": false
    }
  ],
  "points": [
    [
      7.81,
      1750,
      2050,
      1,
      210,
      700,
      45
    ],
    [
      7.81,
      1600,
      1900,
      1,
      210,
      660,
      45
    ],
    [
      7.81,
      1900,
      2200,
      2,
      210,
      740,
      45
    ]
  ],
  "machinability": "Fair",
  "weldability": "Poor",
  "corrosion_resistance": "Poor",
  "industry_note": "UNS G52986 / DIN 1.3505 / 100Cr6 / JIS SUJ2 / EN31 — high-C low-Cr bearing steel (C 0.95-1.10, Cr 1.30-1.60, Mn 0.25-0.45). 845°C oil Q + 150°C T (typical bearing temper): HRC 60-62, σy 1750 / UTS 2050. Fatigue σf 700-900 MPa (R=-1, 10^7), 우수한 wear / contact fatigue (rolling element bearing 표준 selection). Tmax 480°C (그 위에선 over-tempering 시작). 모든 rolling element bearing (ball, roller, taper) — 99% 가 52100. Through-hardened (no case).",
  "meta": {
    "reference": true,
    "_r173_note_applied": true,
    "specs": [
      {
        "id": "ASTM A295",
        "org": "ASTM"
      },
      {
        "id": "UNS G52986",
        "org": "UNS"
      }
    ]
  },
  "fracture_toughness": 22,
  "fatigue_strength": 875,
  "density": 7.81,
  "yield_strength": 1750,
  "uts": 2050,
  "elongation": 1,
  "modulus": 210,
  "hardness": 700,
  "thermal_conductivity": 45,
  "impact_strength": 35,
  "manufacturer": "Reference data",
  "process": "Wrought",
  "source": "MatWeb — AISI 52100 bearing steel",
  "aliases": [
    "UNS G52986",
    "DIN 1.3505",
    "100Cr6",
    "JIS SUJ2",
    "EN31"
  ],
  "families": [
    "Metal",
    "Alloy Steel",
    "Iron-based"
  ],
  "electrical_conductivity": 5,
  "max_service_temp": 480,
  "thermal_expansion": 12.3,
  "poisson_ratio": 0.29,
  "specific_heat": 475,
  "melting_point": 1424,
  "price_per_kg": 4,
  "price_per_cm3": 0.0312,
  "popularity": 4.35,
  "machining_cost_factor": 1,
  "ht_cost_factor": 1,
  "price_condition_factor": 1,
  "price_form_factor": 1.05,
  "price_grade_premium": 1,
  "delivered_price_per_kg": 4.2,
  "total_cost_estimate": 8.4,
  "tolerance_class": "IT10-12",
  "rohs_compliant": true,
  "elevated_temp": [
    {
      "temp": 25,
      "ys": 1700,
      "uts": 2000,
      "E": 210
    },
    {
      "temp": 200,
      "ys": 1500,
      "uts": 1850,
      "E": 200
    },
    {
      "temp": 400,
      "ys": 1100,
      "uts": 1400,
      "E": 180
    }
  ],
  "elevated_temp_src": "핸드북 typical — 개별 인용 미기재",
  "confidence_tier": "high"
}

File: data/registry/entries/met/MET-0047.json
{
  "stable_id": "MET-0047",
  "family": {
    "category": "F-MET",
    "subcategory": "F-MET-alloy-steel",
    "alloy_base": "F-AB-aisi-6150",
    "element_families": [
      "F-EL-iron-based"
    ]
  },
  "legacy_id": "G_0013",
  "origin": "generic(csv)",
  "id": "G_0013",
  "name": "AISI 6150 — Annealed (Wrought)",
  "category": "Metal",
  "subcategory": "Alloy Steel",
  "tier": "generic",
  "manufacturers": [
    "Generic"
  ],
  "machines": [],
  "processes": [
    "Wrought"
  ],
  "heat_treatment": "Annealed",
  "ranges": {
    "density": {
      "min": 7.85,
      "max": 7.85,
      "typical": 7.85,
      "n": 1,
      "confidence": "handbook"
    },
    "yield_strength": {
      "min": 410,
      "max": 620,
      "typical": 480,
      "n": 1,
      "confidence": "handbook"
    },
    "uts": {
      "min": 620,
      "max": 760,
      "typical": 670,
      "n": 1,
      "confidence": "handbook"
    },
    "elongation": {
      "min": 23,
      "typical": 23,
      "max": 23,
      "confidence": "handbook",
      "provenance": "교정: Ansys Granta MI — Low alloy steel AISI 6150 annealed (사용자 제공 R226l: El 18~28) · ASM Vol.1 6150 annealed El ~23%"
    },
    "modulus": {
      "min": 200,
      "max": 210,
      "typical": 205,
      "n": 1,
      "confidence": "handbook"
    },
    "hardness": {
      "min": 180,
      "max": 230,
      "typical": 200,
      "n": 1,
      "confidence": "handbook"
    },
    "thermal_conductivity": {
      "min": 42,
      "max": 42,
      "typical": 42,
      "n": 1,
      "confidence": "handbook"
    },
    "fatigue_strength": {
      "min": 250,
      "max": 350,
      "typical": 300,
      "n": 0,
      "confidence": "handbook",
      "provenance": "alloy:6150 × HT:fully annealed (f×0.5, i×2.5)",
      "estimated": false
    },
    "impact_strength": {
      "min": 63,
      "max": 125,
      "typical": 88,
      "n": 0,
      "confidence": "derived",
      "provenance": "alloy:6150 × HT:fully annealed (f×0.5, i×2.5)",
      "estimated": true,
      "base_n": 3,
      "base_value": 35,
      "base_range": [
        25,
        50
      ],
      "factor": 2.5,
      "condition": "fully annealed",
      "model": "ht-multiplier:impact"
    },
    "fracture_toughness": {
      "min": 144,
      "max": 144,
      "typical": 144,
      "n": 0,
      "estimated": true,
      "confidence": "derived",
      "base_value": 80,
      "factor": 1.8,
      "condition": "fully annealed",
      "provenance": "alloy-specific KIC × HT:fully annealed (k×1.8)"
    },
    "electrical_conductivity": {
      "min": 6.5,
      "max": 6.5,
      "typical": 6.5,
      "n": 0,
      "estimated": false,
      "confidence": "handbook",
      "provenance": "alloy:6150"
    },
    "max_service_temp": {
      "min": 480,
      "max": 480,
      "typical": 480,
      "n": 0,
      "estimated": false,
      "confidence": "handbook",
      "provenance": "alloy:6150"
    },
    "thermal_expansion": {
      "min": 12,
      "max": 12,
      "typical": 12,
      "n": 0,
      "estimated": false,
      "confidence": "handbook",
      "provenance": "alloy:6150"
    },
    "poisson_ratio": {
      "min": 0.29,
      "max": 0.29,
      "typical": 0.29,
      "n": 0,
      "estimated": false,
      "confidence": "handbook",
      "provenance": "alloy:6150"
    },
    "specific_heat": {
      "min": 476,
      "max": 476,
      "typical": 476,
      "n": 0,
      "estimated": false,
      "confidence": "handbook",
      "provenance": "alloy:6150"
    },
    "melting_point": {
      "min": 1430,
      "max": 1430,
      "typical": 1430,
      "n": 0,
      "estimated": false,
      "confidence": "handbook",
      "provenance": "alloy:6150"
    },
    "price_per_kg": {
      "min": 3.5,
      "max": 3.5,
      "typical": 3.5,
      "n": 0,
      "estimated": false,
      "confidence": "handbook",
      "provenance": "alloy:6150"
    },
    "price_per_cm3": {
      "min": 0.0275,
      "max": 0.0275,
      "typical": 0.0275,
      "n": 0,
      "estimated": false,
      "confidence": "handbook",
      "provenance": "alloy:6150"
    },
    "delivered_price_per_kg": {
      "min": 3.9,
      "max": 3.9,
      "typical": 3.9,
      "n": 0,
      "estimated": true,
      "confidence": "derived",
      "provenance": "raw 3.5 × condition 1.02 × form 1.05 × grade 1.04 = 3.9 USD/kg"
    }
  },
  "composition": {
    "Fe": "balance",
    "C": "0.48~0.53",
    "Cr": "0.80~1.10",
    "V": "≥0.15",
    "Mn": "0.70~0.90",
    "Si": "0.15~0.30"
  },
  "sources": [
    {
      "label": "ASM Handbook Vol.1 — Properties & Selection: Irons, Steels, High-Performance Alloys",
      "url": "https://dl.asminternational.org/handbooks/edited-volume/16/Properties-and-Selection-Irons-Steels-and-High",
      "verified": true
    },
    {
      "label": "ASTM A29/A29M — Carbon & Alloy Steel Bars, Hot-Wrought",
      "url": "https://store.astm.org/a0029_a0029m-20.html",
      "verified": true
    },
    {
      "label": "ASM Handbook Vol.1 + SAE J404 — AISI 6xxx (Cr-V spring steel)",
      "url": "https://www.sae.org/standards/content/j404/",
      "verified": true
    }
  ],
  "points": [
    [
      7.85,
      480,
      670,
      23,
      205,
      200,
      42
    ]
  ],
  "machinability": "Excellent",
  "weldability": "Good",
  "corrosion_resistance": "Good",
  "meta": {
    "row_count": 1,
    "subcategory_variants": [
      "Alloy Steel"
    ],
    "conditions": [
      "Annealed"
    ],
    "specs": [
      {
        "id": "AMS 6415",
        "org": "AMS"
      }
    ]
  },
  "fracture_toughness": 144,
  "fatigue_strength": 300,
  "density": 7.85,
  "yield_strength": 480,
  "uts": 670,
  "elongation": 23,
  "modulus": 205,
  "hardness": 200,
  "thermal_conductivity": 42,
  "impact_strength": 88,
  "manufacturer": "Generic",
  "process": "Wrought",
  "source": "ASM Handbook Vol. 1: Irons, Steels & High-Performance Alloys",
  "aliases": [
    "UNS G61500",
    "DIN 1.8159",
    "51CrV4",
    "JIS SUP10"
  ],
  "families": [
    "Metal",
    "Alloy Steel",
    "Aluminum-based"
  ],
  "fatigue_estimated": true,
  "electrical_conductivity": 6.5,
  "max_service_temp": 480,
  "thermal_expansion": 12,
  "poisson_ratio": 0.29,
  "specific_heat": 476,
  "melting_point": 1430,
  "price_per_kg": 3.5,
  "price_per_cm3": 0.0275,
  "popularity": 3.2,
  "machining_cost_factor": 0.9,
  "ht_cost_factor": 1.1,
  "price_condition_factor": 1.02,
  "price_form_factor": 1.05,
  "price_grade_premium": 1.04,
  "delivered_price_per_kg": 3.9,
  "total_cost_estimate": 7.41,
  "tolerance_class": "IT10-12",
  "rohs_compliant": true,
  "confidence_tier": "medium",
  "_corrections": {
    "sources": {
      "from": [
        {
          "label": "ASM Handbook Vol.1 + SAE J404 — AISI 6xxx (Cr-V spring steel)",
          "url": "https://www.sae.org/standards/content/j404/",
          "verified": true
        },
        {
          "label": "ASM Handbook Vol. 1: Irons, Steels & High-Performance Alloys",
          "url": null,
          "verified": false
        },
        {
          "label": "KIC fallback: AMS 6415 alloy steel",
          "url": null,
          "verified": false
        },
        {
          "label": "Fatigue fallback: σf ≈ 0.5·σy (Shigley's Mechanical Engineering Design)",
          "url": null,
          "verified": false
        }
      ]
    },
    "elongation": {
      "had_range": true,
      "val_range": {
        "min": 12.09,
        "max": 12.09,
        "typical": 12.09,
        "n": 1,
        "confidence": "handbook"
      },
      "had_scalar": true,
      "val_scalar": 12.09
    },
    "_basis": "AISI 6150 annealed — DB El 12.1% 는 annealed 대역(18~28) 미달 (Q+T 값 혼입 의심). σy/UTS 는 대역 내 → El 만 교정",
    "_src": "Ansys Granta MI — Low alloy steel AISI 6150 annealed (사용자 제공 R226l: El 18~28) · ASM Vol.1 6150 annealed El ~23%",
    "points": {
      "from": [
        [
          7.85,
          704,
          968,
          12.09,
          210,
          272.8,
          42
        ]
      ]
    }
  }
}
