Repository: slmhlight/GRANTA

# AM Materials Explorer

ANSYS Granta-style **additive-manufacturing (AM) materials database** — an interactive
web app for exploring metal & polymer materials through dynamic Ashby charts, advanced
filtering, **range-based property data**, and **cited manufacturer datasheets**.

> 적층제조(AM) 소재 데이터베이스 탐색기. 대화형 Ashby 차트, 고급 필터링, **물성 range 데이터**,
> **데이터시트 출처 추적**을 제공합니다.

## Features
- **Range-based properties** — every property is a `min · typical · max` aggregated from real data points (heat treatments × build direction × vendors), shown as smooth property envelopes on the Ashby chart and min–max sub-lines in the detail panel.

File: data/registry/entries/met/MET-0048.json
{
  "stable_id": "MET-0048",
  "family": {
    "category": "F-MET",
    "subcategory": "F-MET-alloy-steel",
    "alloy_base": "F-AB-aisi-6150",
    "element_families": [
      "F-EL-iron-based"
    ]
  },
  "legacy_id": "G_0014",
  "origin": "generic(csv)",
  "id": "G_0014",
  "name": "AISI 6150 — As-cast / forged (Wrought)",
  "category": "Metal",
  "subcategory": "Alloy Steel",
  "tier": "generic",
  "manufacturers": [
    "Generic"
  ],
  "machines": [],
  "processes": [
    "Wrought"
  ],
  "heat_treatment": "As-cast / forged",
  "ranges": {
    "density": {
      "min": 7.85,
      "max": 7.85,
      "typical": 7.85,
      "n": 2,
      "confidence": "handbook"
    },
    "yield_strength": {
      "min": 410,
      "max": 620,
      "typical": 480,
      "n": 2,
      "confidence": "handbook"
    },
    "uts": {
      "min": 620,
      "max": 760,
      "typical": 670,
      "n": 2,
      "confidence": "handbook"
    },
    "elongation": {
      "min": 11.05,
      "max": 12.35,
      "typical": 12.35,
      "n": 2,
      "confidence": "handbook"
    },
    "modulus": {
      "min": 200,
      "max": 210,
      "typical": 205,
      "n": 2,
      "confidence": "handbook"
    },
    "hardness": {
      "min": 180,
      "max": 230,
      "typical": 200,
      "n": 2,
      "confidence": "handbook"
    },
    "thermal_conductivity": {
      "min": 42,
      "max": 42,
      "typical": 42,
      "n": 2,
      "confidence": "handbook"
    },
    "fatigue_strength": {
      "min": 250,
      "max": 350,
      "typical": 300,
      "n": 3,
      "confidence": "handbook",
      "provenance": "alloy:6150"
    },
    "impact_strength": {
      "min": 25,
      "max": 50,
      "typical": 35,
      "n": 3,
      "confidence": "handbook",
      "provenance": "alloy:6150"
    },
    "fracture_toughness": {
      "min": 80,
      "max": 80,
      "typical": 80,
      "n": 0,
      "estimated": false,
      "confidence": "handbook",
      "provenance": "alloy-specific KIC"
    },
    "electrical_conductivity": {
      "min": 6.5,
      "max": 6.5,
      "typical": 6.5,
      "n": 0,
      "estimated": false,
      "confidence": "handbook",
      "provenance": "alloy:6150"
    },
    "max_service_temp": {
      "min": 480,
      "max": 480,
      "typical": 480,
      "n": 0,
      "estimated": false,
      "confidence": "handbook",
      "provenance": "alloy:6150"
    },
    "thermal_expansion": {
      "min": 12,
      "max": 12,
      "typical": 12,
      "n": 0,
      "estimated": false,
      "confidence": "handbook",
      "provenance": "alloy:6150"
    },
    "poisson_ratio": {
      "min": 0.29,
      "max": 0.29,
      "typical": 0.29,
      "n": 0,
      "estimated": false,
      "confidence": "handbook",
      "provenance": "alloy:6150"
    },
    "specific_heat": {
      "min": 476,
      "max": 476,
      "typical": 476,
      "n": 0,
      "estimated": false,
      "confidence": "handbook",
      "provenance": "alloy:6150"
    },
    "melting_point": {
      "min": 1430,
      "max": 1430,
      "typical": 1430,
      "n": 0,
      "estimated": false,
      "confidence": "handbook",
      "provenance": "alloy:6150"
    },
    "price_per_kg": {
      "min": 3.5,
      "max": 3.5,
      "typical": 3.5,
      "n": 0,
      "estimated": false,
      "confidence": "handbook",
      "provenance": "alloy:6150"
    },
    "price_per_cm3": {
      "min": 0.0275,
      "max": 0.0275,
      "typical": 0.0275,
      "n": 0,
      "estimated": false,
      "confidence": "handbook",
      "provenance": "alloy:6150"
    },
    "delivered_price_per_kg": {
      "min": 3.82,
      "max": 3.82,
      "typical": 3.82,
      "n": 0,
      "estimated": true,
      "confidence": "derived"
    }
  },
  "composition": {
    "Fe": "balance",
    "C": "0.48~0.53",
    "Cr": "0.80~1.10",
    "V": "≥0.15",
    "Mn": "0.70~0.90",
    "Si": "0.15~0.30"
  },
  "sources": [
    {
      "label": "ASM Handbook Vol.1 + SAE J404 — AISI 6xxx (Cr-V spring steel)",
      "url": "https://www.sae.org/standards/content/j404/",
      "verified": true
    },
    {
      "label": "ASM Handbook Vol. 1: Irons, Steels & High-Performance Alloys",
      "url": null,
      "verified": false
    },
    {
      "label": "MatWeb — search \"AISI 6150\"",
      "url": "https://www.matweb.com/search/QuickText.aspx?SearchText=AISI%206150",
      "verified": false
    },
    {
      "label": "KIC fallback: AMS 6415 alloy steel",
      "url": null,
      "verified": false
    }
  ],
  "points": [
    [
      7.85,
      880.0000000000001,
      1210,
      11.05,
      210,
      341,
      42
    ],
    [
      7.85,
      800,
      1100,
      12.35,
      210,
      310,
      42
    ]
  ],
  "machinability": "Fair",
  "weldability": "Fair",
  "corrosion_resistance": "Poor",
  "meta": {
    "row_count": 2,
    "subcategory_variants": [
      "Alloy Steel"
    ],
    "conditions": [
      "As-Cast",
      "As-Forged"
    ],
    "specs": [
      {
        "id": "AMS 6415",
        "org": "AMS"
      }
    ]
  },
  "fracture_toughness": 80,
  "fatigue_strength": 300,
  "density": 7.85,
  "yield_strength": 480,
  "uts": 670,
  "elongation": 12.35,
  "modulus": 205,
  "hardness": 200,
  "thermal_conductivity": 42,
  "impact_strength": 35,
  "manufacturer": "Generic",
  "process": "Wrought",
  "source": "ASM Handbook Vol. 1: Irons, Steels & High-Performance Alloys",
  "aliases": [
    "UNS G61500",
    "DIN 1.8159",
    "51CrV4",
    "JIS SUP10"
  ],
  "families": [
    "Metal",
    "Alloy Steel",
    "Iron-based"
  ],
  "fatigue_estimated": false,
  "electrical_conductivity": 6.5,
  "max_service_temp": 480,
  "thermal_expansion": 12,
  "poisson_ratio": 0.29,
  "specific_heat": 476,
  "melting_point": 1430,
  "price_per_kg": 3.5,
  "price_per_cm3": 0.0275,
  "popularity": 3.12,
  "machining_cost_factor": 1,
  "ht_cost_factor": 1,
  "price_condition_factor": 1,
  "price_form_factor": 1.05,
  "price_grade_premium": 1.04,
  "delivered_price_per_kg": 3.82,
  "total_cost_estimate": 3.82,
  "tolerance_class": "IT10-12",
  "rohs_compliant": true,
  "confidence_tier": "medium"
}

File: data/registry/entries/met/MET-0049.json
{
  "stable_id": "MET-0049",
  "family": {
    "category": "F-MET",
    "subcategory": "F-MET-alloy-steel",
    "alloy_base": "F-AB-aisi-6150",
    "element_families": [
      "F-EL-iron-based"
    ]
  },
  "legacy_id": "G_0016",
  "origin": "generic(csv)",
  "id": "G_0016",
  "name": "AISI 6150 — As-supplied (Wrought)",
  "category": "Metal",
  "subcategory": "Alloy Steel",
  "tier": "generic",
  "manufacturers": [
    "Generic"
  ],
  "machines": [],
  "processes": [
    "Wrought"
  ],
  "heat_treatment": "Mill-annealed (ASTM default)",
  "ranges": {
    "density": {
      "min": 7.85,
      "max": 7.85,
      "typical": 7.85,
      "n": 5,
      "confidence": "handbook"
    },
    "yield_strength": {
      "min": 410,
      "max": 620,
      "typical": 480,
      "n": 5,
      "confidence": "handbook"
    },
    "uts": {
      "min": 620,
      "max": 760,
      "typical": 670,
      "n": 5,
      "confidence": "handbook"
    },
    "elongation": {
      "min": 10.27,
      "max": 14.17,
      "typical": 13.78,
      "n": 5,
      "confidence": "measured"
    },
    "modulus": {
      "min": 200,
      "max": 210,
      "typical": 205,
      "n": 5,
      "confidence": "handbook"
    },
    "hardness": {
      "min": 180,
      "max": 230,
      "typical": 200,
      "n": 5,
      "confidence": "handbook"
    },
    "thermal_conductivity": {
      "min": 42,
      "max": 42,
      "typical": 42,
      "n": 5,
      "confidence": "measured"
    },
    "fatigue_strength": {
      "min": 250,
      "max": 350,
      "typical": 300,
      "n": 3,
      "confidence": "handbook",
      "provenance": "alloy:6150 × HT:fully annealed (f×0.5, i×2.5)"
    },
    "impact_strength": {
      "min": 63,
      "max": 125,
      "typical": 88,
      "n": 3,
      "confidence": "handbook",
      "provenance": "alloy:6150 × HT:fully annealed (f×0.5, i×2.5)"
    },
    "fracture_toughness": {
      "min": 144,
      "max": 144,
      "typical": 144,
      "n": 0,
      "estimated": false,
      "confidence": "handbook",
      "provenance": "alloy-specific KIC × HT:fully annealed (k×1.8)"
    },
    "electrical_conductivity": {
      "min": 6.5,
      "max": 6.5,
      "typical": 6.5,
      "n": 0,
      "estimated": false,
      "confidence": "handbook",
      "provenance": "alloy:6150"
    },
    "max_service_temp": {
      "min": 480,
      "max": 480,
      "typical": 480,
      "n": 0,
      "estimated": false,
      "confidence": "handbook",
      "provenance": "alloy:6150"
    },
    "thermal_expansion": {
      "min": 12,
      "max": 12,
      "typical": 12,
      "n": 0,
      "estimated": false,
      "confidence": "handbook",
      "provenance": "alloy:6150"
    },
    "poisson_ratio": {
      "min": 0.29,
      "max": 0.29,
      "typical": 0.29,
      "n": 0,
      "estimated": false,
      "confidence": "handbook",
      "provenance": "alloy:6150"
    },
    "specific_heat": {
      "min": 476,
      "max": 476,
      "typical": 476,
      "n": 0,
      "estimated": false,
      "confidence": "handbook",
      "provenance": "alloy:6150"
    },
    "melting_point": {
      "min": 1430,
      "max": 1430,
      "typical": 1430,
      "n": 0,
      "estimated": false,
      "confidence": "handbook",
      "provenance": "alloy:6150"
    },
    "price_per_kg": {
      "min": 3.5,
      "max": 3.5,
      "typical": 3.5,
      "n": 0,
      "estimated": false,
      "confidence": "handbook",
      "provenance": "alloy:6150"
    },
    "price_per_cm3": {
      "min": 0.0275,
      "max": 0.0275,
      "typical": 0.0275,
      "n": 0,
      "estimated": false,
      "confidence": "handbook",
      "provenance": "alloy:6150"
    },
    "delivered_price_per_kg": {
      "min": 3.82,
      "max": 3.82,
      "typical": 3.82,
      "n": 0,
      "estimated": true,
      "confidence": "derived"
    }
  },
  "composition": {
    "Fe": "balance",
    "C": "0.48~0.53",
    "Cr": "0.80~1.10",
    "V": "≥0.15",
    "Mn": "0.70~0.90",
    "Si": "0.15~0.30"
  },
  "sources": [
    {
      "label": "ASM Handbook Vol.1 + SAE J404 — AISI 6xxx (Cr-V spring steel)",
      "url": "https://www.sae.org/standards/content/j404/",
      "verified": true
    },
    {
      "label": "ASM Handbook Vol. 1: Irons, Steels & High-Performance Alloys",
      "url": null,
      "verified": false
    },
    {
      "label": "MatWeb — search \"AISI 6150\"",
      "url": "https://www.matweb.com/search/QuickText.aspx?SearchText=AISI%206150",
      "verified": false
    },
    {
      "label": "KIC fallback: AMS 6415 alloy steel",
      "url": null,
      "verified": false
    }
  ],
  "points": [
    [
      7.85,
      887.9999999999999,
      1220.9999999999998,
      13.78,
      210,
      344.1,
      42
    ],
    [
      7.85,
      832,
      1144,
      10.27,
      210,
      322.40000000000003,
      42
    ],
    [
      7.85,
      887.9999999999999,
      1220.9999999999998,
      12.48,
      210,
      344.1,
      42
    ],
    [
      7.85,
      912,
      1254,
      14.169999999999998,
      210,
      353.4,
      42
    ],
    [
      7.85,
      752,
      1034,
      14.169999999999998,
      210,
      291.4,
      42
    ]
  ],
  "machinability": "Fair",
  "weldability": "Fair",
  "corrosion_resistance": "Poor",
  "meta": {
    "row_count": 5,
    "subcategory_variants": [
      "Alloy Steel"
    ],
    "conditions": [
      "Austenitic",
      "Ferritic",
      "Martensitic",
      "Stress Relief",
      "Stress Relieved"
    ],
    "specs": [
      {
        "id": "AMS 6415",
        "org": "AMS"
      }
    ]
  },
  "fracture_toughness": 144,
  "fatigue_strength": 300,
  "density": 7.85,
  "yield_strength": 480,
  "uts": 670,
  "elongation": 13.78,
  "modulus": 205,
  "hardness": 200,
  "thermal_conductivity": 42,
  "impact_strength": 88,
  "manufacturer": "Generic",
  "process": "Wrought",
  "source": "ASM Handbook Vol. 1: Irons, Steels & High-Performance Alloys",
  "aliases": [
    "UNS G61500",
    "DIN 1.8159",
    "51CrV4",
    "JIS SUP10"
  ],
  "families": [
    "Metal",
    "Alloy Steel",
    "Iron-based"
  ],
  "fatigue_estimated": false,
  "electrical_conductivity": 6.5,
  "max_service_temp": 480,
  "thermal_expansion": 12,
  "poisson_ratio": 0.29,
  "specific_heat": 476,
  "melting_point": 1430,
  "price_per_kg": 3.5,
  "price_per_cm3": 0.0275,
  "popularity": 3.2,
  "machining_cost_factor": 1,
  "ht_cost_factor": 1,
  "price_condition_factor": 1,
  "price_form_factor": 1.05,
  "price_grade_premium": 1.04,
  "delivered_price_per_kg": 3.82,
  "total_cost_estimate": 3.82,
  "tolerance_class": "IT10-12",
  "rohs_compliant": true,
  "confidence_tier": "medium"
}

File: data/registry/entries/met/MET-0050.json
{
  "stable_id": "MET-0050",
  "family": {
    "category": "F-MET",
    "subcategory": "F-MET-alloy-steel",
    "alloy_base": "F-AB-aisi-6150",
    "element_families": [
      "F-EL-iron-based"
    ]
  },
  "legacy_id": "G_0017",
  "origin": "generic(csv)",
  "id": "G_0017",
  "name": "AISI 6150 — Quenched / tempered (Wrought)",
  "category": "Metal",
  "subcategory": "Alloy Steel",
  "tier": "generic",
  "manufacturers": [
    "Generic"
  ],
  "machines": [],
  "processes": [
    "Wrought"
  ],
  "heat_treatment": "Quenched / tempered",
  "ranges": {
    "density": {
      "min": 7.85,
      "max": 7.85,
      "typical": 7.85,
      "n": 5,
      "confidence": "measured"
    },
    "yield_strength": {
      "min": 1200,
      "max": 1700,
      "typical": 1500,
      "n": 5,
      "confidence": "handbook"
    },
    "uts": {
      "min": 1400,
      "max": 1900,
      "typical": 1700,
      "n": 5,
      "confidence": "handbook"
    },
    "elongation": {
      "min": 12.22,
      "max": 13.26,
      "typical": 13,
      "n": 5,
      "confidence": "measured"
    },
    "modulus": {
      "min": 200,
      "max": 210,
      "typical": 205,
      "n": 5,
      "confidence": "handbook"
    },
    "hardness": {
      "min": 500,
      "typical": 500,
      "max": 500,
      "confidence": "handbook",
      "provenance": "교정: ISO 18265 금속 경도 환산 — 인장 1700 MPa ↔ 약 500 HV · SteelPRO AISI 6150 (소둔 667 MPa / 197 HB, DB 소둔값 정합 확인)"
    },
    "thermal_conductivity": {
      "min": 42,
      "max": 42,
      "typical": 42,
      "n": 5,
      "confidence": "measured"
    },
    "fatigue_strength": {
      "min": 620,
      "max": 850,
      "typical": 760,
      "n": 3,
      "confidence": "handbook",
      "provenance": "alloy:6150"
    },
    "impact_strength": {
      "min": 25,
      "max": 50,
      "typical": 35,
      "n": 3,
      "confidence": "handbook",
      "provenance": "alloy:6150"
    },
    "fracture_toughness": {
      "min": 80,
      "max": 80,
      "typical": 80,
      "n": 0,
      "estimated": false,
      "confidence": "handbook",
      "provenance": "alloy-specific KIC"
    },
    "electrical_conductivity": {
      "min": 6.5,
      "max": 6.5,
      "typical": 6.5,
      "n": 0,
      "estimated": false,
      "confidence": "handbook",
      "provenance": "alloy:6150"
    },
    "max_service_temp": {
      "min": 480,
      "max": 480,
      "typical": 480,
      "n": 0,
      "estimated": false,
      "confidence": "handbook",
      "provenance": "alloy:6150"
    },
    "thermal_expansion": {
      "min": 12,
      "max": 12,
      "typical": 12,
      "n": 0,
      "estimated": false,
      "confidence": "handbook",
      "provenance": "alloy:6150"
    },
    "poisson_ratio": {
      "min": 0.29,
      "max": 0.29,
      "typical": 0.29,
      "n": 0,
      "estimated": false,
      "confidence": "handbook",
      "provenance": "alloy:6150"
    },
    "specific_heat": {
      "min": 476,
      "max": 476,
      "typical": 476,
      "n": 0,
      "estimated": false,
      "confidence": "handbook",
      "provenance": "alloy:6150"
    },
    "melting_point": {
      "min": 1430,
      "max": 1430,
      "typical": 1430,
      "n": 0,
      "estimated": false,
      "confidence": "handbook",
      "provenance": "alloy:6150"
    },
    "price_per_kg": {
      "min": 3.5,
      "max": 3.5,
      "typical": 3.5,
      "n": 0,
      "estimated": false,
      "confidence": "handbook",
      "provenance": "alloy:6150"
    },
    "price_per_cm3": {
      "min": 0.0275,
      "max": 0.0275,
      "typical": 0.0275,
      "n": 0,
      "estimated": false,
      "confidence": "handbook",
      "provenance": "alloy:6150"
    },
    "delivered_price_per_kg": {
      "min": 4.51,
      "max": 4.51,
      "typical": 4.51,
      "n": 0,
      "estimated": true,
      "confidence": "derived"
    }
  },
  "composition": {
    "Fe": "balance",
    "C": "0.48~0.53",
    "Cr": "0.80~1.10",
    "V": "≥0.15",
    "Mn": "0.70~0.90"
  },
  "sources": [
    {
      "label": "ASM Handbook Vol.1 — Properties & Selection: Irons, Steels, High-Performance Alloys",
      "url": "https://www.asminternational.org/asm-handbook-volume-1-properties-and-selection-irons-steels-and-high-performance-alloys",
      "verified": true
    },
    {
      "label": "ASTM A29/A29M — Carbon & Alloy Steel Bars, Hot-Wrought",
      "url": "https://store.astm.org/a0029_a0029m-20.html",
      "verified": true
    },
    {
      "label": "ASM Handbook Vol.1 + SAE J404 — AISI 6xxx (Cr-V spring steel)",
      "url": "https://www.sae.org/standards/content/j404/",
      "verified": true
    }
  ],
  "points": [
    [
      7.85,
      1500,
      1700,
      13,
      205,
      500,
      42
    ]
  ],
  "machinability": "Fair",
  "weldability": "Fair",
  "corrosion_resistance": "Poor",
  "meta": {
    "row_count": 5,
    "subcategory_variants": [
      "Alloy Steel"
    ],
    "conditions": [
      "Normalized",
      "Quenched",
      "Tempered (200°C",
      "Tempered (400°C",
      "Tempered (600°C"
    ],
    "specs": [
      {
        "id": "AMS 6415",
        "org": "AMS"
      }
    ]
  },
  "fracture_toughness": 80,
  "fatigue_strength": 760,
  "density": 7.85,
  "yield_strength": 1500,
  "uts": 1700,
  "elongation": 13,
  "modulus": 205,
  "hardness": 500,
  "thermal_conductivity": 42,
  "impact_strength": 35,
  "manufacturer": "Generic",
  "process": "Wrought",
  "source": "ASM Handbook Vol. 1: Irons, Steels & High-Performance Alloys",
  "aliases": [
    "UNS G61500",
    "DIN 1.8159",
    "51CrV4",
    "JIS SUP10"
  ],
  "families": [
    "Metal",
    "Alloy Steel",
    "Iron-based"
  ],
  "fatigue_estimated": false,
  "electrical_conductivity": 6.5,
  "max_service_temp": 480,
  "thermal_expansion": 12,
  "poisson_ratio": 0.29,
  "specific_heat": 476,
  "melting_point": 1430,
  "price_per_kg": 3.5,
  "price_per_cm3": 0.0275,
  "popularity": 3.27,
  "machining_cost_factor": 1,
  "ht_cost_factor": 1.3,
  "price_condition_factor": 1.18,
  "price_form_factor": 1.05,
  "price_grade_premium": 1.04,
  "delivered_price_per_kg": 4.51,
  "total_cost_estimate": 9.02,
  "tolerance_class": "IT10-12",
  "rohs_compliant": true,
  "confidence_tier": "high",
  "_corrections": {
    "sources": {
      "from": [
        {
          "label": "ASM Handbook Vol.1 + SAE J404 — AISI 6xxx (Cr-V spring steel)",
          "url": "https://www.sae.org/standards/content/j404/",
          "verified": true
        },
        {
          "label": "ASM Handbook Vol. 1: Irons, Steels & High-Performance Alloys",
          "url": null,
          "verified": false
        },
        {
          "label": "KIC fallback: AMS 6415 alloy steel",
          "url": null,
          "verified": false
        },
        {
          "label": "Fatigue fallback: σf ≈ 0.5·σy (Shigley's Mechanical Engineering Design)",
          "url": null,
          "verified": false
        }
      ]
    },
    "hardness": {
      "had_range": true,
      "val_range": {
        "min": 269.7,
        "max": 331.7,
        "typical": 313.1,
        "n": 5,
        "confidence": "measured"
      },
      "had_scalar": true,
      "val_scalar": 313.1
    },
    "_basis": "AISI 6150 Q+T 의 경도 313 이 UTS 1700 MPa 와 맞지 않았다(비 5.4 — DB 강재 418건 중앙값 3.28·p95 3.70). 같은 합금 Normalized(MET-1003)가 UTS 943/경도 276 이라, Q+T 는 UTS 1.8배인데 경도는 1.13배뿐. 소둔값(MET-0047 UTS 670/경도 200)은 출처(667 MPa/197 HB)와 일치해 정상 — Q+T 경도만 조건 미반영.",
    "_src": "ISO 18265 금속 경도 환산 — 인장 1700 MPa ↔ 약 500 HV · SteelPRO AISI 6150 (소둔 667 MPa / 197 HB, DB 소둔값 정합 확인)",
    "points": {
      "from": [
        [
          7.85,
          712,
          979,
          12.22,
          210,
          275.9,
          42
        ],
        [
          7.85,
          696,
          957,
          13.26,
          210,
          269.7,
          42
        ],
        [
          7.85,
          808,
          1111,
          12.48,
          210,
          313.1,
          42
        ],
        [
          7.85,
          856,
          1177,
          13.26,
          210,
          331.70000000000005,
          42
        ],
        [
          7.85,
          840,
          1155,
          13,
          210,
          325.5,
          42
        ]
      ]
    }
  }
}

File: data/registry/entries/met/MET-0051.json
{
  "stable_id": "MET-0051",
  "family": {
    "category": "F-MET",
    "subcategory": "F-MET-alloy-steel",
    "alloy_base": "F-AB-aisi-6150",
    "element_families": [
      "F-EL-iron-based"
    ]
  },
  "legacy_id": "G_0015",
  "origin": "generic(csv)",
  "id": "G_0015",
  "name": "AISI 6150 — Strain-hardened (Wrought)",
  "category": "Metal",
  "subcategory": "Alloy Steel",
  "tier": "generic",
  "manufacturers": [
    "Generic"
  ],
  "machines": [],
  "processes": [
    "Wrought"
  ],
  "heat_treatment": "Strain-hardened",
  "ranges": {
    "density": {
      "min": 7.85,
      "max": 7.85,
      "typical": 7.85,
      "n": 3,
      "confidence": "measured"
    },
    "yield_strength": {
      "min": 410,
      "max": 620,
      "typical": 480,
      "n": 3,
      "confidence": "handbook"
    },
    "uts": {
      "min": 620,
      "max": 760,
      "typical": 670,
      "n": 3,
      "confidence": "handbook"
    },
    "elongation": {
      "min": 10.53,
      "max": 14.17,
      "typical": 13.39,
      "n": 3,
      "confidence": "measured"
    },
    "modulus": {
      "min": 210,
      "max": 210,
      "typical": 210,
      "n": 3,
      "confidence": "measured"
    },
    "hardness": {
      "min": 180,
      "max": 230,
      "typical": 200,
      "n": 3,
      "confidence": "handbook"
    },
    "thermal_conductivity": {
      "min": 42,
      "max": 42,
      "typical": 42,
      "n": 3,
      "confidence": "measured"
    },
    "fatigue_strength": {
      "min": 285,
      "max": 385,
      "typical": 335,
      "n": 0,
      "estimated": true,
      "confidence": "derived",
      "provenance": "R214 σf 물리상한 보정 (≈0.5·UTS, high): cold-work multiplier overshoot; 0.5·UTS ceiling"
    },
    "impact_strength": {
      "min": 25,
      "max": 50,
      "typical": 35,
      "n": 3,
      "confidence": "handbook",
      "provenance": "alloy:6150"
    },
    "fracture_toughness": {
      "min": 80,
      "max": 80,
      "typical": 80,
      "n": 0,
      "estimated": false,
      "confidence": "handbook",
      "provenance": "alloy-specific KIC"
    },
    "electrical_conductivity": {
      "min": 6.5,
      "max": 6.5,
      "typical": 6.5,
      "n": 0,
      "estimated": false,
      "confidence": "handbook",
      "provenance": "alloy:6150"
    },
    "max_service_temp": {
      "min": 480,
      "max": 480,
      "typical": 480,
      "n": 0,
      "estimated": false,
      "confidence": "handbook",
      "provenance": "alloy:6150"
    },
    "thermal_expansion": {
      "min": 12,
      "max": 12,
      "typical": 12,
      "n": 0,
      "estimated": false,
      "confidence": "handbook",
      "provenance": "alloy:6150"
    },
    "poisson_ratio": {
      "min": 0.29,
      "max": 0.29,
      "typical": 0.29,
      "n": 0,
      "estimated": false,
      "confidence": "handbook",
      "provenance": "alloy:6150"
    },
    "specific_heat": {
      "min": 476,
      "max": 476,
      "typical": 476,
      "n": 0,
      "estimated": false,
      "confidence": "handbook",
      "provenance": "alloy:6150"
    },
    "melting_point": {
      "min": 1430,
      "max": 1430,
      "typical": 1430,
      "n": 0,
      "estimated": false,
      "confidence": "handbook",
      "provenance": "alloy:6150"
    },
    "price_per_kg": {
      "min": 3.5,
      "max": 3.5,
      "typical": 3.5,
      "n": 0,
      "estimated": false,
      "confidence": "handbook",
      "provenance": "alloy:6150"
    },
    "price_per_cm3": {
      "min": 0.0275,
      "max": 0.0275,
      "typical": 0.0275,
      "n": 0,
      "estimated": false,
      "confidence": "handbook",
      "provenance": "alloy:6150"
    },
    "delivered_price_per_kg": {
      "min": 4.13,
      "max": 4.13,
      "typical": 4.13,
      "n": 0,
      "estimated": true,
      "confidence": "derived"
    }
  },
  "composition": {
    "C": "0.3",
    "Fe": "98.5",
    "Mn": "0.5",
    "Si": "0.15"
  },
  "sources": [
    {
      "label": "ASM Handbook Vol.1 + SAE J404 — AISI 6xxx (Cr-V spring steel)",
      "url": "https://www.sae.org/standards/content/j404/",
      "verified": true
    },
    {
      "label": "ASM Handbook Vol. 1: Irons, Steels & High-Performance Alloys",
      "url": null,
      "verified": false
    },
    {
      "label": "MatWeb — search \"AISI 6150\"",
      "url": "https://www.matweb.com/search/QuickText.aspx?SearchText=AISI%206150",
      "verified": false
    },
    {
      "label": "KIC fallback: AMS 6415 alloy steel",
      "url": null,
      "verified": false
    }
  ],
  "points": [
    [
      7.85,
      688,
      946,
      10.53,
      210,
      266.6,
      42
    ],
    [
      7.85,
      912,
      1254,
      14.169999999999998,
      210,
      353.4,
      42
    ],
    [
      7.85,
      864,
      1188,
      13.39,
      210,
      334.8,
      42
    ]
  ],
  "machinability": "Fair",
  "weldability": "Fair",
  "corrosion_resistance": "Poor",
  "meta": {
    "row_count": 3,
    "subcategory_variants": [
      "Alloy Steel"
    ],
    "conditions": [
      "As-Rolled",
      "Cold Rolled",
      "Hot Rolled"
    ],
    "specs": [
      {
        "id": "AMS 6415",
        "org": "AMS"
      }
    ]
  },
  "fracture_toughness": 80,
  "fatigue_strength": 335,
  "density": 7.85,
  "yield_strength": 480,
  "uts": 670,
  "elongation": 13.39,
  "modulus": 210,
  "hardness": 200,
  "thermal_conductivity": 42,
  "impact_strength": 35,
  "manufacturer": "Generic",
  "process": "Wrought",
  "source": "ASM Handbook Vol. 1: Irons, Steels & High-Performance Alloys",
  "aliases": [
    "UNS G61500",
    "DIN 1.8159",
    "51CrV4",
    "JIS SUP10"
  ],
  "families": [
    "Metal",
    "Alloy Steel",
    "Iron-based"
  ],
  "fatigue_estimated": true,
  "electrical_conductivity": 6.5,
  "max_service_temp": 480,
  "thermal_expansion": 12,
  "poisson_ratio": 0.29,
  "specific_heat": 476,
  "melting_point": 1430,
  "price_per_kg": 3.5,
  "price_per_cm3": 0.0275,
  "popularity": 3.23,
  "machining_cost_factor": 1,
  "ht_cost_factor": 1.1,
  "price_condition_factor": 1.08,
  "price_form_factor": 1.05,
  "price_grade_premium": 1.04,
  "delivered_price_per_kg": 4.13,
  "total_cost_estimate": 4.13,
  "tolerance_class": "IT10-12",
  "rohs_compliant": true,
  "confidence_tier": "high"
}

File: data/registry/entries/met/MET-0052.json
{
  "stable_id": "MET-0052",
  "family": {
    "category": "F-MET",
    "subcategory": "F-MET-alloy-steel",
    "alloy_base": "F-AB-aisi-8740",
    "element_families": [
      "F-EL-iron-based"
    ]
  },
  "legacy_id": "R_0220",
  "origin": "reference(supplementary)",
  "id": "R_0220",
  "name": "AISI 8740 — Q+T (595°C)",
  "category": "Metal",
  "subcategory": "Alloy Steel",
  "tier": "reference",
  "manufacturers": [
    "Reference data"
  ],
  "machines": [],
  "processes": [
    "Wrought"
  ],
  "heat_treatment": "Quenched + Tempered (595°C, oil-quenched)",
  "ranges": {
    "density": {
      "min": 7.85,
      "max": 7.85,
      "typical": 7.85,
      "n": 2,
      "confidence": "handbook"
    },
    "yield_strength": {
      "min": 927,
      "typical": 927,
      "max": 927,
      "confidence": "handbook",
      "provenance": "교정: Modern Steels and Their Properties (Bethlehem Steel Handbook 2757) — 8740 Oil-quenched MASS EFFECT, 1 in. round, 1525 F 담금 + 1100 F 뜨임 (149,250 / 134,500 psi · 18.2% · RA 59.9% · HB 302) · https://www.akronsteeltreating.com/upload/documents/ast_modern_steels_book.pdf"
    },
    "uts": {
      "min": 1029,
      "typical": 1029,
      "max": 1029,
      "confidence": "handbook",
      "provenance": "교정: Modern Steels and Their Properties (Bethlehem Steel Handbook 2757) — 8740 Oil-quenched MASS EFFECT, 1 in. round, 1525 F 담금 + 1100 F 뜨임 (149,250 / 134,500 psi · 18.2% · RA 59.9% · HB 302) · https://www.akronsteeltreating.com/upload/documents/ast_modern_steels_book.pdf"
    },
    "elongation": {
      "min": 18.2,
      "typical": 18.2,
      "max": 18.2,
      "confidence": "handbook",
      "provenance": "교정: Modern Steels and Their Properties (Bethlehem Steel Handbook 2757) — 8740 Oil-quenched MASS EFFECT, 1 in. round, 1525 F 담금 + 1100 F 뜨임 (149,250 / 134,500 psi · 18.2% · RA 59.9% · HB 302) · https://www.akronsteeltreating.com/upload/documents/ast_modern_steels_book.pdf"
    },
    "modulus": {
      "min": 205,
      "max": 205,
      "typical": 205,
      "n": 2,
      "confidence": "handbook"
    },
    "hardness": {
      "min": 302,
      "typical": 302,
      "max": 302,
      "confidence": "handbook",
      "provenance": "교정: Modern Steels and Their Properties (Bethlehem Steel Handbook 2757) — 8740 Oil-quenched MASS EFFECT, 1 in. round, 1525 F 담금 + 1100 F 뜨임 (149,250 / 134,500 psi · 18.2% · RA 59.9% · HB 302) · https://www.akronsteeltreating.com/upload/documents/ast_modern_steels_book.pdf"
    },
    "thermal_conductivity": {
      "min": 44,
      "max": 44,
      "typical": 44,
      "n": 2,
      "confidence": "handbook"
    },
    "fatigue_strength": {
      "min": 415,
      "max": 535,
      "typical": 475,
      "n": 3,
      "confidence": "handbook",
      "provenance": "alloy:8740"
    },
    "impact_strength": {
      "min": 25,
      "max": 50,
      "typical": 35,
      "n": 3,
      "confidence": "handbook",
      "provenance": "alloy:8740"
    },
    "fracture_toughness": {
      "min": 80,
      "max": 80,
      "typical": 80,
      "n": 0,
      "estimated": false,
      "confidence": "handbook",
      "provenance": "alloy-specific KIC"
    },
    "electrical_conductivity": {
      "min": 6.8,
      "max": 6.8,
      "typical": 6.8,
      "n": 0,
      "estimated": false,
      "confidence": "handbook",
      "provenance": "alloy:8740"
    },
    "max_service_temp": {
      "min": 425,
      "max": 425,
      "typical": 425,
      "n": 0,
      "estimated": false,
      "confidence": "handbook",
      "provenance": "alloy:8740"
    },
    "thermal_expansion": {
      "min": 11.9,
      "max": 11.9,
      "typical": 11.9,
      "n": 0,
      "estimated": false,
      "confidence": "handbook",
      "provenance": "alloy:8740"
    },
    "poisson_ratio": {
      "min": 0.29,
      "max": 0.29,
      "typical": 0.29,
      "n": 0,
      "estimated": false,
      "confidence": "handbook",
      "provenance": "alloy:8740"
    },
    "specific_heat": {
      "min": 477,
      "max": 477,
      "typical": 477,
      "n": 0,
      "estimated": false,
      "confidence": "handbook",
      "provenance": "alloy:8740"
    },
    "melting_point": {
      "min": 1427,
      "max": 1427,
      "typical": 1427,
      "n": 0,
      "estimated": false,
      "confidence": "handbook",
      "provenance": "alloy:8740"
    },
    "price_per_kg": {
      "min": 4,
      "max": 4,
      "typical": 4,
      "n": 0,
      "estimated": false,
      "confidence": "handbook",
      "provenance": "alloy:8740"
    },
    "price_per_cm3": {
      "min": 0.0314,
      "max": 0.0314,
      "typical": 0.0314,
      "n": 0,
      "estimated": false,
      "confidence": "handbook",
      "provenance": "alloy:8740"
    },
    "delivered_price_per_kg": {
      "min": 4.2,
      "max": 4.2,
      "typical": 4.2,
      "n": 0,
      "estimated": true,
      "confidence": "derived",
      "provenance": "raw 4 × condition 1 × form 1.05 × grade 1 = 4.2 USD/kg"
    }
  },
  "composition": {
    "Fe": "balance",
    "C": "0.38~0.43",
    "Ni": "0.4~0.7",
    "Cr": "0.4~0.6",
    "Mo": "0.2~0.3"
  },
  "sources": [
    {
      "label": "ASM — AISI 8740 (Q&T)",
      "url": null,
      "verified": false
    },
    {
      "label": "KIC fallback: AMS 6415 alloy steel",
      "url": null,
      "verified": false
    },
    {
      "label": "Fatigue fallback: σf ≈ 0.5·σy (Shigley's Mechanical Engineering Design)",
      "url": null,
      "verified": false
    },
    {
      "label": "ASM Handbook Vol.1 — AISI 8740 Ni-Cr-Mo",
      "url": "https://dl.asminternational.org/handbooks/edited-volume/16/Properties-and-Selection-Irons-Steels-and-High",
      "verified": true
    },
    {
      "label": "AMS 6322 — AISI 8740 bar (heat-treated)",
      "url": "https://www.sae.org/standards/content/ams6322/",
      "verified": false
    }
  ],
  "points": [
    [
      7.85,
      927,
      1029,
      18.2,
      205,
      302,
      44
    ]
  ],
  "machinability": "Fair",
  "weldability": "Fair",
  "corrosion_resistance": "Poor",
  "industry_note": "UNS G87400 / DIN 1.6546 — Ni-Cr-Mo low-alloy steel (C 0.38-0.43, Ni 0.40-0.70, Cr 0.40-0.60, Mo 0.20-0.30). 4140 보다 약간 더 hardenable (Ni 첨가). Tmax 425°C. 항공 gear, shaft, axle (보다 expensive 4340 대안), 농기계 power transmission. 자동차 lower-cost fatigue duty alloy steel.",
  "meta": {
    "reference": true,
    "_r173_note_applied": true,
    "specs": [
      {
        "id": "AMS 6415",
        "org": "AMS"
      },
      {
        "id": "AMS 6322",
        "org": "AMS"
      }
    ]
  },
  "fracture_toughness": 80,
  "fatigue_strength": 475,
  "density": 7.85,
  "yield_strength": 927,
  "uts": 1029,
  "elongation": 18.2,
  "modulus": 205,
  "hardness": 302,
  "thermal_conductivity": 44,
  "impact_strength": 35,
  "manufacturer": "Reference data",
  "process": "Wrought",
  "source": "ASM — AISI 8740 (Q&T)",
  "aliases": [
    "UNS G87400",
    "AISI 8740",
    "DIN 1.6546"
  ],
  "families": [
    "Metal",
    "Alloy Steel",
    "Iron-based"
  ],
  "fatigue_estimated": false,
  "electrical_conductivity": 6.8,
  "max_service_temp": 425,
  "thermal_expansion": 11.9,
  "poisson_ratio": 0.29,
  "specific_heat": 477,
  "melting_point": 1427,
  "price_per_kg": 4,
  "price_per_cm3": 0.0314,
  "popularity": 3.2,
  "machining_cost_factor": 1,
  "ht_cost_factor": 1,
  "price_condition_factor": 1,
  "price_form_factor": 1.05,
  "price_grade_premium": 1,
  "delivered_price_per_kg": 4.2,
  "total_cost_estimate": 8.4,
  "tolerance_class": "IT10-12",
  "rohs_compliant": null,
  "rohs_basis": "no_regulated_element_data",
  "confidence_tier": "medium",
  "_corrections": {
    "yield_strength": {
      "had_range": true,
      "val_range": {
        "min": 830,
        "max": 950,
        "typical": 950,
        "n": 2,
        "confidence": "handbook"
      },
      "had_scalar": true,
      "val_scalar": 950
    },
    "uts": {
      "had_range": true,
      "val_range": {
        "min": 950,
        "max": 1050,
        "typical": 1050,
        "n": 2,
        "confidence": "handbook"
      },
      "had_scalar": true,
      "val_scalar": 1050
    },
    "elongation": {
      "had_range": true,
      "val_range": {
        "min": 13,
        "max": 16,
        "typical": 16,
        "n": 2,
        "confidence": "handbook"
      },
      "had_scalar": true,
      "val_scalar": 16
    },
    "hardness": {
      "had_range": true,
      "val_range": {
        "min": 300,
        "max": 320,
        "typical": 320,
        "n": 2,
        "confidence": "handbook"
      },
      "had_scalar": true,
      "val_scalar": 320
    },
    "_basis": "조건 표기 없이 950 / 1050 · 16% · 320 HB 가 실려 있었다 — 원전 1 in. 봉 1100 F(595°C) 뜨임행과 같은 대역이다. 그 행으로 교정하고 이름·열처리에 조건을 적는다.",
    "_src": "Modern Steels and Their Properties (Bethlehem Steel Handbook 2757) — 8740 Oil-quenched MASS EFFECT, 1 in. round, 1525 F 담금 + 1100 F 뜨임 (149,250 / 134,500 psi · 18.2% · RA 59.9% · HB 302) · https://www.akronsteeltreating.com/upload/documents/ast_modern_steels_book.pdf",
    "points": {
      "from": [
        [
          7.85,
          950,
          1050,
          16,
          205,
          320,
          44
        ],
        [
          7.85,
          830,
          950,
          13,
          205,
          300,
          44
        ]
      ]
    },
    "fields": {
      "name": {
        "from": "AISI 8740",
        "had": true
      },
      "heat_treatment": {
        "from": null,
        "had": true
      }
    },
    "_fbasis": "A3 철강 reference 2027Q3 — 값을 원전의 특정 행(뜨임온도·담금 매체·단면)으로 교정하면서 이름·열처리 표기를 그 조건에 맞췄다. 원래 라벨이 가리키던 온도는 원전에 없거나 저장값과 맞지 않았다.",
    "_fsrc": "Modern Steels and Their Properties (Bethlehem Steel Handbook 2757) · Shigley Mechanical Engineering Design Table A-21 (출처 ASM Metals Reference Book 2d ed., 1983 — 1 in. 봉, 유냉)"
  }
}
