Repository: slmhlight/GRANTA

# AM Materials Explorer

ANSYS Granta-style **additive-manufacturing (AM) materials database** — an interactive
web app for exploring metal & polymer materials through dynamic Ashby charts, advanced
filtering, **range-based property data**, and **cited manufacturer datasheets**.

> 적층제조(AM) 소재 데이터베이스 탐색기. 대화형 Ashby 차트, 고급 필터링, **물성 range 데이터**,
> **데이터시트 출처 추적**을 제공합니다.

## Features
- **Range-based properties** — every property is a `min · typical · max` aggregated from real data points (heat treatments × build direction × vendors), shown as smooth property envelopes on the Ashby chart and min–max sub-lines in the detail panel.

File: data/registry/entries/met/MET-0053.json
{
  "stable_id": "MET-0053",
  "family": {
    "category": "F-MET",
    "subcategory": "F-MET-alloy-steel",
    "alloy_base": "F-AB-d6ac-ultra-high-strength-low-alloy",
    "element_families": [
      "F-EL-iron-based"
    ]
  },
  "legacy_id": "R_0372_0",
  "origin": "reference(supplementary)",
  "id": "R_0372_0",
  "name": "D6AC (Ultra-High Strength Low-Alloy) — missile motor case — Annealed",
  "category": "Metal",
  "subcategory": "Alloy Steel",
  "tier": "reference",
  "manufacturers": [
    "Reference data"
  ],
  "machines": [],
  "processes": [
    "Wrought"
  ],
  "heat_treatment": "Annealed",
  "ranges": {
    "density": {
      "min": 7.85,
      "max": 7.85,
      "typical": 7.85,
      "n": 1,
      "confidence": "handbook"
    },
    "yield_strength": {
      "min": 760,
      "max": 760,
      "typical": 760,
      "n": 1,
      "confidence": "handbook"
    },
    "uts": {
      "min": 1000,
      "max": 1000,
      "typical": 1000,
      "n": 1,
      "confidence": "handbook"
    },
    "elongation": {
      "min": 14,
      "max": 14,
      "typical": 14,
      "n": 1,
      "confidence": "handbook"
    },
    "modulus": {
      "min": 207,
      "max": 207,
      "typical": 207,
      "n": 1,
      "confidence": "handbook"
    },
    "hardness": {
      "min": 310,
      "max": 310,
      "typical": 310,
      "n": 1,
      "confidence": "handbook"
    },
    "thermal_conductivity": {
      "min": 36,
      "max": 36,
      "typical": 36,
      "n": 1,
      "confidence": "handbook"
    },
    "fatigue_strength": {
      "min": 310,
      "max": 385,
      "typical": 348,
      "n": 3,
      "confidence": "handbook",
      "provenance": "alloy:d6ac × HT:fully annealed (f×0.5, i×2.5)"
    },
    "impact_strength": {
      "min": 75,
      "max": 150,
      "typical": 113,
      "n": 3,
      "confidence": "handbook",
      "provenance": "alloy:d6ac × HT:fully annealed (f×0.5, i×2.5)"
    },
    "fracture_toughness": {
      "min": 180,
      "max": 180,
      "typical": 180,
      "n": 0,
      "estimated": true,
      "confidence": "derived",
      "base_value": 100,
      "factor": 1.8,
      "condition": "fully annealed",
      "provenance": "alloy-specific KIC × HT:fully annealed (k×1.8)"
    },
    "electrical_conductivity": {
      "min": 6.5,
      "max": 6.5,
      "typical": 6.5,
      "n": 0,
      "estimated": false,
      "confidence": "handbook",
      "provenance": "alloy:d6ac"
    },
    "max_service_temp": {
      "min": 425,
      "max": 425,
      "typical": 425,
      "n": 0,
      "estimated": false,
      "confidence": "handbook",
      "provenance": "alloy:d6ac"
    },
    "thermal_expansion": {
      "min": 11.8,
      "max": 11.8,
      "typical": 11.8,
      "n": 0,
      "estimated": false,
      "confidence": "handbook",
      "provenance": "alloy:d6ac"
    },
    "poisson_ratio": {
      "min": 0.29,
      "max": 0.29,
      "typical": 0.29,
      "n": 0,
      "estimated": false,
      "confidence": "handbook",
      "provenance": "alloy:d6ac"
    },
    "specific_heat": {
      "min": 470,
      "max": 470,
      "typical": 470,
      "n": 0,
      "estimated": false,
      "confidence": "handbook",
      "provenance": "alloy:d6ac"
    },
    "melting_point": {
      "min": 1425,
      "max": 1425,
      "typical": 1425,
      "n": 0,
      "estimated": false,
      "confidence": "handbook",
      "provenance": "alloy:d6ac"
    },
    "price_per_kg": {
      "min": 6,
      "max": 6,
      "typical": 6,
      "n": 0,
      "estimated": false,
      "confidence": "handbook",
      "provenance": "alloy:d6ac"
    },
    "price_per_cm3": {
      "min": 0.0471,
      "max": 0.0471,
      "typical": 0.0471,
      "n": 0,
      "estimated": false,
      "confidence": "handbook",
      "provenance": "alloy:d6ac"
    },
    "delivered_price_per_kg": {
      "min": 6.43,
      "max": 6.43,
      "typical": 6.43,
      "n": 0,
      "estimated": true,
      "confidence": "derived"
    }
  },
  "composition": {
    "Fe": "balance",
    "Cr": "0.90~1.20",
    "Ni": "0.40~0.70",
    "Mo": "0.90~1.10",
    "V": "0.05~0.10",
    "C": "0.42~0.48",
    "Mn": "0.60~0.90",
    "Si": "0.15~0.30"
  },
  "sources": [
    {
      "label": "ASM Handbook Vol.1 — Properties & Selection: Irons, Steels, High-Performance Alloys",
      "url": "https://dl.asminternational.org/handbooks/edited-volume/16/Properties-and-Selection-Irons-Steels-and-High",
      "verified": true
    },
    {
      "label": "ASTM A29/A29M — Carbon & Alloy Steel Bars, Hot-Wrought",
      "url": "https://store.astm.org/a0029_a0029m-20.html",
      "verified": true
    },
    {
      "label": "MatWeb 1",
      "url": "https://www.matweb.com/search/QuickText.aspx?SearchText=D6AC",
      "verified": false
    },
    {
      "label": "Reference 1",
      "url": "https://www.mmpds.org/",
      "verified": false
    },
    {
      "label": "KIC fallback: AMS 6415 alloy steel",
      "url": null,
      "verified": false
    }
  ],
  "points": [
    [
      7.85,
      760,
      1000,
      14,
      207,
      310,
      36
    ]
  ],
  "machinability": "Good",
  "weldability": "Good",
  "corrosion_resistance": "Poor",
  "industry_note": "Minuteman III / Peacekeeper / Trident D-5 second-stage solid-rocket motor case; F-111 wing pivot fitting; B-1B main landing gear; high σ_y/ρ for filament-wound replacement reservoir.",
  "meta": {
    "reference": true,
    "condition": "Annealed",
    "specs": [
      {
        "id": "AMS 6415",
        "org": "AMS"
      }
    ]
  },
  "fracture_toughness": 180,
  "fatigue_strength": 348,
  "density": 7.85,
  "yield_strength": 760,
  "uts": 1000,
  "elongation": 14,
  "modulus": 207,
  "hardness": 310,
  "thermal_conductivity": 36,
  "impact_strength": 113,
  "manufacturer": "Reference data",
  "process": "Wrought",
  "source": "Datasheet 1",
  "aliases": [],
  "families": [
    "Metal",
    "Alloy Steel",
    "Iron-based"
  ],
  "fatigue_estimated": false,
  "electrical_conductivity": 6.5,
  "max_service_temp": 425,
  "thermal_expansion": 11.8,
  "poisson_ratio": 0.29,
  "specific_heat": 470,
  "melting_point": 1425,
  "price_per_kg": 6,
  "price_per_cm3": 0.0471,
  "popularity": 3.2,
  "machining_cost_factor": 0.9,
  "ht_cost_factor": 1.1,
  "price_condition_factor": 1.02,
  "price_form_factor": 1.05,
  "price_grade_premium": 1,
  "delivered_price_per_kg": 6.43,
  "total_cost_estimate": 12.21,
  "tolerance_class": "IT10-12",
  "rohs_compliant": true,
  "confidence_tier": "medium",
  "_corrections": {
    "sources": {
      "from": [
        {
          "label": "MatWeb 1",
          "url": "https://www.matweb.com/search/QuickText.aspx?SearchText=D6AC",
          "verified": false
        },
        {
          "label": "Reference 1",
          "url": "https://www.mmpds.org/",
          "verified": false
        },
        {
          "label": "KIC fallback: AMS 6415 alloy steel",
          "url": null,
          "verified": false
        }
      ]
    }
  }
}

File: data/registry/entries/met/MET-0054.json
{
  "stable_id": "MET-0054",
  "family": {
    "category": "F-MET",
    "subcategory": "F-MET-alloy-steel",
    "alloy_base": "F-AB-d6ac-ultra-high-strength-low-alloy",
    "element_families": [
      "F-EL-iron-based"
    ]
  },
  "legacy_id": "R_0372_1",
  "origin": "reference(supplementary)",
  "id": "R_0372_1",
  "name": "D6AC (Ultra-High Strength Low-Alloy) — missile motor case — Q+T (245°C low temper, σ_UTS ≈ 1900 MPa class)",
  "category": "Metal",
  "subcategory": "Alloy Steel",
  "tier": "reference",
  "manufacturers": [
    "Reference data"
  ],
  "machines": [],
  "processes": [
    "Wrought"
  ],
  "heat_treatment": "Q+T (245°C low temper, σ_UTS ≈ 1900 MPa class)",
  "ranges": {
    "density": {
      "min": 7.85,
      "max": 7.85,
      "typical": 7.85,
      "n": 1,
      "confidence": "handbook"
    },
    "yield_strength": {
      "min": 1600,
      "max": 1600,
      "typical": 1600,
      "n": 1,
      "confidence": "handbook"
    },
    "uts": {
      "min": 1900,
      "max": 1900,
      "typical": 1900,
      "n": 1,
      "confidence": "handbook"
    },
    "elongation": {
      "min": 8,
      "max": 8,
      "typical": 8,
      "n": 1,
      "confidence": "handbook"
    },
    "modulus": {
      "min": 207,
      "max": 207,
      "typical": 207,
      "n": 1,
      "confidence": "handbook"
    },
    "hardness": {
      "min": 590,
      "max": 590,
      "typical": 590,
      "n": 1,
      "confidence": "handbook"
    },
    "thermal_conductivity": {
      "min": 36,
      "max": 36,
      "typical": 36,
      "n": 1,
      "confidence": "handbook"
    },
    "fatigue_strength": {
      "min": 620,
      "max": 770,
      "typical": 695,
      "n": 3,
      "confidence": "handbook",
      "provenance": "alloy:d6ac"
    },
    "impact_strength": {
      "min": 30,
      "max": 60,
      "typical": 45,
      "n": 3,
      "confidence": "handbook",
      "provenance": "alloy:d6ac"
    },
    "fracture_toughness": {
      "min": 100,
      "max": 100,
      "typical": 100,
      "n": 0,
      "estimated": false,
      "confidence": "handbook",
      "provenance": "alloy-specific KIC"
    },
    "electrical_conductivity": {
      "min": 6.5,
      "max": 6.5,
      "typical": 6.5,
      "n": 0,
      "estimated": false,
      "confidence": "handbook",
      "provenance": "alloy:d6ac"
    },
    "max_service_temp": {
      "min": 245,
      "typical": 245,
      "max": 245,
      "confidence": "handbook",
      "provenance": "교정: 열처리 일반 원칙 — 뜨임재의 사용온도는 뜨임온도를 초과할 수 없다(초과 시 재뜨임으로 경도 저하). 뜨임온도는 이 entry 의 조건 표기에서 취함."
    },
    "thermal_expansion": {
      "min": 11.8,
      "max": 11.8,
      "typical": 11.8,
      "n": 0,
      "estimated": false,
      "confidence": "handbook",
      "provenance": "alloy:d6ac"
    },
    "poisson_ratio": {
      "min": 0.29,
      "max": 0.29,
      "typical": 0.29,
      "n": 0,
      "estimated": false,
      "confidence": "handbook",
      "provenance": "alloy:d6ac"
    },
    "specific_heat": {
      "min": 470,
      "max": 470,
      "typical": 470,
      "n": 0,
      "estimated": false,
      "confidence": "handbook",
      "provenance": "alloy:d6ac"
    },
    "melting_point": {
      "min": 1425,
      "max": 1425,
      "typical": 1425,
      "n": 0,
      "estimated": false,
      "confidence": "handbook",
      "provenance": "alloy:d6ac"
    },
    "price_per_kg": {
      "min": 6,
      "max": 6,
      "typical": 6,
      "n": 0,
      "estimated": false,
      "confidence": "handbook",
      "provenance": "alloy:d6ac"
    },
    "price_per_cm3": {
      "min": 0.0471,
      "max": 0.0471,
      "typical": 0.0471,
      "n": 0,
      "estimated": false,
      "confidence": "handbook",
      "provenance": "alloy:d6ac"
    },
    "delivered_price_per_kg": {
      "min": 7.75,
      "max": 7.75,
      "typical": 7.75,
      "n": 0,
      "estimated": true,
      "confidence": "derived"
    }
  },
  "composition": {
    "Fe": "balance",
    "Cr": "0.90~1.20",
    "Ni": "0.40~0.70",
    "Mo": "0.90~1.10",
    "V": "0.05~0.10",
    "C": "0.42~0.48",
    "Mn": "0.60~0.90",
    "Si": "0.15~0.30"
  },
  "sources": [
    {
      "label": "ASM Handbook Vol.1 — Properties & Selection: Irons, Steels, High-Performance Alloys",
      "url": "https://dl.asminternational.org/handbooks/edited-volume/16/Properties-and-Selection-Irons-Steels-and-High",
      "verified": true
    },
    {
      "label": "ASTM A29/A29M — Carbon & Alloy Steel Bars, Hot-Wrought",
      "url": "https://store.astm.org/a0029_a0029m-20.html",
      "verified": true
    },
    {
      "label": "MatWeb 2",
      "url": "https://www.matweb.com/search/QuickText.aspx?SearchText=D6AC",
      "verified": false
    },
    {
      "label": "Reference 2",
      "url": "https://www.mmpds.org/",
      "verified": false
    },
    {
      "label": "KIC fallback: ASTM A553 9% Ni LNG",
      "url": null,
      "verified": false
    }
  ],
  "points": [
    [
      7.85,
      1600,
      1900,
      8,
      207,
      590,
      36
    ]
  ],
  "machinability": "Good",
  "weldability": "Good",
  "corrosion_resistance": "Poor",
  "industry_note": "Minuteman III / Peacekeeper / Trident D-5 second-stage solid-rocket motor case; F-111 wing pivot fitting; B-1B main landing gear; high σ_y/ρ for filament-wound replacement reservoir.",
  "meta": {
    "reference": true,
    "condition": "Q+T (245°C low temper, σ_UTS ≈ 1900 MPa class)",
    "specs": [
      {
        "id": "ASTM A553",
        "org": "ASTM"
      }
    ]
  },
  "fracture_toughness": 100,
  "fatigue_strength": 695,
  "density": 7.85,
  "yield_strength": 1600,
  "uts": 1900,
  "elongation": 8,
  "modulus": 207,
  "hardness": 590,
  "thermal_conductivity": 36,
  "impact_strength": 45,
  "manufacturer": "Reference data",
  "process": "Wrought",
  "source": "Datasheet 2",
  "aliases": [
    "σ_UTS ≈ 1900 MPa class"
  ],
  "families": [
    "Metal",
    "Alloy Steel",
    "Iron-based"
  ],
  "fatigue_estimated": false,
  "electrical_conductivity": 6.5,
  "max_service_temp": 245,
  "thermal_expansion": 11.8,
  "poisson_ratio": 0.29,
  "specific_heat": 470,
  "melting_point": 1425,
  "price_per_kg": 6,
  "price_per_cm3": 0.0471,
  "popularity": 3.27,
  "machining_cost_factor": 0.9,
  "ht_cost_factor": 1.4,
  "price_condition_factor": 1.23,
  "price_form_factor": 1.05,
  "price_grade_premium": 1,
  "delivered_price_per_kg": 7.75,
  "total_cost_estimate": 14.72,
  "tolerance_class": "IT10-12",
  "rohs_compliant": true,
  "confidence_tier": "medium",
  "_corrections": {
    "sources": {
      "from": [
        {
          "label": "MatWeb 2",
          "url": "https://www.matweb.com/search/QuickText.aspx?SearchText=D6AC",
          "verified": false
        },
        {
          "label": "Reference 2",
          "url": "https://www.mmpds.org/",
          "verified": false
        },
        {
          "label": "KIC fallback: ASTM A553 9% Ni LNG",
          "url": null,
          "verified": false
        }
      ]
    },
    "max_service_temp": {
      "had_range": true,
      "val_range": {
        "min": 425,
        "max": 425,
        "typical": 425,
        "n": 0,
        "estimated": false,
        "confidence": "handbook",
        "provenance": "alloy:d6ac"
      },
      "had_scalar": true,
      "val_scalar": 425
    },
    "_basis": "상용 최고온도가 **뜨임온도(245°C)보다 높은 425°C** 로 표기돼 있었다. 뜨임 마르텐사이트를 뜨임온도 이상에서 쓰면 추가 뜨임이 진행돼 경도·강도를 잃는다 — 이 조건이 제공하는 강도를 근거로 설계한다면 상한은 뜨임온도를 넘을 수 없다. 기존 425°C 는 조건 축이 없는 **계열 typical**(같은 합금의 고온 뜨임 조건 기준)이 조건 무관하게 상속된 값이다(백로그 A11). 새 값을 만들지 않고 이 entry 자신의 뜨임온도를 상한으로 쓴다.",
    "_src": "열처리 일반 원칙 — 뜨임재의 사용온도는 뜨임온도를 초과할 수 없다(초과 시 재뜨임으로 경도 저하). 뜨임온도는 이 entry 의 조건 표기에서 취함.",
    "points": {
      "from": [
        [
          7.85,
          1600,
          1900,
          8,
          207,
          590,
          36
        ]
      ]
    }
  }
}

File: data/registry/entries/met/MET-0055.json
{
  "stable_id": "MET-0055",
  "family": {
    "category": "F-MET",
    "subcategory": "F-MET-alloy-steel",
    "alloy_base": "F-AB-d6ac-ultra-high-strength-low-alloy",
    "element_families": [
      "F-EL-iron-based"
    ]
  },
  "legacy_id": "R_0372_2",
  "origin": "reference(supplementary)",
  "id": "R_0372_2",
  "name": "D6AC (Ultra-High Strength Low-Alloy) — missile motor case — Q+T (425°C standard temper, balance of strength + toughness)",
  "category": "Metal",
  "subcategory": "Alloy Steel",
  "tier": "reference",
  "manufacturers": [
    "Reference data"
  ],
  "machines": [],
  "processes": [
    "Wrought"
  ],
  "heat_treatment": "Q+T (425°C standard temper, balance of strength + toughness)",
  "ranges": {
    "density": {
      "min": 7.85,
      "max": 7.85,
      "typical": 7.85,
      "n": 1,
      "confidence": "handbook"
    },
    "yield_strength": {
      "min": 1500,
      "max": 1500,
      "typical": 1500,
      "n": 1,
      "confidence": "handbook"
    },
    "uts": {
      "min": 1800,
      "max": 1800,
      "typical": 1800,
      "n": 1,
      "confidence": "handbook"
    },
    "elongation": {
      "min": 11,
      "max": 11,
      "typical": 11,
      "n": 1,
      "confidence": "handbook"
    },
    "modulus": {
      "min": 207,
      "max": 207,
      "typical": 207,
      "n": 1,
      "confidence": "handbook"
    },
    "hardness": {
      "min": 550,
      "max": 550,
      "typical": 550,
      "n": 1,
      "confidence": "handbook"
    },
    "thermal_conductivity": {
      "min": 36,
      "max": 36,
      "typical": 36,
      "n": 1,
      "confidence": "handbook"
    },
    "fatigue_strength": {
      "min": 620,
      "max": 770,
      "typical": 695,
      "n": 3,
      "confidence": "handbook",
      "provenance": "alloy:d6ac"
    },
    "impact_strength": {
      "min": 30,
      "max": 60,
      "typical": 45,
      "n": 3,
      "confidence": "handbook",
      "provenance": "alloy:d6ac"
    },
    "fracture_toughness": {
      "min": 100,
      "max": 100,
      "typical": 100,
      "n": 0,
      "estimated": false,
      "confidence": "handbook",
      "provenance": "alloy-specific KIC"
    },
    "electrical_conductivity": {
      "min": 6.5,
      "max": 6.5,
      "typical": 6.5,
      "n": 0,
      "estimated": false,
      "confidence": "handbook",
      "provenance": "alloy:d6ac"
    },
    "max_service_temp": {
      "min": 425,
      "max": 425,
      "typical": 425,
      "n": 0,
      "estimated": false,
      "confidence": "handbook",
      "provenance": "alloy:d6ac"
    },
    "thermal_expansion": {
      "min": 11.8,
      "max": 11.8,
      "typical": 11.8,
      "n": 0,
      "estimated": false,
      "confidence": "handbook",
      "provenance": "alloy:d6ac"
    },
    "poisson_ratio": {
      "min": 0.29,
      "max": 0.29,
      "typical": 0.29,
      "n": 0,
      "estimated": false,
      "confidence": "handbook",
      "provenance": "alloy:d6ac"
    },
    "specific_heat": {
      "min": 470,
      "max": 470,
      "typical": 470,
      "n": 0,
      "estimated": false,
      "confidence": "handbook",
      "provenance": "alloy:d6ac"
    },
    "melting_point": {
      "min": 1425,
      "max": 1425,
      "typical": 1425,
      "n": 0,
      "estimated": false,
      "confidence": "handbook",
      "provenance": "alloy:d6ac"
    },
    "price_per_kg": {
      "min": 6,
      "max": 6,
      "typical": 6,
      "n": 0,
      "estimated": false,
      "confidence": "handbook",
      "provenance": "alloy:d6ac"
    },
    "price_per_cm3": {
      "min": 0.0471,
      "max": 0.0471,
      "typical": 0.0471,
      "n": 0,
      "estimated": false,
      "confidence": "handbook",
      "provenance": "alloy:d6ac"
    },
    "delivered_price_per_kg": {
      "min": 7.75,
      "max": 7.75,
      "typical": 7.75,
      "n": 0,
      "estimated": true,
      "confidence": "derived"
    }
  },
  "composition": {
    "Fe": "balance",
    "Cr": "0.90~1.20",
    "Ni": "0.40~0.70",
    "Mo": "0.90~1.10",
    "V": "0.05~0.10",
    "C": "0.42~0.48",
    "Mn": "0.60~0.90",
    "Si": "0.15~0.30"
  },
  "sources": [
    {
      "label": "MatWeb 3",
      "url": "https://www.matweb.com/search/QuickText.aspx?SearchText=D6AC",
      "verified": false
    },
    {
      "label": "Datasheet 3",
      "url": "https://www.batelle.org/mmpds",
      "verified": true
    },
    {
      "label": "KIC fallback: AMS 6415 alloy steel",
      "url": null,
      "verified": false
    }
  ],
  "points": [
    [
      7.85,
      1500,
      1800,
      11,
      207,
      550,
      36
    ]
  ],
  "machinability": "Good",
  "weldability": "Good",
  "corrosion_resistance": "Poor",
  "industry_note": "Minuteman III / Peacekeeper / Trident D-5 second-stage solid-rocket motor case; F-111 wing pivot fitting; B-1B main landing gear; high σ_y/ρ for filament-wound replacement reservoir.",
  "meta": {
    "reference": true,
    "condition": "Q+T (425°C standard temper, balance of strength + toughness)",
    "specs": [
      {
        "id": "AMS 6415",
        "org": "AMS"
      }
    ]
  },
  "fracture_toughness": 100,
  "fatigue_strength": 695,
  "density": 7.85,
  "yield_strength": 1500,
  "uts": 1800,
  "elongation": 11,
  "modulus": 207,
  "hardness": 550,
  "thermal_conductivity": 36,
  "impact_strength": 45,
  "manufacturer": "Reference data",
  "process": "Wrought",
  "source": "Datasheet 3",
  "aliases": [],
  "families": [
    "Metal",
    "Alloy Steel",
    "Iron-based"
  ],
  "fatigue_estimated": false,
  "electrical_conductivity": 6.5,
  "max_service_temp": 425,
  "thermal_expansion": 11.8,
  "poisson_ratio": 0.29,
  "specific_heat": 470,
  "melting_point": 1425,
  "price_per_kg": 6,
  "price_per_cm3": 0.0471,
  "popularity": 3.27,
  "machining_cost_factor": 0.9,
  "ht_cost_factor": 1.4,
  "price_condition_factor": 1.23,
  "price_form_factor": 1.05,
  "price_grade_premium": 1,
  "delivered_price_per_kg": 7.75,
  "total_cost_estimate": 14.72,
  "tolerance_class": "IT10-12",
  "rohs_compliant": true,
  "confidence_tier": "medium"
}

File: data/registry/entries/met/MET-0056.json
{
  "stable_id": "MET-0056",
  "family": {
    "category": "F-MET",
    "subcategory": "F-MET-alloy-steel",
    "alloy_base": "F-AB-hp-9-4-30-9ni-4co-0-3c",
    "element_families": [
      "F-EL-iron-based"
    ]
  },
  "legacy_id": "R_0373_0",
  "origin": "reference(supplementary)",
  "id": "R_0373_0",
  "name": "HP 9-4-30 (9Ni-4Co-0.3C) — aircraft landing gear — Annealed (650°C)",
  "category": "Metal",
  "subcategory": "Alloy Steel",
  "tier": "reference",
  "manufacturers": [
    "Reference data"
  ],
  "machines": [],
  "processes": [
    "Forged"
  ],
  "heat_treatment": "Annealed (650°C)",
  "ranges": {
    "density": {
      "min": 7.78,
      "max": 7.78,
      "typical": 7.78,
      "n": 1,
      "confidence": "handbook"
    },
    "yield_strength": {
      "min": 1000,
      "max": 1000,
      "typical": 1000,
      "n": 1,
      "confidence": "handbook"
    },
    "uts": {
      "min": 1240,
      "max": 1240,
      "typical": 1240,
      "n": 1,
      "confidence": "handbook"
    },
    "elongation": {
      "min": 14,
      "max": 14,
      "typical": 14,
      "n": 1,
      "confidence": "handbook"
    },
    "modulus": {
      "min": 200,
      "max": 200,
      "typical": 200,
      "n": 1,
      "confidence": "handbook"
    },
    "hardness": {
      "min": 380,
      "max": 380,
      "typical": 380,
      "n": 1,
      "confidence": "handbook"
    },
    "thermal_conductivity": {
      "min": 28,
      "max": 28,
      "typical": 28,
      "n": 1,
      "confidence": "handbook"
    },
    "fatigue_strength": {
      "min": 450,
      "max": 620,
      "typical": 540,
      "n": 0,
      "confidence": "handbook",
      "provenance": "alloy:9ni × HT:fully annealed (f×0.5, i×2.5)",
      "estimated": false
    },
    "impact_strength": {
      "min": 200,
      "max": 500,
      "typical": 325,
      "n": 0,
      "confidence": "derived",
      "provenance": "alloy:9ni × HT:fully annealed (f×0.5, i×2.5)",
      "estimated": true,
      "base_n": 3,
      "base_value": 130,
      "base_range": [
        80,
        200
      ],
      "factor": 2.5,
      "condition": "fully annealed",
      "model": "ht-multiplier:impact"
    },
    "fracture_toughness": {
      "min": 234,
      "max": 234,
      "typical": 234,
      "n": 0,
      "estimated": true,
      "confidence": "derived",
      "base_value": 130,
      "factor": 1.8,
      "condition": "fully annealed",
      "provenance": "alloy-specific KIC × HT:fully annealed (k×1.8)"
    },
    "electrical_conductivity": {
      "min": 7,
      "max": 7,
      "typical": 7,
      "n": 0,
      "estimated": false,
      "confidence": "handbook",
      "provenance": "alloy:9ni"
    },
    "max_service_temp": {
      "min": 200,
      "max": 200,
      "typical": 200,
      "n": 0,
      "estimated": false,
      "confidence": "handbook",
      "provenance": "alloy:9ni"
    },
    "thermal_expansion": {
      "min": 12,
      "max": 12,
      "typical": 12,
      "n": 0,
      "estimated": false,
      "confidence": "handbook",
      "provenance": "alloy:9ni"
    },
    "poisson_ratio": {
      "min": 0.29,
      "max": 0.29,
      "typical": 0.29,
      "n": 0,
      "estimated": false,
      "confidence": "handbook",
      "provenance": "alloy:9ni"
    },
    "specific_heat": {
      "min": 470,
      "max": 470,
      "typical": 470,
      "n": 0,
      "estimated": false,
      "confidence": "handbook",
      "provenance": "alloy:9ni"
    },
    "melting_point": {
      "min": 1430,
      "max": 1430,
      "typical": 1430,
      "n": 0,
      "estimated": false,
      "confidence": "handbook",
      "provenance": "alloy:9ni"
    },
    "price_per_kg": {
      "min": 5,
      "max": 5,
      "typical": 5,
      "n": 0,
      "estimated": false,
      "confidence": "handbook",
      "provenance": "alloy:9ni"
    },
    "price_per_cm3": {
      "min": 0.0389,
      "max": 0.0389,
      "typical": 0.0389,
      "n": 0,
      "estimated": false,
      "confidence": "handbook",
      "provenance": "alloy:9ni"
    },
    "delivered_price_per_kg": {
      "min": 5.86,
      "max": 5.86,
      "typical": 5.86,
      "n": 0,
      "estimated": true,
      "confidence": "derived",
      "provenance": "raw 5 × condition 1.02 × form 1.15 × grade 1 = 5.86 USD/kg"
    }
  },
  "composition": {
    "Fe": "balance",
    "Ni": "7.00~8.00",
    "Co": "4.25~4.75",
    "Mo": "0.90~1.10",
    "Cr": "0.90~1.10",
    "V": "0.06~0.12",
    "C": "0.29~0.34",
    "Mn": "0.10~0.35",
    "Si": "≤0.20"
  },
  "sources": [
    {
      "label": "ASM Handbook Vol.1 — Properties & Selection: Irons, Steels, High-Performance Alloys",
      "url": "https://dl.asminternational.org/handbooks/edited-volume/16/Properties-and-Selection-Irons-Steels-and-High",
      "verified": true
    },
    {
      "label": "ASTM A29/A29M — Carbon & Alloy Steel Bars, Hot-Wrought",
      "url": "https://store.astm.org/a0029_a0029m-20.html",
      "verified": true
    },
    {
      "label": "MatWeb 1",
      "url": "https://www.matweb.com/search/QuickText.aspx?SearchText=HP%209-4-30",
      "verified": false
    },
    {
      "label": "KIC fallback: ASTM A553 9% Ni LNG",
      "url": null,
      "verified": false
    },
    {
      "label": "Fatigue fallback: σf ≈ 0.5·σy (Shigley's Mechanical Engineering Design)",
      "url": null,
      "verified": false
    },
    {
      "label": "AircraftMaterials.com — Aircraft Steel 9-4-30 Vac Melt (AMS 6526) 조성+기계적 물성",
      "url": "https://www.aircraftmaterials.com/data/alstst/9-4-30.html",
      "verified": false
    }
  ],
  "points": [
    [
      7.78,
      1000,
      1240,
      14,
      200,
      380,
      28
    ]
  ],
  "machinability": "Good",
  "weldability": "Good",
  "corrosion_resistance": "Poor",
  "industry_note": "F-14 / F-15 / F-16 / F/A-18 main landing gear, missile housing; Co-Ni martensite with secondary M₂C carbide gives σ_UTS 1620 MPa + KIC 110 MPa√m (vs 300M 60 MPa√m); AMS 6526.",
  "meta": {
    "reference": true,
    "condition": "Annealed (650°C)",
    "specs": [
      {
        "id": "AMS 6526",
        "org": "AMS"
      },
      {
        "id": "ASTM A553",
        "org": "ASTM"
      }
    ]
  },
  "fracture_toughness": 234,
  "fatigue_strength": 540,
  "density": 7.78,
  "yield_strength": 1000,
  "uts": 1240,
  "elongation": 14,
  "modulus": 200,
  "hardness": 380,
  "thermal_conductivity": 28,
  "impact_strength": 325,
  "manufacturer": "Reference data",
  "process": "Forged",
  "source": "Datasheet 1",
  "aliases": [
    "9Ni-4Co-0.3C"
  ],
  "families": [
    "Metal",
    "Alloy Steel",
    "Iron-based"
  ],
  "fatigue_estimated": true,
  "electrical_conductivity": 7,
  "max_service_temp": 200,
  "thermal_expansion": 12,
  "poisson_ratio": 0.29,
  "specific_heat": 470,
  "melting_point": 1430,
  "price_per_kg": 5,
  "price_per_cm3": 0.0389,
  "popularity": 3.2,
  "machining_cost_factor": 0.9,
  "ht_cost_factor": 1.1,
  "price_condition_factor": 1.02,
  "price_form_factor": 1.15,
  "price_grade_premium": 1,
  "delivered_price_per_kg": 5.86,
  "total_cost_estimate": 11.14,
  "tolerance_class": "IT12-14",
  "rohs_compliant": true,
  "svhc_concerns": [
    "Ni 8% — 피부 알레르겐 (직접 접촉 제품 EU 규제 EN 1811)",
    "Co 4.75% — REACH SVHC 후보 (소비자 접촉 제품 제한)"
  ],
  "confidence_tier": "medium",
  "_corrections": {
    "sources": {
      "from": [
        {
          "label": "MatWeb 1",
          "url": "https://www.matweb.com/search/QuickText.aspx?SearchText=HP%209-4-30",
          "verified": false
        },
        {
          "label": "KIC fallback: ASTM A553 9% Ni LNG",
          "url": null,
          "verified": false
        },
        {
          "label": "Fatigue fallback: σf ≈ 0.5·σy (Shigley's Mechanical Engineering Design)",
          "url": null,
          "verified": false
        },
        {
          "label": "AircraftMaterials.com — Aircraft Steel 9-4-30 Vac Melt (AMS 6526) 조성+기계적 물성",
          "url": "https://www.aircraftmaterials.com/data/alstst/9-4-30.html",
          "verified": false
        }
      ]
    }
  }
}

File: data/registry/entries/met/MET-0057.json
{
  "stable_id": "MET-0057",
  "family": {
    "category": "F-MET",
    "subcategory": "F-MET-alloy-steel",
    "alloy_base": "F-AB-hp-9-4-30-9ni-4co-0-3c",
    "element_families": [
      "F-EL-iron-based"
    ]
  },
  "legacy_id": "R_0373_2",
  "origin": "reference(supplementary)",
  "id": "R_0373_2",
  "name": "HP 9-4-30 (9Ni-4Co-0.3C) — aircraft landing gear — Q+T (815°C oil Q + 510°C T, peak σy)",
  "category": "Metal",
  "subcategory": "Alloy Steel",
  "tier": "reference",
  "manufacturers": [
    "Reference data"
  ],
  "machines": [],
  "processes": [
    "Forged"
  ],
  "heat_treatment": "Q+T (815°C oil Q + 510°C T, peak σy)",
  "ranges": {
    "density": {
      "min": 7.78,
      "max": 7.78,
      "typical": 7.78,
      "n": 1,
      "confidence": "handbook"
    },
    "yield_strength": {
      "min": 1450,
      "max": 1450,
      "typical": 1450,
      "n": 1,
      "confidence": "handbook"
    },
    "uts": {
      "min": 1720,
      "max": 1720,
      "typical": 1720,
      "n": 1,
      "confidence": "handbook"
    },
    "elongation": {
      "min": 10,
      "max": 10,
      "typical": 10,
      "n": 1,
      "confidence": "handbook"
    },
    "modulus": {
      "min": 200,
      "max": 200,
      "typical": 200,
      "n": 1,
      "confidence": "handbook"
    },
    "hardness": {
      "min": 520,
      "max": 520,
      "typical": 520,
      "n": 1,
      "confidence": "handbook"
    },
    "thermal_conductivity": {
      "min": 28,
      "max": 28,
      "typical": 28,
      "n": 1,
      "confidence": "handbook"
    },
    "fatigue_strength": {
      "min": 450,
      "max": 620,
      "typical": 540,
      "n": 3,
      "confidence": "handbook",
      "provenance": "alloy:9ni"
    },
    "impact_strength": {
      "min": 80,
      "max": 200,
      "typical": 130,
      "n": 3,
      "confidence": "handbook",
      "provenance": "alloy:9ni"
    },
    "fracture_toughness": {
      "min": 130,
      "max": 130,
      "typical": 130,
      "n": 0,
      "estimated": false,
      "confidence": "handbook",
      "provenance": "alloy-specific KIC"
    },
    "electrical_conductivity": {
      "min": 7,
      "max": 7,
      "typical": 7,
      "n": 0,
      "estimated": false,
      "confidence": "handbook",
      "provenance": "alloy:9ni"
    },
    "max_service_temp": {
      "min": 200,
      "max": 200,
      "typical": 200,
      "n": 0,
      "estimated": false,
      "confidence": "handbook",
      "provenance": "alloy:9ni"
    },
    "thermal_expansion": {
      "min": 12,
      "max": 12,
      "typical": 12,
      "n": 0,
      "estimated": false,
      "confidence": "handbook",
      "provenance": "alloy:9ni"
    },
    "poisson_ratio": {
      "min": 0.29,
      "max": 0.29,
      "typical": 0.29,
      "n": 0,
      "estimated": false,
      "confidence": "handbook",
      "provenance": "alloy:9ni"
    },
    "specific_heat": {
      "min": 470,
      "max": 470,
      "typical": 470,
      "n": 0,
      "estimated": false,
      "confidence": "handbook",
      "provenance": "alloy:9ni"
    },
    "melting_point": {
      "min": 1430,
      "max": 1430,
      "typical": 1430,
      "n": 0,
      "estimated": false,
      "confidence": "handbook",
      "provenance": "alloy:9ni"
    },
    "price_per_kg": {
      "min": 5,
      "max": 5,
      "typical": 5,
      "n": 0,
      "estimated": false,
      "confidence": "handbook",
      "provenance": "alloy:9ni"
    },
    "price_per_cm3": {
      "min": 0.0389,
      "max": 0.0389,
      "typical": 0.0389,
      "n": 0,
      "estimated": false,
      "confidence": "handbook",
      "provenance": "alloy:9ni"
    },
    "delivered_price_per_kg": {
      "min": 7.07,
      "max": 7.07,
      "typical": 7.07,
      "n": 0,
      "estimated": true,
      "confidence": "derived"
    }
  },
  "composition": {
    "Fe": "balance",
    "Ni": "7.00~8.00",
    "Co": "4.25~4.75",
    "Mo": "0.90~1.10",
    "Cr": "0.90~1.10",
    "V": "0.06~0.12",
    "C": "0.29~0.34",
    "Mn": "0.10~0.35",
    "Si": "≤0.20"
  },
  "sources": [
    {
      "label": "ASM Handbook Vol.1 — Properties & Selection: Irons, Steels, High-Performance Alloys",
      "url": "https://www.asminternational.org/asm-handbook-volume-1-properties-and-selection-irons-steels-and-high-performance-alloys",
      "verified": true
    },
    {
      "label": "ASTM A29/A29M — Carbon & Alloy Steel Bars, Hot-Wrought",
      "url": "https://store.astm.org/a0029_a0029m-20.html",
      "verified": true
    },
    {
      "label": "MatWeb 3",
      "url": "https://www.matweb.com/search/QuickText.aspx?SearchText=HP%209-4-30",
      "verified": false
    },
    {
      "label": "KIC fallback: ASTM A553 9% Ni LNG",
      "url": null,
      "verified": false
    },
    {
      "label": "Fatigue fallback: σf ≈ 0.5·σy (Shigley's Mechanical Engineering Design)",
      "url": null,
      "verified": false
    },
    {
      "label": "AircraftMaterials.com — Aircraft Steel 9-4-30 Vac Melt (AMS 6526) 조성+기계적 물성",
      "url": "https://www.aircraftmaterials.com/data/alstst/9-4-30.html",
      "verified": false
    }
  ],
  "points": [
    [
      7.78,
      1450,
      1720,
      10,
      200,
      520,
      28
    ]
  ],
  "machinability": "Good",
  "weldability": "Good",
  "corrosion_resistance": "Poor",
  "industry_note": "F-14 / F-15 / F-16 / F/A-18 main landing gear, missile housing; Co-Ni martensite with secondary M₂C carbide gives σ_UTS 1620 MPa + KIC 110 MPa√m (vs 300M 60 MPa√m); AMS 6526.",
  "meta": {
    "reference": true,
    "condition": "Q+T (815°C oil Q + 510°C T, peak σy)",
    "specs": [
      {
        "id": "AMS 6526",
        "org": "AMS"
      },
      {
        "id": "ASTM A553",
        "org": "ASTM"
      }
    ]
  },
  "fracture_toughness": 130,
  "fatigue_strength": 540,
  "density": 7.78,
  "yield_strength": 1450,
  "uts": 1720,
  "elongation": 10,
  "modulus": 200,
  "hardness": 520,
  "thermal_conductivity": 28,
  "impact_strength": 130,
  "manufacturer": "Reference data",
  "process": "Forged",
  "source": "Datasheet 3",
  "aliases": [
    "9Ni-4Co-0.3C"
  ],
  "families": [
    "Metal",
    "Alloy Steel",
    "Iron-based"
  ],
  "fatigue_estimated": false,
  "electrical_conductivity": 7,
  "max_service_temp": 200,
  "thermal_expansion": 12,
  "poisson_ratio": 0.29,
  "specific_heat": 470,
  "melting_point": 1430,
  "price_per_kg": 5,
  "price_per_cm3": 0.0389,
  "popularity": 3.27,
  "machining_cost_factor": 0.9,
  "ht_cost_factor": 1.4,
  "price_condition_factor": 1.23,
  "price_form_factor": 1.15,
  "price_grade_premium": 1,
  "delivered_price_per_kg": 7.07,
  "total_cost_estimate": 13.44,
  "tolerance_class": "IT12-14",
  "rohs_compliant": true,
  "svhc_concerns": [
    "Ni 8% — 피부 알레르겐 (직접 접촉 제품 EU 규제 EN 1811)",
    "Co 4.75% — REACH SVHC 후보 (소비자 접촉 제품 제한)"
  ],
  "confidence_tier": "medium",
  "_corrections": {
    "sources": {
      "from": [
        {
          "label": "MatWeb 3",
          "url": "https://www.matweb.com/search/QuickText.aspx?SearchText=HP%209-4-30",
          "verified": false
        },
        {
          "label": "KIC fallback: ASTM A553 9% Ni LNG",
          "url": null,
          "verified": false
        },
        {
          "label": "Fatigue fallback: σf ≈ 0.5·σy (Shigley's Mechanical Engineering Design)",
          "url": null,
          "verified": false
        },
        {
          "label": "AircraftMaterials.com — Aircraft Steel 9-4-30 Vac Melt (AMS 6526) 조성+기계적 물성",
          "url": "https://www.aircraftmaterials.com/data/alstst/9-4-30.html",
          "verified": false
        }
      ]
    }
  }
}
