Repository: slmhlight/GRANTA

# AM Materials Explorer

ANSYS Granta-style **additive-manufacturing (AM) materials database** — an interactive
web app for exploring metal & polymer materials through dynamic Ashby charts, advanced
filtering, **range-based property data**, and **cited manufacturer datasheets**.

> 적층제조(AM) 소재 데이터베이스 탐색기. 대화형 Ashby 차트, 고급 필터링, **물성 range 데이터**,
> **데이터시트 출처 추적**을 제공합니다.

## Features
- **Range-based properties** — every property is a `min · typical · max` aggregated from real data points (heat treatments × build direction × vendors), shown as smooth property envelopes on the Ashby chart and min–max sub-lines in the detail panel.

File: data/registry/entries/met/MET-0058.json
{
  "stable_id": "MET-0058",
  "family": {
    "category": "F-MET",
    "subcategory": "F-MET-alloy-steel",
    "alloy_base": "F-AB-hp-9-4-30-9ni-4co-0-3c",
    "element_families": [
      "F-EL-iron-based"
    ]
  },
  "legacy_id": "R_0373_1",
  "origin": "reference(supplementary)",
  "id": "R_0373_1",
  "name": "HP 9-4-30 (9Ni-4Co-0.3C) — aircraft landing gear — Q+T (815°C oil Q + 565°C T)",
  "category": "Metal",
  "subcategory": "Alloy Steel",
  "tier": "reference",
  "manufacturers": [
    "Reference data"
  ],
  "machines": [],
  "processes": [
    "Forged"
  ],
  "heat_treatment": "Q+T (815°C oil Q + 565°C T)",
  "ranges": {
    "density": {
      "min": 7.78,
      "max": 7.78,
      "typical": 7.78,
      "n": 1,
      "confidence": "handbook"
    },
    "yield_strength": {
      "min": 1380,
      "max": 1380,
      "typical": 1380,
      "n": 1,
      "confidence": "handbook"
    },
    "uts": {
      "min": 1620,
      "max": 1620,
      "typical": 1620,
      "n": 1,
      "confidence": "handbook"
    },
    "elongation": {
      "min": 12,
      "max": 12,
      "typical": 12,
      "n": 1,
      "confidence": "handbook"
    },
    "modulus": {
      "min": 200,
      "max": 200,
      "typical": 200,
      "n": 1,
      "confidence": "handbook"
    },
    "hardness": {
      "min": 490,
      "max": 490,
      "typical": 490,
      "n": 1,
      "confidence": "handbook"
    },
    "thermal_conductivity": {
      "min": 28,
      "max": 28,
      "typical": 28,
      "n": 1,
      "confidence": "handbook"
    },
    "fatigue_strength": {
      "min": 450,
      "max": 620,
      "typical": 540,
      "n": 3,
      "confidence": "handbook",
      "provenance": "alloy:9ni"
    },
    "impact_strength": {
      "min": 80,
      "max": 200,
      "typical": 130,
      "n": 3,
      "confidence": "handbook",
      "provenance": "alloy:9ni"
    },
    "fracture_toughness": {
      "min": 130,
      "max": 130,
      "typical": 130,
      "n": 0,
      "estimated": false,
      "confidence": "handbook",
      "provenance": "alloy-specific KIC"
    },
    "electrical_conductivity": {
      "min": 7,
      "max": 7,
      "typical": 7,
      "n": 0,
      "estimated": false,
      "confidence": "handbook",
      "provenance": "alloy:9ni"
    },
    "max_service_temp": {
      "min": 200,
      "max": 200,
      "typical": 200,
      "n": 0,
      "estimated": false,
      "confidence": "handbook",
      "provenance": "alloy:9ni"
    },
    "thermal_expansion": {
      "min": 12,
      "max": 12,
      "typical": 12,
      "n": 0,
      "estimated": false,
      "confidence": "handbook",
      "provenance": "alloy:9ni"
    },
    "poisson_ratio": {
      "min": 0.29,
      "max": 0.29,
      "typical": 0.29,
      "n": 0,
      "estimated": false,
      "confidence": "handbook",
      "provenance": "alloy:9ni"
    },
    "specific_heat": {
      "min": 470,
      "max": 470,
      "typical": 470,
      "n": 0,
      "estimated": false,
      "confidence": "handbook",
      "provenance": "alloy:9ni"
    },
    "melting_point": {
      "min": 1430,
      "max": 1430,
      "typical": 1430,
      "n": 0,
      "estimated": false,
      "confidence": "handbook",
      "provenance": "alloy:9ni"
    },
    "price_per_kg": {
      "min": 5,
      "max": 5,
      "typical": 5,
      "n": 0,
      "estimated": false,
      "confidence": "handbook",
      "provenance": "alloy:9ni"
    },
    "price_per_cm3": {
      "min": 0.0389,
      "max": 0.0389,
      "typical": 0.0389,
      "n": 0,
      "estimated": false,
      "confidence": "handbook",
      "provenance": "alloy:9ni"
    },
    "delivered_price_per_kg": {
      "min": 7.07,
      "max": 7.07,
      "typical": 7.07,
      "n": 0,
      "estimated": true,
      "confidence": "derived",
      "provenance": "raw 5 × condition 1.23 × form 1.15 × grade 1 = 7.07 USD/kg"
    }
  },
  "composition": {
    "Fe": "balance",
    "Ni": "7.00~8.00",
    "Co": "4.25~4.75",
    "Mo": "0.90~1.10",
    "Cr": "0.90~1.10",
    "V": "0.06~0.12",
    "C": "0.29~0.34",
    "Mn": "0.10~0.35",
    "Si": "≤0.20"
  },
  "sources": [
    {
      "label": "ASM Handbook Vol.1 — Properties & Selection: Irons, Steels, High-Performance Alloys",
      "url": "https://dl.asminternational.org/handbooks/edited-volume/16/Properties-and-Selection-Irons-Steels-and-High",
      "verified": true
    },
    {
      "label": "ASTM A29/A29M — Carbon & Alloy Steel Bars, Hot-Wrought",
      "url": "https://store.astm.org/a0029_a0029m-20.html",
      "verified": true
    },
    {
      "label": "MatWeb 2",
      "url": "https://www.matweb.com/search/QuickText.aspx?SearchText=HP%209-4-30",
      "verified": false
    },
    {
      "label": "KIC fallback: ASTM A553 9% Ni LNG",
      "url": null,
      "verified": false
    },
    {
      "label": "Fatigue fallback: σf ≈ 0.5·σy (Shigley's Mechanical Engineering Design)",
      "url": null,
      "verified": false
    },
    {
      "label": "AircraftMaterials.com — Aircraft Steel 9-4-30 Vac Melt (AMS 6526) 조성+기계적 물성",
      "url": "https://www.aircraftmaterials.com/data/alstst/9-4-30.html",
      "verified": false
    }
  ],
  "points": [
    [
      7.78,
      1380,
      1620,
      12,
      200,
      490,
      28
    ]
  ],
  "machinability": "Good",
  "weldability": "Good",
  "corrosion_resistance": "Poor",
  "industry_note": "F-14 / F-15 / F-16 / F/A-18 main landing gear, missile housing; Co-Ni martensite with secondary M₂C carbide gives σ_UTS 1620 MPa + KIC 110 MPa√m (vs 300M 60 MPa√m); AMS 6526.",
  "meta": {
    "reference": true,
    "condition": "Q+T (815°C oil Q + 565°C T)",
    "specs": [
      {
        "id": "AMS 6526",
        "org": "AMS"
      },
      {
        "id": "ASTM A553",
        "org": "ASTM"
      }
    ]
  },
  "fracture_toughness": 130,
  "fatigue_strength": 540,
  "density": 7.78,
  "yield_strength": 1380,
  "uts": 1620,
  "elongation": 12,
  "modulus": 200,
  "hardness": 490,
  "thermal_conductivity": 28,
  "impact_strength": 130,
  "manufacturer": "Reference data",
  "process": "Forged",
  "source": "Datasheet 2",
  "aliases": [
    "9Ni-4Co-0.3C"
  ],
  "families": [
    "Metal",
    "Alloy Steel",
    "Iron-based"
  ],
  "fatigue_estimated": false,
  "electrical_conductivity": 7,
  "max_service_temp": 200,
  "thermal_expansion": 12,
  "poisson_ratio": 0.29,
  "specific_heat": 470,
  "melting_point": 1430,
  "price_per_kg": 5,
  "price_per_cm3": 0.0389,
  "popularity": 3.27,
  "machining_cost_factor": 0.9,
  "ht_cost_factor": 1.4,
  "price_condition_factor": 1.23,
  "price_form_factor": 1.15,
  "price_grade_premium": 1,
  "delivered_price_per_kg": 7.07,
  "total_cost_estimate": 13.44,
  "tolerance_class": "IT12-14",
  "rohs_compliant": null,
  "rohs_basis": "no_regulated_element_data",
  "svhc_concerns": [
    "Ni 8% — 피부 알레르겐 (직접 접촉 제품 EU 규제 EN 1811)",
    "Co 4.75% — REACH SVHC 후보 (소비자 접촉 제품 제한)"
  ],
  "confidence_tier": "medium",
  "_corrections": {
    "sources": {
      "from": [
        {
          "label": "MatWeb 2",
          "url": "https://www.matweb.com/search/QuickText.aspx?SearchText=HP%209-4-30",
          "verified": false
        },
        {
          "label": "KIC fallback: ASTM A553 9% Ni LNG",
          "url": null,
          "verified": false
        },
        {
          "label": "Fatigue fallback: σf ≈ 0.5·σy (Shigley's Mechanical Engineering Design)",
          "url": null,
          "verified": false
        },
        {
          "label": "AircraftMaterials.com — Aircraft Steel 9-4-30 Vac Melt (AMS 6526) 조성+기계적 물성",
          "url": "https://www.aircraftmaterials.com/data/alstst/9-4-30.html",
          "verified": false
        }
      ]
    }
  }
}

File: data/registry/entries/met/MET-0059.json
{
  "stable_id": "MET-0059",
  "family": {
    "category": "F-MET",
    "subcategory": "F-MET-alloy-steel",
    "alloy_base": "F-AB-hy-80",
    "element_families": [
      "F-EL-iron-based"
    ]
  },
  "legacy_id": "R_0121",
  "origin": "reference(supplementary)",
  "id": "R_0121",
  "name": "HY-80",
  "category": "Metal",
  "subcategory": "Alloy Steel",
  "tier": "reference",
  "manufacturers": [
    "Reference data"
  ],
  "machines": [],
  "processes": [
    "Wrought"
  ],
  "heat_treatment": null,
  "ranges": {
    "density": {
      "min": 7.85,
      "max": 7.85,
      "typical": 7.85,
      "n": 3,
      "confidence": "measured"
    },
    "yield_strength": {
      "min": 550,
      "max": 620,
      "typical": 550,
      "n": 3,
      "confidence": "measured"
    },
    "uts": {
      "min": 660,
      "max": 740,
      "typical": 690,
      "n": 3,
      "confidence": "measured"
    },
    "elongation": {
      "min": 18,
      "max": 22,
      "typical": 20,
      "n": 3,
      "confidence": "measured"
    },
    "modulus": {
      "min": 207,
      "max": 207,
      "typical": 207,
      "n": 3,
      "confidence": "measured"
    },
    "hardness": {
      "min": 230,
      "max": 255,
      "typical": 240,
      "n": 3,
      "confidence": "measured"
    },
    "thermal_conductivity": {
      "min": 35,
      "max": 35,
      "typical": 35,
      "n": 3,
      "confidence": "measured"
    },
    "fatigue_strength": {
      "min": 220,
      "max": 319,
      "typical": 275,
      "n": 0,
      "confidence": "derived",
      "provenance": "family:σf≈0.5·σy (Shigley's Mechanical Engineering Design)"
    },
    "impact_strength": {
      "min": 15,
      "max": 60,
      "typical": 35,
      "n": 0,
      "estimated": true,
      "confidence": "class",
      "provenance": "class:Iron-based generic"
    },
    "fracture_toughness": {
      "min": 55,
      "max": 100,
      "typical": 75,
      "n": 0,
      "confidence": "class",
      "provenance": "class:AMS 6415 alloy steel"
    },
    "electrical_conductivity": {
      "min": 5.6,
      "max": 10.4,
      "typical": 8,
      "n": 0,
      "estimated": true,
      "confidence": "family",
      "provenance": "2nd_family:Alloy Steel"
    },
    "max_service_temp": {
      "min": 315,
      "max": 585,
      "typical": 450,
      "n": 0,
      "estimated": true,
      "confidence": "family",
      "provenance": "2nd_family:Alloy Steel"
    },
    "thermal_expansion": {
      "min": 8.4,
      "max": 15.6,
      "typical": 12,
      "n": 0,
      "estimated": true,
      "confidence": "family",
      "provenance": "2nd_family:Alloy Steel"
    },
    "poisson_ratio": {
      "min": 0.26,
      "max": 0.32,
      "typical": 0.29,
      "n": 0,
      "estimated": true,
      "confidence": "family",
      "provenance": "2nd_family:Alloy Steel"
    },
    "specific_heat": {
      "min": 332.5,
      "max": 617.5,
      "typical": 475,
      "n": 0,
      "estimated": true,
      "confidence": "family",
      "provenance": "2nd_family:Alloy Steel"
    },
    "melting_point": {
      "min": 1043,
      "max": 1937,
      "typical": 1490,
      "n": 0,
      "estimated": true,
      "confidence": "family",
      "provenance": "2nd_family:Alloy Steel"
    },
    "price_per_kg": {
      "min": 1.4,
      "max": 2.6,
      "typical": 2,
      "n": 0,
      "estimated": true,
      "confidence": "family",
      "provenance": "2nd_family:Alloy Steel"
    },
    "price_per_cm3": {
      "min": 0.011,
      "max": 0.0204,
      "typical": 0.0157,
      "n": 0,
      "estimated": true,
      "confidence": "family",
      "provenance": "2nd_family:Alloy Steel"
    },
    "delivered_price_per_kg": {
      "min": 2.1,
      "max": 2.1,
      "typical": 2.1,
      "n": 0,
      "estimated": true,
      "confidence": "derived",
      "provenance": "raw 2 × condition 1 × form 1.05 × grade 1 = 2.1 USD/kg"
    }
  },
  "composition": {
    "Fe": "balance",
    "Ni": "2~3.25",
    "Cr": "1~1.8",
    "Mo": "0.2~0.6",
    "C": "≤0.18"
  },
  "sources": [
    {
      "label": "MIL-S-16216 — HY-80 naval steel",
      "url": null,
      "verified": false
    },
    {
      "label": "KIC fallback: AMS 6415 alloy steel",
      "url": null,
      "verified": false
    },
    {
      "label": "Fatigue fallback: σf ≈ 0.5·σy (Shigley's Mechanical Engineering Design)",
      "url": null,
      "verified": false
    },
    {
      "label": "Wieland Diversified — HY 80 Steel (MIL-S-16216) 기계적 물성표",
      "url": "https://www.wieland-diversified.com/hy-80-100-steels/hy-80-steel/",
      "verified": true
    }
  ],
  "points": [
    [
      7.85,
      550,
      690,
      20,
      207,
      240,
      35
    ],
    [
      7.85,
      550,
      660,
      18,
      207,
      230,
      35
    ],
    [
      7.85,
      620,
      740,
      22,
      207,
      255,
      35
    ]
  ],
  "machinability": "Good",
  "weldability": "Good",
  "corrosion_resistance": "Poor",
  "industry_note": "잠수함 압력선체용 조질강 — 항복 80 ksi 급에 저온 인성과 용접성을 함께 요구한다. 용접 절차 인정(WPQ)이 재료 선정만큼 중요한 부재.",
  "meta": {
    "reference": true,
    "specs": [
      {
        "id": "AMS 6415",
        "org": "AMS"
      },
      {
        "id": "MIL S-16216",
        "org": "MIL"
      }
    ]
  },
  "fracture_toughness": 75,
  "fatigue_strength": 275,
  "density": 7.85,
  "yield_strength": 550,
  "uts": 690,
  "elongation": 20,
  "modulus": 207,
  "hardness": 240,
  "thermal_conductivity": 35,
  "impact_strength": 35,
  "manufacturer": "Reference data",
  "process": "Wrought",
  "source": "MIL-S-16216 — HY-80 naval steel",
  "aliases": [
    "MIL-S-16216",
    "HY-80"
  ],
  "families": [
    "Metal",
    "Alloy Steel",
    "Iron-based"
  ],
  "electrical_conductivity": 8,
  "max_service_temp": 450,
  "thermal_expansion": 12,
  "poisson_ratio": 0.29,
  "specific_heat": 475,
  "melting_point": 1490,
  "price_per_kg": 2,
  "price_per_cm3": 0.0157,
  "popularity": 3.2,
  "machining_cost_factor": 0.9,
  "ht_cost_factor": 1,
  "price_condition_factor": 1,
  "price_form_factor": 1.05,
  "price_grade_premium": 1,
  "delivered_price_per_kg": 2.1,
  "total_cost_estimate": 3.99,
  "tolerance_class": "IT10-12",
  "rohs_compliant": null,
  "rohs_basis": "no_regulated_element_data",
  "svhc_concerns": [
    "Ni 3.25% — 피부 알레르겐 (직접 접촉 제품 EU 규제 EN 1811)"
  ],
  "confidence_tier": "high",
  "_corrections": {
    "industry_note": {
      "from": null,
      "had": true
    }
  }
}

File: data/registry/entries/met/MET-0060.json
{
  "stable_id": "MET-0060",
  "family": {
    "category": "F-MET",
    "subcategory": "F-MET-alloy-steel",
    "alloy_base": "F-AB-scm415-jis-cr-mo-case-hardening",
    "element_families": [
      "F-EL-iron-based"
    ]
  },
  "legacy_id": "R_0274_2",
  "origin": "reference(supplementary)",
  "id": "R_0274_2",
  "name": "SCM415 (JIS Cr-Mo case-hardening) — Carburized + Q+T (case 700~800 HV)",
  "category": "Metal",
  "subcategory": "Alloy Steel",
  "tier": "reference",
  "manufacturers": [
    "Reference data"
  ],
  "machines": [],
  "processes": [
    "Wrought"
  ],
  "heat_treatment": "Carburized + Q+T (case 700~800 HV)",
  "ranges": {
    "density": {
      "min": 7.85,
      "max": 7.85,
      "typical": 7.85,
      "n": 1,
      "confidence": "handbook"
    },
    "yield_strength": {
      "min": 850,
      "max": 850,
      "typical": 850,
      "n": 1,
      "confidence": "handbook"
    },
    "uts": {
      "min": 1180,
      "max": 1180,
      "typical": 1180,
      "n": 1,
      "confidence": "handbook"
    },
    "elongation": {
      "min": 10,
      "max": 10,
      "typical": 10,
      "n": 1,
      "confidence": "handbook"
    },
    "modulus": {
      "min": 205,
      "max": 205,
      "typical": 205,
      "n": 1,
      "confidence": "handbook"
    },
    "hardness": {
      "min": 600,
      "max": 600,
      "typical": 600,
      "n": 1,
      "confidence": "handbook"
    },
    "thermal_conductivity": {
      "min": 42,
      "max": 42,
      "typical": 42,
      "n": 1,
      "confidence": "handbook"
    },
    "fatigue_strength": {
      "min": 340,
      "max": 493,
      "typical": 425,
      "n": 0,
      "confidence": "derived",
      "provenance": "family:σf≈0.5·σy (Shigley's Mechanical Engineering Design)"
    },
    "impact_strength": {
      "min": 12.8,
      "max": 51,
      "typical": 29.8,
      "n": 0,
      "estimated": true,
      "confidence": "class",
      "provenance": "class:Iron-based generic × HT:carburized case (i×0.85)",
      "base_value": 35,
      "base_range": [
        15,
        60
      ],
      "factor": 0.85,
      "condition": "carburized case",
      "model": "ht-multiplier:impact"
    },
    "fracture_toughness": {
      "min": 49.5,
      "max": 90,
      "typical": 67.5,
      "n": 0,
      "confidence": "class",
      "provenance": "class:AMS 6415 alloy steel × HT:carburized case (k×0.9)",
      "estimated": true,
      "base_value": 75,
      "base_range": [
        55,
        100
      ],
      "factor": 0.9,
      "condition": "carburized case",
      "model": "ht-multiplier:kic"
    },
    "electrical_conductivity": {
      "min": 5.95,
      "max": 8.05,
      "typical": 7,
      "n": 0,
      "estimated": true,
      "confidence": "subfamily",
      "provenance": "3rd_family:Alloy Steel"
    },
    "max_service_temp": {
      "min": 361.25,
      "max": 488.75,
      "typical": 425,
      "n": 0,
      "estimated": true,
      "confidence": "subfamily",
      "provenance": "3rd_family:Alloy Steel"
    },
    "thermal_expansion": {
      "min": 10.455,
      "max": 14.145,
      "typical": 12.3,
      "n": 0,
      "estimated": true,
      "confidence": "subfamily",
      "provenance": "3rd_family:Alloy Steel"
    },
    "poisson_ratio": {
      "min": 0.27,
      "max": 0.31,
      "typical": 0.29,
      "n": 0,
      "estimated": true,
      "confidence": "subfamily",
      "provenance": "3rd_family:Alloy Steel"
    },
    "specific_heat": {
      "min": 403.75,
      "max": 546.25,
      "typical": 475,
      "n": 0,
      "estimated": true,
      "confidence": "subfamily",
      "provenance": "3rd_family:Alloy Steel"
    },
    "melting_point": {
      "min": 1213.8,
      "max": 1642.2,
      "typical": 1428,
      "n": 0,
      "estimated": true,
      "confidence": "subfamily",
      "provenance": "3rd_family:Alloy Steel"
    },
    "price_per_kg": {
      "min": 2.55,
      "max": 3.45,
      "typical": 3,
      "n": 0,
      "estimated": true,
      "confidence": "subfamily",
      "provenance": "3rd_family:Alloy Steel"
    },
    "price_per_cm3": {
      "min": 0.02,
      "max": 0.027,
      "typical": 0.0235,
      "n": 0,
      "estimated": true,
      "confidence": "subfamily",
      "provenance": "3rd_family:Alloy Steel"
    },
    "delivered_price_per_kg": {
      "min": 4.25,
      "max": 4.25,
      "typical": 4.25,
      "n": 0,
      "estimated": true,
      "confidence": "derived",
      "provenance": "raw 3 × condition 1.35 × form 1.05 × grade 1 = 4.25 USD/kg"
    }
  },
  "composition": {
    "Fe": "balance",
    "C": "0.13~0.18",
    "Cr": "0.9~1.2",
    "Mo": "0.15~0.3",
    "Mn": "0.6~0.85",
    "Si": "0.15~0.35"
  },
  "sources": [
    {
      "label": "MatWeb 3",
      "url": "https://www.matweb.com/search/QuickText.aspx?SearchText=SCM415",
      "verified": false
    },
    {
      "label": "Datasheet 3",
      "url": "https://www.jisc.go.jp/eng/index.html",
      "verified": true
    },
    {
      "label": "KIC fallback: AMS 6415 alloy steel",
      "url": null,
      "verified": false
    }
  ],
  "points": [
    [
      7.85,
      850,
      1180,
      10,
      205,
      600,
      42
    ]
  ],
  "machinability": "Good",
  "weldability": "Good",
  "corrosion_resistance": "Poor",
  "industry_note": null,
  "meta": {
    "reference": true,
    "condition": "Carburized + Q+T (case 700~800 HV)",
    "specs": [
      {
        "id": "AMS 6415",
        "org": "AMS"
      }
    ]
  },
  "fracture_toughness": 67.5,
  "fatigue_strength": 425,
  "density": 7.85,
  "yield_strength": 850,
  "uts": 1180,
  "elongation": 10,
  "modulus": 205,
  "hardness": 600,
  "thermal_conductivity": 42,
  "impact_strength": 29.8,
  "manufacturer": "Reference data",
  "process": "Wrought",
  "source": "Datasheet 3",
  "aliases": [
    "case 700~800 HV"
  ],
  "families": [
    "Metal",
    "Alloy Steel",
    "Iron-based"
  ],
  "electrical_conductivity": 7,
  "max_service_temp": 425,
  "thermal_expansion": 12.3,
  "poisson_ratio": 0.29,
  "specific_heat": 475,
  "melting_point": 1428,
  "price_per_kg": 3,
  "price_per_cm3": 0.0235,
  "popularity": 3.27,
  "machining_cost_factor": 1.1,
  "ht_cost_factor": 1.5,
  "price_condition_factor": 1.35,
  "price_form_factor": 1.05,
  "price_grade_premium": 1,
  "delivered_price_per_kg": 4.25,
  "total_cost_estimate": 8.93,
  "tolerance_class": "IT10-12",
  "rohs_compliant": null,
  "rohs_basis": "no_regulated_element_data",
  "confidence_tier": "medium"
}

File: data/registry/entries/met/MET-0061.json
{
  "stable_id": "MET-0061",
  "family": {
    "category": "F-MET",
    "subcategory": "F-MET-alloy-steel",
    "alloy_base": "F-AB-scm415-jis-cr-mo-case-hardening",
    "element_families": [
      "F-EL-iron-based"
    ]
  },
  "legacy_id": "R_0274_0",
  "origin": "reference(supplementary)",
  "id": "R_0274_0",
  "name": "SCM415 (JIS Cr-Mo case-hardening) — Normalized",
  "category": "Metal",
  "subcategory": "Alloy Steel",
  "tier": "reference",
  "manufacturers": [
    "Reference data"
  ],
  "machines": [],
  "processes": [
    "Wrought"
  ],
  "heat_treatment": "Normalized",
  "ranges": {
    "density": {
      "min": 7.85,
      "max": 7.85,
      "typical": 7.85,
      "n": 1,
      "confidence": "handbook"
    },
    "yield_strength": {
      "min": 440,
      "max": 440,
      "typical": 440,
      "n": 1,
      "confidence": "handbook"
    },
    "uts": {
      "min": 740,
      "max": 740,
      "typical": 740,
      "n": 1,
      "confidence": "handbook"
    },
    "elongation": {
      "min": 22,
      "max": 22,
      "typical": 22,
      "n": 1,
      "confidence": "handbook"
    },
    "modulus": {
      "min": 205,
      "max": 205,
      "typical": 205,
      "n": 1,
      "confidence": "handbook"
    },
    "hardness": {
      "min": 200,
      "max": 200,
      "typical": 200,
      "n": 1,
      "confidence": "handbook"
    },
    "thermal_conductivity": {
      "min": 42,
      "max": 42,
      "typical": 42,
      "n": 1,
      "confidence": "handbook"
    },
    "fatigue_strength": {
      "min": 176,
      "max": 255,
      "typical": 220,
      "n": 0,
      "confidence": "derived",
      "provenance": "family:σf≈0.5·σy (Shigley's Mechanical Engineering Design)"
    },
    "impact_strength": {
      "min": 15,
      "max": 60,
      "typical": 35,
      "n": 0,
      "estimated": true,
      "confidence": "class",
      "provenance": "class:Iron-based generic"
    },
    "fracture_toughness": {
      "min": 55,
      "max": 100,
      "typical": 75,
      "n": 0,
      "confidence": "class",
      "provenance": "class:AMS 6415 alloy steel"
    },
    "electrical_conductivity": {
      "min": 5.95,
      "max": 8.05,
      "typical": 7,
      "n": 0,
      "estimated": true,
      "confidence": "subfamily",
      "provenance": "3rd_family:Alloy Steel"
    },
    "max_service_temp": {
      "min": 361.25,
      "max": 488.75,
      "typical": 425,
      "n": 0,
      "estimated": true,
      "confidence": "subfamily",
      "provenance": "3rd_family:Alloy Steel"
    },
    "thermal_expansion": {
      "min": 10.455,
      "max": 14.145,
      "typical": 12.3,
      "n": 0,
      "estimated": true,
      "confidence": "subfamily",
      "provenance": "3rd_family:Alloy Steel"
    },
    "poisson_ratio": {
      "min": 0.27,
      "max": 0.31,
      "typical": 0.29,
      "n": 0,
      "estimated": true,
      "confidence": "subfamily",
      "provenance": "3rd_family:Alloy Steel"
    },
    "specific_heat": {
      "min": 403.75,
      "max": 546.25,
      "typical": 475,
      "n": 0,
      "estimated": true,
      "confidence": "subfamily",
      "provenance": "3rd_family:Alloy Steel"
    },
    "melting_point": {
      "min": 1213.8,
      "max": 1642.2,
      "typical": 1428,
      "n": 0,
      "estimated": true,
      "confidence": "subfamily",
      "provenance": "3rd_family:Alloy Steel"
    },
    "price_per_kg": {
      "min": 2.55,
      "max": 3.45,
      "typical": 3,
      "n": 0,
      "estimated": true,
      "confidence": "subfamily",
      "provenance": "3rd_family:Alloy Steel"
    },
    "price_per_cm3": {
      "min": 0.02,
      "max": 0.027,
      "typical": 0.0235,
      "n": 0,
      "estimated": true,
      "confidence": "subfamily",
      "provenance": "3rd_family:Alloy Steel"
    },
    "delivered_price_per_kg": {
      "min": 3.31,
      "max": 3.31,
      "typical": 3.31,
      "n": 0,
      "estimated": true,
      "confidence": "derived",
      "provenance": "raw 3 × condition 1.05 × form 1.05 × grade 1 = 3.31 USD/kg"
    }
  },
  "composition": {
    "Fe": "balance",
    "C": "0.13~0.18",
    "Cr": "0.9~1.2",
    "Mo": "0.15~0.3",
    "Mn": "0.6~0.85",
    "Si": "0.15~0.35"
  },
  "sources": [
    {
      "label": "MatWeb 1",
      "url": "https://www.matweb.com/search/QuickText.aspx?SearchText=SCM415",
      "verified": false
    },
    {
      "label": "Datasheet 1",
      "url": "https://www.jisc.go.jp/eng/index.html",
      "verified": true
    },
    {
      "label": "KIC fallback: AMS 6415 alloy steel",
      "url": null,
      "verified": false
    }
  ],
  "points": [
    [
      7.85,
      440,
      740,
      22,
      205,
      200,
      42
    ]
  ],
  "machinability": "Good",
  "weldability": "Good",
  "corrosion_resistance": "Poor",
  "industry_note": null,
  "meta": {
    "reference": true,
    "condition": "Normalized",
    "specs": [
      {
        "id": "AMS 6415",
        "org": "AMS"
      }
    ]
  },
  "fracture_toughness": 75,
  "fatigue_strength": 220,
  "density": 7.85,
  "yield_strength": 440,
  "uts": 740,
  "elongation": 22,
  "modulus": 205,
  "hardness": 200,
  "thermal_conductivity": 42,
  "impact_strength": 35,
  "manufacturer": "Reference data",
  "process": "Wrought",
  "source": "Datasheet 1",
  "aliases": [],
  "families": [
    "Metal",
    "Alloy Steel",
    "Iron-based"
  ],
  "electrical_conductivity": 7,
  "max_service_temp": 425,
  "thermal_expansion": 12.3,
  "poisson_ratio": 0.29,
  "specific_heat": 475,
  "melting_point": 1428,
  "price_per_kg": 3,
  "price_per_cm3": 0.0235,
  "popularity": 3.17,
  "machining_cost_factor": 1.1,
  "ht_cost_factor": 1.1,
  "price_condition_factor": 1.05,
  "price_form_factor": 1.05,
  "price_grade_premium": 1,
  "delivered_price_per_kg": 3.31,
  "total_cost_estimate": 6.95,
  "tolerance_class": "IT10-12",
  "rohs_compliant": null,
  "rohs_basis": "no_regulated_element_data",
  "confidence_tier": "medium"
}

File: data/registry/entries/met/MET-0062.json
{
  "stable_id": "MET-0062",
  "family": {
    "category": "F-MET",
    "subcategory": "F-MET-alloy-steel",
    "alloy_base": "F-AB-scm415-jis-cr-mo-case-hardening",
    "element_families": [
      "F-EL-iron-based"
    ]
  },
  "legacy_id": "R_0274_1",
  "origin": "reference(supplementary)",
  "id": "R_0274_1",
  "name": "SCM415 (JIS Cr-Mo case-hardening) — Quenched + Tempered (180°C)",
  "category": "Metal",
  "subcategory": "Alloy Steel",
  "tier": "reference",
  "manufacturers": [
    "Reference data"
  ],
  "machines": [],
  "processes": [
    "Wrought"
  ],
  "heat_treatment": "Quenched + Tempered (180°C)",
  "ranges": {
    "density": {
      "min": 7.85,
      "max": 7.85,
      "typical": 7.85,
      "n": 1,
      "confidence": "handbook"
    },
    "yield_strength": {
      "min": 580,
      "max": 580,
      "typical": 580,
      "n": 1,
      "confidence": "handbook"
    },
    "uts": {
      "min": 830,
      "max": 830,
      "typical": 830,
      "n": 1,
      "confidence": "handbook"
    },
    "elongation": {
      "min": 15,
      "max": 15,
      "typical": 15,
      "n": 1,
      "confidence": "handbook"
    },
    "modulus": {
      "min": 205,
      "max": 205,
      "typical": 205,
      "n": 1,
      "confidence": "handbook"
    },
    "hardness": {
      "min": 260,
      "max": 260,
      "typical": 260,
      "n": 1,
      "confidence": "handbook"
    },
    "thermal_conductivity": {
      "min": 42,
      "max": 42,
      "typical": 42,
      "n": 1,
      "confidence": "handbook"
    },
    "fatigue_strength": {
      "min": 232,
      "max": 336,
      "typical": 290,
      "n": 0,
      "confidence": "derived",
      "provenance": "family:σf≈0.5·σy (Shigley's Mechanical Engineering Design)"
    },
    "impact_strength": {
      "min": 15,
      "max": 60,
      "typical": 35,
      "n": 0,
      "estimated": true,
      "confidence": "class",
      "provenance": "class:Iron-based generic"
    },
    "fracture_toughness": {
      "min": 55,
      "max": 100,
      "typical": 75,
      "n": 0,
      "confidence": "class",
      "provenance": "class:AMS 6415 alloy steel"
    },
    "electrical_conductivity": {
      "min": 5.95,
      "max": 8.05,
      "typical": 7,
      "n": 0,
      "estimated": true,
      "confidence": "subfamily",
      "provenance": "3rd_family:Alloy Steel"
    },
    "max_service_temp": {
      "min": 180,
      "typical": 180,
      "max": 180,
      "confidence": "handbook",
      "provenance": "교정: 열처리 일반 원칙 — 뜨임재의 사용온도는 뜨임온도를 초과할 수 없다(초과 시 재뜨임으로 경도 저하). 뜨임온도는 이 entry 의 조건 표기에서 취함."
    },
    "thermal_expansion": {
      "min": 10.455,
      "max": 14.145,
      "typical": 12.3,
      "n": 0,
      "estimated": true,
      "confidence": "subfamily",
      "provenance": "3rd_family:Alloy Steel"
    },
    "poisson_ratio": {
      "min": 0.27,
      "max": 0.31,
      "typical": 0.29,
      "n": 0,
      "estimated": true,
      "confidence": "subfamily",
      "provenance": "3rd_family:Alloy Steel"
    },
    "specific_heat": {
      "min": 403.75,
      "max": 546.25,
      "typical": 475,
      "n": 0,
      "estimated": true,
      "confidence": "subfamily",
      "provenance": "3rd_family:Alloy Steel"
    },
    "melting_point": {
      "min": 1213.8,
      "max": 1642.2,
      "typical": 1428,
      "n": 0,
      "estimated": true,
      "confidence": "subfamily",
      "provenance": "3rd_family:Alloy Steel"
    },
    "price_per_kg": {
      "min": 2.55,
      "max": 3.45,
      "typical": 3,
      "n": 0,
      "estimated": true,
      "confidence": "subfamily",
      "provenance": "3rd_family:Alloy Steel"
    },
    "price_per_cm3": {
      "min": 0.02,
      "max": 0.027,
      "typical": 0.0235,
      "n": 0,
      "estimated": true,
      "confidence": "subfamily",
      "provenance": "3rd_family:Alloy Steel"
    },
    "delivered_price_per_kg": {
      "min": 3.87,
      "max": 3.87,
      "typical": 3.87,
      "n": 0,
      "estimated": true,
      "confidence": "derived"
    }
  },
  "composition": {
    "Fe": "balance",
    "C": "0.13~0.18",
    "Cr": "0.9~1.2",
    "Mo": "0.15~0.3",
    "Mn": "0.6~0.85",
    "Si": "0.15~0.35"
  },
  "sources": [
    {
      "label": "MatWeb 2",
      "url": "https://www.matweb.com/search/QuickText.aspx?SearchText=SCM415",
      "verified": false
    },
    {
      "label": "Datasheet 2",
      "url": "https://www.jisc.go.jp/eng/index.html",
      "verified": true
    },
    {
      "label": "KIC fallback: AMS 6415 alloy steel",
      "url": null,
      "verified": false
    }
  ],
  "points": [
    [
      7.85,
      580,
      830,
      15,
      205,
      260,
      42
    ]
  ],
  "machinability": "Good",
  "weldability": "Good",
  "corrosion_resistance": "Poor",
  "industry_note": null,
  "meta": {
    "reference": true,
    "condition": "Quenched + Tempered (180°C)",
    "specs": [
      {
        "id": "AMS 6415",
        "org": "AMS"
      }
    ]
  },
  "fracture_toughness": 75,
  "fatigue_strength": 290,
  "density": 7.85,
  "yield_strength": 580,
  "uts": 830,
  "elongation": 15,
  "modulus": 205,
  "hardness": 260,
  "thermal_conductivity": 42,
  "impact_strength": 35,
  "manufacturer": "Reference data",
  "process": "Wrought",
  "source": "Datasheet 2",
  "aliases": [],
  "families": [
    "Metal",
    "Alloy Steel",
    "Iron-based"
  ],
  "electrical_conductivity": 7,
  "max_service_temp": 180,
  "thermal_expansion": 12.3,
  "poisson_ratio": 0.29,
  "specific_heat": 475,
  "melting_point": 1428,
  "price_per_kg": 3,
  "price_per_cm3": 0.0235,
  "popularity": 3.27,
  "machining_cost_factor": 1.1,
  "ht_cost_factor": 1.4,
  "price_condition_factor": 1.23,
  "price_form_factor": 1.05,
  "price_grade_premium": 1,
  "delivered_price_per_kg": 3.87,
  "total_cost_estimate": 8.14,
  "tolerance_class": "IT10-12",
  "rohs_compliant": true,
  "confidence_tier": "medium",
  "_corrections": {
    "max_service_temp": {
      "had_range": true,
      "val_range": {
        "min": 361.25,
        "max": 488.75,
        "typical": 425,
        "n": 0,
        "estimated": true,
        "confidence": "subfamily",
        "provenance": "3rd_family:Alloy Steel"
      },
      "had_scalar": true,
      "val_scalar": 425
    },
    "_basis": "상용 최고온도가 **뜨임온도(180°C)보다 높은 425°C** 로 표기돼 있었다. 뜨임 마르텐사이트를 뜨임온도 이상에서 쓰면 추가 뜨임이 진행돼 경도·강도를 잃는다 — 이 조건이 제공하는 강도를 근거로 설계한다면 상한은 뜨임온도를 넘을 수 없다. 기존 425°C 는 조건 축이 없는 **계열 typical**(같은 합금의 고온 뜨임 조건 기준)이 조건 무관하게 상속된 값이다(백로그 A11). 새 값을 만들지 않고 이 entry 자신의 뜨임온도를 상한으로 쓴다.",
    "_src": "열처리 일반 원칙 — 뜨임재의 사용온도는 뜨임온도를 초과할 수 없다(초과 시 재뜨임으로 경도 저하). 뜨임온도는 이 entry 의 조건 표기에서 취함.",
    "points": {
      "from": [
        [
          7.85,
          580,
          830,
          15,
          205,
          260,
          42
        ]
      ]
    }
  }
}

File: data/registry/entries/met/MET-0063.json
{
  "stable_id": "MET-0063",
  "family": {
    "category": "F-MET",
    "subcategory": "F-MET-alloy-steel",
    "alloy_base": "F-AB-scm445-jis-cr-mo-high-strength",
    "element_families": [
      "F-EL-iron-based"
    ]
  },
  "legacy_id": "R_0277_0",
  "origin": "reference(supplementary)",
  "id": "R_0277_0",
  "name": "SCM445 (JIS Cr-Mo high-strength) — Annealed",
  "category": "Metal",
  "subcategory": "Alloy Steel",
  "tier": "reference",
  "manufacturers": [
    "Reference data"
  ],
  "machines": [],
  "processes": [
    "Wrought"
  ],
  "heat_treatment": "Annealed",
  "ranges": {
    "density": {
      "min": 7.85,
      "max": 7.85,
      "typical": 7.85,
      "n": 1,
      "confidence": "handbook"
    },
    "yield_strength": {
      "min": 500,
      "max": 500,
      "typical": 500,
      "n": 1,
      "confidence": "handbook"
    },
    "uts": {
      "min": 780,
      "max": 780,
      "typical": 780,
      "n": 1,
      "confidence": "handbook"
    },
    "elongation": {
      "min": 16,
      "max": 16,
      "typical": 16,
      "n": 1,
      "confidence": "handbook"
    },
    "modulus": {
      "min": 205,
      "max": 205,
      "typical": 205,
      "n": 1,
      "confidence": "handbook"
    },
    "hardness": {
      "min": 230,
      "max": 230,
      "typical": 230,
      "n": 1,
      "confidence": "handbook"
    },
    "thermal_conductivity": {
      "min": 42,
      "max": 42,
      "typical": 42,
      "n": 1,
      "confidence": "handbook"
    },
    "fatigue_strength": {
      "min": 200,
      "max": 290,
      "typical": 250,
      "n": 0,
      "confidence": "derived",
      "provenance": "family:σf≈0.5·σy (Shigley's Mechanical Engineering Design)"
    },
    "impact_strength": {
      "min": 37.5,
      "max": 150,
      "typical": 87.5,
      "n": 0,
      "estimated": true,
      "confidence": "class",
      "provenance": "class:Iron-based generic × HT:fully annealed (i×2.5)",
      "base_value": 35,
      "base_range": [
        15,
        60
      ],
      "factor": 2.5,
      "condition": "fully annealed",
      "model": "ht-multiplier:impact"
    },
    "fracture_toughness": {
      "min": 99,
      "max": 180,
      "typical": 135,
      "n": 0,
      "confidence": "class",
      "provenance": "class:AMS 6415 alloy steel × HT:fully annealed (k×1.8)",
      "estimated": true,
      "base_value": 75,
      "base_range": [
        55,
        100
      ],
      "factor": 1.8,
      "condition": "fully annealed",
      "model": "ht-multiplier:kic"
    },
    "electrical_conductivity": {
      "min": 5.95,
      "max": 8.05,
      "typical": 7,
      "n": 0,
      "estimated": true,
      "confidence": "subfamily",
      "provenance": "3rd_family:Alloy Steel"
    },
    "max_service_temp": {
      "min": 361.25,
      "max": 488.75,
      "typical": 425,
      "n": 0,
      "estimated": true,
      "confidence": "subfamily",
      "provenance": "3rd_family:Alloy Steel"
    },
    "thermal_expansion": {
      "min": 10.455,
      "max": 14.145,
      "typical": 12.3,
      "n": 0,
      "estimated": true,
      "confidence": "subfamily",
      "provenance": "3rd_family:Alloy Steel"
    },
    "poisson_ratio": {
      "min": 0.27,
      "max": 0.31,
      "typical": 0.29,
      "n": 0,
      "estimated": true,
      "confidence": "subfamily",
      "provenance": "3rd_family:Alloy Steel"
    },
    "specific_heat": {
      "min": 403.75,
      "max": 546.25,
      "typical": 475,
      "n": 0,
      "estimated": true,
      "confidence": "subfamily",
      "provenance": "3rd_family:Alloy Steel"
    },
    "melting_point": {
      "min": 1213.8,
      "max": 1642.2,
      "typical": 1428,
      "n": 0,
      "estimated": true,
      "confidence": "subfamily",
      "provenance": "3rd_family:Alloy Steel"
    },
    "price_per_kg": {
      "min": 2.55,
      "max": 3.45,
      "typical": 3,
      "n": 0,
      "estimated": true,
      "confidence": "subfamily",
      "provenance": "3rd_family:Alloy Steel"
    },
    "price_per_cm3": {
      "min": 0.02,
      "max": 0.027,
      "typical": 0.0235,
      "n": 0,
      "estimated": true,
      "confidence": "subfamily",
      "provenance": "3rd_family:Alloy Steel"
    },
    "delivered_price_per_kg": {
      "min": 3.21,
      "max": 3.21,
      "typical": 3.21,
      "n": 0,
      "estimated": true,
      "confidence": "derived",
      "provenance": "raw 3 × condition 1.02 × form 1.05 × grade 1 = 3.21 USD/kg"
    }
  },
  "composition": {
    "Fe": "balance",
    "C": "0.43~0.48",
    "Cr": "0.9~1.2",
    "Mo": "0.15~0.3",
    "Mn": "0.6~0.85",
    "Si": "0.15~0.35"
  },
  "sources": [
    {
      "label": "ASM Handbook Vol.1 — Properties & Selection: Irons, Steels, High-Performance Alloys",
      "url": "https://dl.asminternational.org/handbooks/edited-volume/16/Properties-and-Selection-Irons-Steels-and-High",
      "verified": true
    },
    {
      "label": "ASTM A29/A29M — Carbon & Alloy Steel Bars, Hot-Wrought",
      "url": "https://store.astm.org/a0029_a0029m-20.html",
      "verified": true
    },
    {
      "label": "MatWeb 1",
      "url": "https://www.matweb.com/search/QuickText.aspx?SearchText=SCM445",
      "verified": false
    },
    {
      "label": "KIC fallback: AMS 6415 alloy steel",
      "url": null,
      "verified": false
    },
    {
      "label": "Fatigue fallback: σf ≈ 0.5·σy (Shigley's Mechanical Engineering Design)",
      "url": null,
      "verified": false
    },
    {
      "label": "SteelJIS — SCM445 (JIS G4053) 조성 데이터시트",
      "url": "http://steeljis.com/jis_steel_datasheet.php?name_id=22",
      "verified": true
    },
    {
      "label": "Ju Feng Special Steel — JIS SCM445 (G4105) 조성",
      "url": "https://www.jfs-steel.com/en/steelDetail/JIS-SCM445/JIS-SCM445-G4105.html",
      "verified": true
    }
  ],
  "points": [
    [
      7.85,
      500,
      780,
      16,
      205,
      230,
      42
    ]
  ],
  "machinability": "Good",
  "weldability": "Good",
  "corrosion_resistance": "Poor",
  "industry_note": null,
  "meta": {
    "reference": true,
    "condition": "Annealed",
    "specs": [
      {
        "id": "AMS 6415",
        "org": "AMS"
      },
      {
        "id": "JIS G4053",
        "org": "JIS"
      }
    ]
  },
  "fracture_toughness": 135,
  "fatigue_strength": 250,
  "density": 7.85,
  "yield_strength": 500,
  "uts": 780,
  "elongation": 16,
  "modulus": 205,
  "hardness": 230,
  "thermal_conductivity": 42,
  "impact_strength": 87.5,
  "manufacturer": "Reference data",
  "process": "Wrought",
  "source": "Datasheet 1",
  "aliases": [],
  "families": [
    "Metal",
    "Alloy Steel",
    "Iron-based"
  ],
  "electrical_conductivity": 7,
  "max_service_temp": 425,
  "thermal_expansion": 12.3,
  "poisson_ratio": 0.29,
  "specific_heat": 475,
  "melting_point": 1428,
  "price_per_kg": 3,
  "price_per_cm3": 0.0235,
  "popularity": 3.2,
  "machining_cost_factor": 1.1,
  "ht_cost_factor": 1.1,
  "price_condition_factor": 1.02,
  "price_form_factor": 1.05,
  "price_grade_premium": 1,
  "delivered_price_per_kg": 3.21,
  "total_cost_estimate": 6.75,
  "tolerance_class": "IT10-12",
  "rohs_compliant": true,
  "confidence_tier": "high",
  "_corrections": {
    "sources": {
      "from": [
        {
          "label": "MatWeb 1",
          "url": "https://www.matweb.com/search/QuickText.aspx?SearchText=SCM445",
          "verified": false
        },
        {
          "label": "KIC fallback: AMS 6415 alloy steel",
          "url": null,
          "verified": false
        },
        {
          "label": "Fatigue fallback: σf ≈ 0.5·σy (Shigley's Mechanical Engineering Design)",
          "url": null,
          "verified": false
        },
        {
          "label": "SteelJIS — SCM445 (JIS G4053) 조성 데이터시트",
          "url": "http://steeljis.com/jis_steel_datasheet.php?name_id=22",
          "verified": true
        },
        {
          "label": "Ju Feng Special Steel — JIS SCM445 (G4105) 조성",
          "url": "https://www.jfs-steel.com/en/steelDetail/JIS-SCM445/JIS-SCM445-G4105.html",
          "verified": true
        }
      ]
    }
  }
}
