Repository: slmhlight/GRANTA

# AM Materials Explorer

ANSYS Granta-style **additive-manufacturing (AM) materials database** — an interactive
web app for exploring metal & polymer materials through dynamic Ashby charts, advanced
filtering, **range-based property data**, and **cited manufacturer datasheets**.

> 적층제조(AM) 소재 데이터베이스 탐색기. 대화형 Ashby 차트, 고급 필터링, **물성 range 데이터**,
> **데이터시트 출처 추적**을 제공합니다.

## Features
- **Range-based properties** — every property is a `min · typical · max` aggregated from real data points (heat treatments × build direction × vendors), shown as smooth property envelopes on the Ashby chart and min–max sub-lines in the detail panel.

File: data/registry/entries/met/MET-0064.json
{
  "stable_id": "MET-0064",
  "family": {
    "category": "F-MET",
    "subcategory": "F-MET-alloy-steel",
    "alloy_base": "F-AB-scm445-jis-cr-mo-high-strength",
    "element_families": [
      "F-EL-iron-based"
    ]
  },
  "legacy_id": "R_0277_2",
  "origin": "reference(supplementary)",
  "id": "R_0277_2",
  "name": "SCM445 (JIS Cr-Mo high-strength) — Q+T (450°C)",
  "category": "Metal",
  "subcategory": "Alloy Steel",
  "tier": "reference",
  "manufacturers": [
    "Reference data"
  ],
  "machines": [],
  "processes": [
    "Wrought"
  ],
  "heat_treatment": "Q+T (450°C)",
  "ranges": {
    "density": {
      "min": 7.85,
      "max": 7.85,
      "typical": 7.85,
      "n": 1,
      "confidence": "handbook"
    },
    "yield_strength": {
      "min": 1080,
      "max": 1080,
      "typical": 1080,
      "n": 1,
      "confidence": "handbook"
    },
    "uts": {
      "min": 1230,
      "max": 1230,
      "typical": 1230,
      "n": 1,
      "confidence": "handbook"
    },
    "elongation": {
      "min": 9,
      "max": 9,
      "typical": 9,
      "n": 1,
      "confidence": "handbook"
    },
    "modulus": {
      "min": 205,
      "max": 205,
      "typical": 205,
      "n": 1,
      "confidence": "handbook"
    },
    "hardness": {
      "min": 380,
      "max": 380,
      "typical": 380,
      "n": 1,
      "confidence": "handbook"
    },
    "thermal_conductivity": {
      "min": 42,
      "max": 42,
      "typical": 42,
      "n": 1,
      "confidence": "handbook"
    },
    "fatigue_strength": {
      "min": 432,
      "max": 626,
      "typical": 540,
      "n": 0,
      "confidence": "derived",
      "provenance": "family:σf≈0.5·σy (Shigley's Mechanical Engineering Design)"
    },
    "impact_strength": {
      "min": 15,
      "max": 60,
      "typical": 35,
      "n": 0,
      "estimated": true,
      "confidence": "class",
      "provenance": "class:Iron-based generic"
    },
    "fracture_toughness": {
      "min": 55,
      "max": 100,
      "typical": 75,
      "n": 0,
      "confidence": "class",
      "provenance": "class:AMS 6415 alloy steel"
    },
    "electrical_conductivity": {
      "min": 5.95,
      "max": 8.05,
      "typical": 7,
      "n": 0,
      "estimated": true,
      "confidence": "subfamily",
      "provenance": "3rd_family:Alloy Steel"
    },
    "max_service_temp": {
      "min": 361.25,
      "max": 488.75,
      "typical": 425,
      "n": 0,
      "estimated": true,
      "confidence": "subfamily",
      "provenance": "3rd_family:Alloy Steel"
    },
    "thermal_expansion": {
      "min": 10.455,
      "max": 14.145,
      "typical": 12.3,
      "n": 0,
      "estimated": true,
      "confidence": "subfamily",
      "provenance": "3rd_family:Alloy Steel"
    },
    "poisson_ratio": {
      "min": 0.27,
      "max": 0.31,
      "typical": 0.29,
      "n": 0,
      "estimated": true,
      "confidence": "subfamily",
      "provenance": "3rd_family:Alloy Steel"
    },
    "specific_heat": {
      "min": 403.75,
      "max": 546.25,
      "typical": 475,
      "n": 0,
      "estimated": true,
      "confidence": "subfamily",
      "provenance": "3rd_family:Alloy Steel"
    },
    "melting_point": {
      "min": 1213.8,
      "max": 1642.2,
      "typical": 1428,
      "n": 0,
      "estimated": true,
      "confidence": "subfamily",
      "provenance": "3rd_family:Alloy Steel"
    },
    "price_per_kg": {
      "min": 2.55,
      "max": 3.45,
      "typical": 3,
      "n": 0,
      "estimated": true,
      "confidence": "subfamily",
      "provenance": "3rd_family:Alloy Steel"
    },
    "price_per_cm3": {
      "min": 0.02,
      "max": 0.027,
      "typical": 0.0235,
      "n": 0,
      "estimated": true,
      "confidence": "subfamily",
      "provenance": "3rd_family:Alloy Steel"
    },
    "delivered_price_per_kg": {
      "min": 3.87,
      "max": 3.87,
      "typical": 3.87,
      "n": 0,
      "estimated": true,
      "confidence": "derived"
    }
  },
  "composition": {
    "Fe": "balance",
    "C": "0.43~0.48",
    "Cr": "0.9~1.2",
    "Mo": "0.15~0.3",
    "Mn": "0.6~0.85",
    "Si": "0.15~0.35"
  },
  "sources": [
    {
      "label": "ASM Handbook Vol.1 — Properties & Selection: Irons, Steels, High-Performance Alloys",
      "url": "https://www.asminternational.org/asm-handbook-volume-1-properties-and-selection-irons-steels-and-high-performance-alloys",
      "verified": true
    },
    {
      "label": "ASTM A29/A29M — Carbon & Alloy Steel Bars, Hot-Wrought",
      "url": "https://store.astm.org/a0029_a0029m-20.html",
      "verified": true
    },
    {
      "label": "MatWeb 3",
      "url": "https://www.matweb.com/search/QuickText.aspx?SearchText=SCM445",
      "verified": false
    },
    {
      "label": "KIC fallback: AMS 6415 alloy steel",
      "url": null,
      "verified": false
    },
    {
      "label": "Fatigue fallback: σf ≈ 0.5·σy (Shigley's Mechanical Engineering Design)",
      "url": null,
      "verified": false
    },
    {
      "label": "SteelJIS — SCM445 (JIS G4053) 조성 데이터시트",
      "url": "http://steeljis.com/jis_steel_datasheet.php?name_id=22",
      "verified": true
    },
    {
      "label": "Ju Feng Special Steel — JIS SCM445 (G4105) 조성",
      "url": "https://www.jfs-steel.com/en/steelDetail/JIS-SCM445/JIS-SCM445-G4105.html",
      "verified": true
    }
  ],
  "points": [
    [
      7.85,
      1080,
      1230,
      9,
      205,
      380,
      42
    ]
  ],
  "machinability": "Good",
  "weldability": "Good",
  "corrosion_resistance": "Poor",
  "industry_note": null,
  "meta": {
    "reference": true,
    "condition": "Q+T (450°C)",
    "specs": [
      {
        "id": "AMS 6415",
        "org": "AMS"
      },
      {
        "id": "JIS G4053",
        "org": "JIS"
      }
    ]
  },
  "fracture_toughness": 75,
  "fatigue_strength": 540,
  "density": 7.85,
  "yield_strength": 1080,
  "uts": 1230,
  "elongation": 9,
  "modulus": 205,
  "hardness": 380,
  "thermal_conductivity": 42,
  "impact_strength": 35,
  "manufacturer": "Reference data",
  "process": "Wrought",
  "source": "Datasheet 3",
  "aliases": [],
  "families": [
    "Metal",
    "Alloy Steel",
    "Iron-based"
  ],
  "electrical_conductivity": 7,
  "max_service_temp": 425,
  "thermal_expansion": 12.3,
  "poisson_ratio": 0.29,
  "specific_heat": 475,
  "melting_point": 1428,
  "price_per_kg": 3,
  "price_per_cm3": 0.0235,
  "popularity": 3.27,
  "machining_cost_factor": 1.1,
  "ht_cost_factor": 1.4,
  "price_condition_factor": 1.23,
  "price_form_factor": 1.05,
  "price_grade_premium": 1,
  "delivered_price_per_kg": 3.87,
  "total_cost_estimate": 8.14,
  "tolerance_class": "IT10-12",
  "rohs_compliant": true,
  "confidence_tier": "high",
  "_corrections": {
    "sources": {
      "from": [
        {
          "label": "MatWeb 3",
          "url": "https://www.matweb.com/search/QuickText.aspx?SearchText=SCM445",
          "verified": false
        },
        {
          "label": "KIC fallback: AMS 6415 alloy steel",
          "url": null,
          "verified": false
        },
        {
          "label": "Fatigue fallback: σf ≈ 0.5·σy (Shigley's Mechanical Engineering Design)",
          "url": null,
          "verified": false
        },
        {
          "label": "SteelJIS — SCM445 (JIS G4053) 조성 데이터시트",
          "url": "http://steeljis.com/jis_steel_datasheet.php?name_id=22",
          "verified": true
        },
        {
          "label": "Ju Feng Special Steel — JIS SCM445 (G4105) 조성",
          "url": "https://www.jfs-steel.com/en/steelDetail/JIS-SCM445/JIS-SCM445-G4105.html",
          "verified": true
        }
      ]
    }
  }
}

File: data/registry/entries/met/MET-0065.json
{
  "stable_id": "MET-0065",
  "family": {
    "category": "F-MET",
    "subcategory": "F-MET-alloy-steel",
    "alloy_base": "F-AB-scm445-jis-cr-mo-high-strength",
    "element_families": [
      "F-EL-iron-based"
    ]
  },
  "legacy_id": "R_0277_1",
  "origin": "reference(supplementary)",
  "id": "R_0277_1",
  "name": "SCM445 (JIS Cr-Mo high-strength) — Q+T (600°C)",
  "category": "Metal",
  "subcategory": "Alloy Steel",
  "tier": "reference",
  "manufacturers": [
    "Reference data"
  ],
  "machines": [],
  "processes": [
    "Wrought"
  ],
  "heat_treatment": "Q+T (600°C)",
  "ranges": {
    "density": {
      "min": 7.85,
      "max": 7.85,
      "typical": 7.85,
      "n": 1,
      "confidence": "handbook"
    },
    "yield_strength": {
      "min": 800,
      "max": 800,
      "typical": 800,
      "n": 1,
      "confidence": "handbook"
    },
    "uts": {
      "min": 980,
      "max": 980,
      "typical": 980,
      "n": 1,
      "confidence": "handbook"
    },
    "elongation": {
      "min": 12,
      "max": 12,
      "typical": 12,
      "n": 1,
      "confidence": "handbook"
    },
    "modulus": {
      "min": 205,
      "max": 205,
      "typical": 205,
      "n": 1,
      "confidence": "handbook"
    },
    "hardness": {
      "min": 290,
      "max": 290,
      "typical": 290,
      "n": 1,
      "confidence": "handbook"
    },
    "thermal_conductivity": {
      "min": 42,
      "max": 42,
      "typical": 42,
      "n": 1,
      "confidence": "handbook"
    },
    "fatigue_strength": {
      "min": 320,
      "max": 464,
      "typical": 400,
      "n": 0,
      "confidence": "derived",
      "provenance": "family:σf≈0.5·σy (Shigley's Mechanical Engineering Design)"
    },
    "impact_strength": {
      "min": 21,
      "max": 84,
      "typical": 49,
      "n": 0,
      "estimated": true,
      "confidence": "class",
      "provenance": "class:Iron-based generic × HT:Q+T high-temper (i×1.4)",
      "base_value": 35,
      "base_range": [
        15,
        60
      ],
      "factor": 1.4,
      "condition": "Q+T high-temper",
      "model": "ht-multiplier:impact"
    },
    "fracture_toughness": {
      "min": 68.8,
      "max": 125,
      "typical": 93.8,
      "n": 0,
      "confidence": "class",
      "provenance": "class:AMS 6415 alloy steel × HT:Q+T high-temper (k×1.25)",
      "estimated": true,
      "base_value": 75,
      "base_range": [
        55,
        100
      ],
      "factor": 1.25,
      "condition": "Q+T high-temper",
      "model": "ht-multiplier:kic"
    },
    "electrical_conductivity": {
      "min": 5.95,
      "max": 8.05,
      "typical": 7,
      "n": 0,
      "estimated": true,
      "confidence": "subfamily",
      "provenance": "3rd_family:Alloy Steel"
    },
    "max_service_temp": {
      "min": 361.25,
      "max": 488.75,
      "typical": 425,
      "n": 0,
      "estimated": true,
      "confidence": "subfamily",
      "provenance": "3rd_family:Alloy Steel"
    },
    "thermal_expansion": {
      "min": 10.455,
      "max": 14.145,
      "typical": 12.3,
      "n": 0,
      "estimated": true,
      "confidence": "subfamily",
      "provenance": "3rd_family:Alloy Steel"
    },
    "poisson_ratio": {
      "min": 0.27,
      "max": 0.31,
      "typical": 0.29,
      "n": 0,
      "estimated": true,
      "confidence": "subfamily",
      "provenance": "3rd_family:Alloy Steel"
    },
    "specific_heat": {
      "min": 403.75,
      "max": 546.25,
      "typical": 475,
      "n": 0,
      "estimated": true,
      "confidence": "subfamily",
      "provenance": "3rd_family:Alloy Steel"
    },
    "melting_point": {
      "min": 1213.8,
      "max": 1642.2,
      "typical": 1428,
      "n": 0,
      "estimated": true,
      "confidence": "subfamily",
      "provenance": "3rd_family:Alloy Steel"
    },
    "price_per_kg": {
      "min": 2.55,
      "max": 3.45,
      "typical": 3,
      "n": 0,
      "estimated": true,
      "confidence": "subfamily",
      "provenance": "3rd_family:Alloy Steel"
    },
    "price_per_cm3": {
      "min": 0.02,
      "max": 0.027,
      "typical": 0.0235,
      "n": 0,
      "estimated": true,
      "confidence": "subfamily",
      "provenance": "3rd_family:Alloy Steel"
    },
    "delivered_price_per_kg": {
      "min": 3.87,
      "max": 3.87,
      "typical": 3.87,
      "n": 0,
      "estimated": true,
      "confidence": "derived",
      "provenance": "raw 3 × condition 1.23 × form 1.05 × grade 1 = 3.87 USD/kg"
    }
  },
  "composition": {
    "Fe": "balance",
    "C": "0.43~0.48",
    "Cr": "0.9~1.2",
    "Mo": "0.15~0.3",
    "Mn": "0.6~0.85",
    "Si": "0.15~0.35"
  },
  "sources": [
    {
      "label": "ASM Handbook Vol.1 — Properties & Selection: Irons, Steels, High-Performance Alloys",
      "url": "https://dl.asminternational.org/handbooks/edited-volume/16/Properties-and-Selection-Irons-Steels-and-High",
      "verified": true
    },
    {
      "label": "ASTM A29/A29M — Carbon & Alloy Steel Bars, Hot-Wrought",
      "url": "https://store.astm.org/a0029_a0029m-20.html",
      "verified": true
    },
    {
      "label": "MatWeb 2",
      "url": "https://www.matweb.com/search/QuickText.aspx?SearchText=SCM445",
      "verified": false
    },
    {
      "label": "KIC fallback: AMS 6415 alloy steel",
      "url": null,
      "verified": false
    },
    {
      "label": "Fatigue fallback: σf ≈ 0.5·σy (Shigley's Mechanical Engineering Design)",
      "url": null,
      "verified": false
    },
    {
      "label": "SteelJIS — SCM445 (JIS G4053) 조성 데이터시트",
      "url": "http://steeljis.com/jis_steel_datasheet.php?name_id=22",
      "verified": true
    },
    {
      "label": "Ju Feng Special Steel — JIS SCM445 (G4105) 조성",
      "url": "https://www.jfs-steel.com/en/steelDetail/JIS-SCM445/JIS-SCM445-G4105.html",
      "verified": true
    }
  ],
  "points": [
    [
      7.85,
      800,
      980,
      12,
      205,
      290,
      42
    ]
  ],
  "machinability": "Good",
  "weldability": "Good",
  "corrosion_resistance": "Poor",
  "industry_note": null,
  "meta": {
    "reference": true,
    "condition": "Q+T (600°C)",
    "specs": [
      {
        "id": "AMS 6415",
        "org": "AMS"
      },
      {
        "id": "JIS G4053",
        "org": "JIS"
      }
    ]
  },
  "fracture_toughness": 93.8,
  "fatigue_strength": 400,
  "density": 7.85,
  "yield_strength": 800,
  "uts": 980,
  "elongation": 12,
  "modulus": 205,
  "hardness": 290,
  "thermal_conductivity": 42,
  "impact_strength": 49,
  "manufacturer": "Reference data",
  "process": "Wrought",
  "source": "Datasheet 2",
  "aliases": [],
  "families": [
    "Metal",
    "Alloy Steel",
    "Iron-based"
  ],
  "electrical_conductivity": 7,
  "max_service_temp": 425,
  "thermal_expansion": 12.3,
  "poisson_ratio": 0.29,
  "specific_heat": 475,
  "melting_point": 1428,
  "price_per_kg": 3,
  "price_per_cm3": 0.0235,
  "popularity": 3.27,
  "machining_cost_factor": 1.1,
  "ht_cost_factor": 1.4,
  "price_condition_factor": 1.23,
  "price_form_factor": 1.05,
  "price_grade_premium": 1,
  "delivered_price_per_kg": 3.87,
  "total_cost_estimate": 8.14,
  "tolerance_class": "IT10-12",
  "rohs_compliant": null,
  "rohs_basis": "no_regulated_element_data",
  "confidence_tier": "high",
  "_corrections": {
    "sources": {
      "from": [
        {
          "label": "MatWeb 2",
          "url": "https://www.matweb.com/search/QuickText.aspx?SearchText=SCM445",
          "verified": false
        },
        {
          "label": "KIC fallback: AMS 6415 alloy steel",
          "url": null,
          "verified": false
        },
        {
          "label": "Fatigue fallback: σf ≈ 0.5·σy (Shigley's Mechanical Engineering Design)",
          "url": null,
          "verified": false
        },
        {
          "label": "SteelJIS — SCM445 (JIS G4053) 조성 데이터시트",
          "url": "http://steeljis.com/jis_steel_datasheet.php?name_id=22",
          "verified": true
        },
        {
          "label": "Ju Feng Special Steel — JIS SCM445 (G4105) 조성",
          "url": "https://www.jfs-steel.com/en/steelDetail/JIS-SCM445/JIS-SCM445-G4105.html",
          "verified": true
        }
      ]
    }
  }
}

File: data/registry/entries/met/MET-0066.json
{
  "stable_id": "MET-0066",
  "family": {
    "category": "F-MET",
    "subcategory": "F-MET-alloy-steel-case-hardening",
    "alloy_base": "F-AB-20mncr5",
    "element_families": [
      "F-EL-iron-based"
    ]
  },
  "legacy_id": "C_0063",
  "origin": "curated(material_db)",
  "id": "C_0063",
  "name": "20MnCr5 — As-built",
  "category": "Metal",
  "subcategory": "Alloy Steel - Case Hardening",
  "tier": "curated",
  "manufacturers": [
    "EOS"
  ],
  "machines": [
    "M290-4",
    "M400-4"
  ],
  "processes": [
    "LPBF"
  ],
  "heat_treatment": "As-built",
  "ranges": {
    "density": {
      "min": 7.85,
      "max": 7.85,
      "typical": 7.85,
      "n": 1,
      "confidence": "handbook"
    },
    "yield_strength": {
      "min": 1270,
      "max": 1280,
      "typical": 1270,
      "n": 6,
      "confidence": "measured"
    },
    "uts": {
      "min": 1490,
      "max": 1490,
      "typical": 1490,
      "n": 6,
      "confidence": "measured"
    },
    "elongation": {
      "min": 8,
      "max": 9,
      "typical": 8.5,
      "n": 8,
      "confidence": "measured"
    },
    "modulus": {
      "min": 210,
      "max": 210,
      "typical": 210,
      "n": 1,
      "confidence": "handbook"
    },
    "hardness": null,
    "thermal_conductivity": {
      "min": 42,
      "max": 42,
      "typical": 42,
      "n": 1,
      "confidence": "handbook"
    },
    "fatigue_strength": {
      "min": 670.5,
      "max": 670.5,
      "typical": 670.5,
      "n": 0,
      "estimated": true,
      "confidence": "derived",
      "provenance": "family:Fe-based σf≈0.45·UTS (Shigley/MMPDS family typical)"
    },
    "impact_strength": {
      "min": 15,
      "max": 60,
      "typical": 35,
      "n": 0,
      "estimated": true,
      "confidence": "class",
      "provenance": "class:Iron-based generic"
    },
    "electrical_conductivity": {
      "min": 5.95,
      "max": 8.05,
      "typical": 7,
      "n": 0,
      "estimated": true,
      "confidence": "subfamily",
      "provenance": "3rd_family:Case-hardening Steel"
    },
    "max_service_temp": {
      "min": 361.25,
      "max": 488.75,
      "typical": 425,
      "n": 0,
      "estimated": true,
      "confidence": "subfamily",
      "provenance": "3rd_family:Case-hardening Steel"
    },
    "thermal_expansion": {
      "min": 10.115,
      "max": 13.685,
      "typical": 11.9,
      "n": 0,
      "estimated": true,
      "confidence": "subfamily",
      "provenance": "3rd_family:Case-hardening Steel"
    },
    "poisson_ratio": {
      "min": 0.27,
      "max": 0.31,
      "typical": 0.29,
      "n": 0,
      "estimated": true,
      "confidence": "subfamily",
      "provenance": "3rd_family:Case-hardening Steel"
    },
    "specific_heat": {
      "min": 405.45,
      "max": 548.55,
      "typical": 477,
      "n": 0,
      "estimated": true,
      "confidence": "subfamily",
      "provenance": "3rd_family:Case-hardening Steel"
    },
    "melting_point": {
      "min": 1212.95,
      "max": 1641.05,
      "typical": 1427,
      "n": 0,
      "estimated": true,
      "confidence": "subfamily",
      "provenance": "3rd_family:Case-hardening Steel"
    },
    "price_per_kg": {
      "min": 2.975,
      "max": 4.025,
      "typical": 3.5,
      "n": 0,
      "estimated": true,
      "confidence": "subfamily",
      "provenance": "3rd_family:Case-hardening Steel"
    },
    "price_per_cm3": {
      "min": 0.0234,
      "max": 0.0316,
      "typical": 0.0275,
      "n": 0,
      "estimated": true,
      "confidence": "subfamily",
      "provenance": "3rd_family:Case-hardening Steel"
    },
    "delivered_price_per_kg": {
      "min": 8.75,
      "max": 8.75,
      "typical": 8.75,
      "n": 0,
      "estimated": true,
      "confidence": "derived"
    }
  },
  "composition": {
    "Fe": "balance",
    "C": "0.17~0.22",
    "Si": "≤0.40",
    "Mn": "1.10~1.40",
    "Cr": "1.00~1.30",
    "P": "≤0.025",
    "S": "≤0.035"
  },
  "sources": [
    {
      "label": "EOS MDS summary — case hardening steel 20mncr5",
      "url": "https://www.eos.info/metal-solutions/metal-materials/data-sheets/mds-eos-case-hardening-steel-20mncr5",
      "verified": true
    },
    {
      "label": "DIN EN 10084 — Case-hardening steels",
      "url": "https://www.dinmedia.de/en/standard/din-en-10084/",
      "verified": true
    },
    {
      "label": "EOS",
      "url": "https://www.eos.info/metal-solutions/data-sheets/other-steels/pds-eos-casehardeningsteel-20mncr5-eos-m-290-40-80um",
      "verified": true
    }
  ],
  "points": [
    [
      7.85,
      1270,
      1490,
      8.5,
      210,
      null,
      42
    ],
    [
      7.85,
      1275,
      1490,
      8.5,
      210,
      null,
      42
    ],
    [
      7.85,
      1270,
      1490,
      9,
      210,
      null,
      42
    ],
    [
      7.85,
      1280,
      1490,
      9,
      210,
      null,
      42
    ],
    [
      7.85,
      1270,
      1490,
      8,
      210,
      null,
      42
    ],
    [
      7.85,
      1270,
      1490,
      8,
      210,
      null,
      42
    ]
  ],
  "machinability": "Good",
  "weldability": "Good",
  "corrosion_resistance": "Poor",
  "meta": {
    "applications": "Case-hardening steel — gears, shafts, automotive transmission parts (DIN EN 10084 / AISI 5120)",
    "magnetic": "ferromagnetic",
    "melt_C": 1475,
    "cte": 11.5,
    "cp": 460,
    "poisson": 0.3,
    "vendor_count": 2,
    "anisotropy": true,
    "anisotropic": true,
    "anisotropy_note": "AM 빌드 방향(XY vs Z)에 따라 σy·연신율·피로 ~10–30% 편차 — 데이터시트의 방향·후처리(HIP) 조건 확인 필수.",
    "specs": [
      {
        "id": "EN 10084",
        "org": "EN"
      }
    ]
  },
  "density": 7.85,
  "yield_strength": 1270,
  "uts": 1490,
  "elongation": 8.5,
  "modulus": 210,
  "hardness": null,
  "thermal_conductivity": 42,
  "fatigue_strength": 670.5,
  "impact_strength": 35,
  "manufacturer": "EOS",
  "process": "LPBF",
  "source": "EOS MDS summary — case hardening steel 20mncr5",
  "aliases": [
    "DIN 1.7147",
    "20MnCr5",
    "JIS SMnC420"
  ],
  "families": [
    "Metal",
    "Case-hardening Steel",
    "Iron-based"
  ],
  "fatigue_estimated": true,
  "electrical_conductivity": 7,
  "max_service_temp": 425,
  "thermal_expansion": 11.9,
  "poisson_ratio": 0.29,
  "specific_heat": 477,
  "melting_point": 1427,
  "price_per_kg": 3.5,
  "price_per_cm3": 0.0275,
  "popularity": 1.42,
  "machining_cost_factor": 1.8,
  "ht_cost_factor": 1,
  "price_condition_factor": 1,
  "price_form_factor": 2.5,
  "price_grade_premium": 1,
  "delivered_price_per_kg": 8.75,
  "total_cost_estimate": 24.5,
  "min_wall_thickness": 0.4,
  "surface_finish_typical": 12,
  "tolerance_class": "IT13-14",
  "rohs_compliant": true,
  "confidence_tier": "high"
}

File: data/registry/entries/met/MET-0067.json
{
  "stable_id": "MET-0067",
  "family": {
    "category": "F-MET",
    "subcategory": "F-MET-alloy-steel-case-hardening",
    "alloy_base": "F-AB-aisi-8620-case-hardening",
    "element_families": [
      "F-EL-iron-based"
    ]
  },
  "legacy_id": "R_0368_0",
  "origin": "reference(supplementary)",
  "id": "R_0368_0",
  "name": "AISI 8620 (case-hardening) — Annealed",
  "category": "Metal",
  "subcategory": "Alloy Steel - Case Hardening",
  "tier": "reference",
  "manufacturers": [
    "Reference data"
  ],
  "machines": [],
  "processes": [
    "Wrought"
  ],
  "heat_treatment": "Annealed",
  "ranges": {
    "density": {
      "min": 7.85,
      "max": 7.85,
      "typical": 7.85,
      "n": 1,
      "confidence": "handbook"
    },
    "yield_strength": {
      "min": 385,
      "typical": 385,
      "max": 385,
      "confidence": "handbook",
      "provenance": "교정: Modern Steels and Their Properties (Bethlehem Steel Handbook 2757) — 8620 Annealed 1600 F, 1 in. round (77,750 / 55,875 psi · 31.3% · RA 62.1% · HB 149) · https://www.akronsteeltreating.com/upload/documents/ast_modern_steels_book.pdf"
    },
    "uts": {
      "min": 536,
      "typical": 536,
      "max": 536,
      "confidence": "handbook",
      "provenance": "교정: Modern Steels and Their Properties (Bethlehem Steel Handbook 2757) — 8620 Annealed 1600 F, 1 in. round (77,750 / 55,875 psi · 31.3% · RA 62.1% · HB 149) · https://www.akronsteeltreating.com/upload/documents/ast_modern_steels_book.pdf"
    },
    "elongation": {
      "min": 31.3,
      "typical": 31.3,
      "max": 31.3,
      "confidence": "handbook",
      "provenance": "교정: Modern Steels and Their Properties (Bethlehem Steel Handbook 2757) — 8620 Annealed 1600 F, 1 in. round (77,750 / 55,875 psi · 31.3% · RA 62.1% · HB 149) · https://www.akronsteeltreating.com/upload/documents/ast_modern_steels_book.pdf"
    },
    "modulus": {
      "min": 205,
      "max": 205,
      "typical": 205,
      "n": 1,
      "confidence": "handbook"
    },
    "hardness": {
      "min": 149,
      "typical": 149,
      "max": 149,
      "confidence": "handbook",
      "provenance": "교정: Modern Steels and Their Properties (Bethlehem Steel Handbook 2757) — 8620 Annealed 1600 F, 1 in. round (77,750 / 55,875 psi · 31.3% · RA 62.1% · HB 149) · https://www.akronsteeltreating.com/upload/documents/ast_modern_steels_book.pdf"
    },
    "thermal_conductivity": {
      "min": 47,
      "max": 47,
      "typical": 47,
      "n": 1,
      "confidence": "handbook"
    },
    "fatigue_strength": {
      "min": 151,
      "max": 209,
      "typical": 179,
      "n": 0,
      "confidence": "derived",
      "provenance": "alloy:8620 × HT:annealed (f×0.55, i×2.2)",
      "estimated": true,
      "base_n": 3,
      "base_value": 325,
      "base_range": [
        275,
        380
      ],
      "factor": 0.55,
      "condition": "annealed",
      "model": "ht-multiplier:fatigue"
    },
    "impact_strength": {
      "min": 88,
      "max": 176,
      "typical": 132,
      "n": 0,
      "confidence": "derived",
      "provenance": "alloy:8620 × HT:annealed (f×0.55, i×2.2)",
      "estimated": true,
      "base_n": 3,
      "base_value": 60,
      "base_range": [
        40,
        80
      ],
      "factor": 2.2,
      "condition": "annealed",
      "model": "ht-multiplier:impact"
    },
    "electrical_conductivity": {
      "min": 7,
      "max": 7,
      "typical": 7,
      "n": 0,
      "estimated": false,
      "confidence": "handbook",
      "provenance": "alloy:8620"
    },
    "max_service_temp": {
      "min": 400,
      "max": 400,
      "typical": 400,
      "n": 0,
      "estimated": false,
      "confidence": "handbook",
      "provenance": "alloy:8620"
    },
    "thermal_expansion": {
      "min": 11.9,
      "max": 11.9,
      "typical": 11.9,
      "n": 0,
      "estimated": false,
      "confidence": "handbook",
      "provenance": "alloy:8620"
    },
    "poisson_ratio": {
      "min": 0.29,
      "max": 0.29,
      "typical": 0.29,
      "n": 0,
      "estimated": false,
      "confidence": "handbook",
      "provenance": "alloy:8620"
    },
    "specific_heat": {
      "min": 477,
      "max": 477,
      "typical": 477,
      "n": 0,
      "estimated": false,
      "confidence": "handbook",
      "provenance": "alloy:8620"
    },
    "melting_point": {
      "min": 1427,
      "max": 1427,
      "typical": 1427,
      "n": 0,
      "estimated": false,
      "confidence": "handbook",
      "provenance": "alloy:8620"
    },
    "price_per_kg": {
      "min": 2.7,
      "max": 2.7,
      "typical": 2.7,
      "n": 0,
      "estimated": false,
      "confidence": "handbook",
      "provenance": "alloy:8620"
    },
    "price_per_cm3": {
      "min": 0.0212,
      "max": 0.0212,
      "typical": 0.0212,
      "n": 0,
      "estimated": false,
      "confidence": "handbook",
      "provenance": "alloy:8620"
    },
    "fracture_toughness": {
      "min": 96,
      "max": 96,
      "typical": 96,
      "n": 0,
      "estimated": true,
      "confidence": "derived",
      "base_value": 60,
      "factor": 1.6,
      "condition": "annealed",
      "model": "ht-multiplier:kic",
      "provenance": "alloy-specific KIC × HT:annealed (k×1.6)"
    },
    "delivered_price_per_kg": {
      "min": 2.95,
      "max": 2.95,
      "typical": 2.95,
      "n": 0,
      "estimated": true,
      "confidence": "derived",
      "provenance": "raw 2.7 × condition 1.02 × form 1.05 × grade 1.02 = 2.95 USD/kg"
    }
  },
  "composition": {
    "Fe": "balance",
    "Ni": "0.40~0.70",
    "Cr": "0.40~0.60",
    "Mo": "0.15~0.25",
    "Mn": "0.70~0.90",
    "C": "0.18~0.23",
    "Si": "0.15~0.35"
  },
  "sources": [
    {
      "label": "MatWeb — AISI 8620 carburizing steel",
      "url": "https://www.matweb.com/search/QuickText.aspx?SearchText=AISI+8620",
      "verified": false
    },
    {
      "label": "MatWeb 1",
      "url": "https://www.matweb.com/search/QuickText.aspx?SearchText=AISI%208620",
      "verified": false
    },
    {
      "label": "Fatigue fallback: σf ≈ 0.5·σy (Shigley's Mechanical Engineering Design)",
      "url": null,
      "verified": false
    },
    {
      "label": "ASM Handbook Vol.1 — AISI 8620 case-hardening",
      "url": "https://dl.asminternational.org/handbooks/edited-volume/16/Properties-and-Selection-Irons-Steels-and-High",
      "verified": true
    },
    {
      "label": "MatWeb — AISI 8620 carburized gear steel",
      "url": "https://www.matweb.com/search/DataSheet.aspx?MatGUID=8b6c66cdaf0f4f37b8b3fea7b9cb6ea0",
      "verified": false
    }
  ],
  "points": [
    [
      7.85,
      385,
      536,
      31.3,
      205,
      149,
      47
    ]
  ],
  "machinability": "Good",
  "weldability": "Good",
  "corrosion_resistance": "Poor",
  "industry_note": "UNS G86200 / DIN 1.6523 / 21NiCrMo2 / JIS SNCM220 / EN13 — Ni-Cr-Mo case-hardening steel (C 0.18-0.23, Ni 0.",
  "meta": {
    "reference": true,
    "condition": "Annealed",
    "_r173_note_applied": true
  },
  "fatigue_strength": 179,
  "density": 7.85,
  "yield_strength": 385,
  "uts": 536,
  "elongation": 31.3,
  "modulus": 205,
  "hardness": 149,
  "thermal_conductivity": 47,
  "impact_strength": 132,
  "manufacturer": "Reference data",
  "process": "Wrought",
  "source": "MatWeb — AISI 8620 carburizing steel",
  "aliases": [
    "UNS G86200",
    "DIN 1.6523",
    "21NiCrMo2",
    "JIS SNCM220"
  ],
  "families": [
    "Metal",
    "Case-Hardening Steel",
    "Iron-based"
  ],
  "fatigue_estimated": true,
  "electrical_conductivity": 7,
  "max_service_temp": 400,
  "thermal_expansion": 11.9,
  "poisson_ratio": 0.29,
  "specific_heat": 477,
  "melting_point": 1427,
  "price_per_kg": 2.7,
  "price_per_cm3": 0.0212,
  "fracture_toughness": 96,
  "popularity": 4.25,
  "machining_cost_factor": 0.9,
  "ht_cost_factor": 1.1,
  "price_condition_factor": 1.02,
  "price_form_factor": 1.05,
  "price_grade_premium": 1.02,
  "delivered_price_per_kg": 2.95,
  "total_cost_estimate": 5.6,
  "tolerance_class": "IT10-12",
  "rohs_compliant": null,
  "rohs_basis": "no_regulated_element_data",
  "elevated_temp": [
    {
      "temp": 25,
      "ys": 360,
      "uts": 540,
      "E": 200
    },
    {
      "temp": 200,
      "ys": 320,
      "uts": 500,
      "E": 191
    },
    {
      "temp": 400,
      "ys": 270,
      "uts": 430,
      "E": 174
    }
  ],
  "elevated_temp_src": "핸드북 typical — 개별 인용 미기재",
  "confidence_tier": "medium",
  "_corrections": {
    "yield_strength": {
      "had_range": true,
      "val_range": {
        "min": 350,
        "max": 350,
        "typical": 350,
        "n": 1,
        "confidence": "handbook"
      },
      "had_scalar": true,
      "val_scalar": 350
    },
    "uts": {
      "had_range": true,
      "val_range": {
        "min": 540,
        "max": 540,
        "typical": 540,
        "n": 1,
        "confidence": "handbook"
      },
      "had_scalar": true,
      "val_scalar": 540
    },
    "elongation": {
      "had_range": true,
      "val_range": {
        "min": 32,
        "max": 32,
        "typical": 32,
        "n": 1,
        "confidence": "handbook"
      },
      "had_scalar": true,
      "val_scalar": 32
    },
    "hardness": {
      "had_range": true,
      "val_range": {
        "min": 165,
        "max": 165,
        "typical": 165,
        "n": 1,
        "confidence": "handbook"
      },
      "had_scalar": true,
      "val_scalar": 165
    },
    "_basis": "인장 540 · 연신 32 는 원전 소둔행과 맞는데 항복 350 · 경도 165 가 어긋나 있었다. 원전 소둔행 네 값으로 통일.",
    "_src": "Modern Steels and Their Properties (Bethlehem Steel Handbook 2757) — 8620 Annealed 1600 F, 1 in. round (77,750 / 55,875 psi · 31.3% · RA 62.1% · HB 149) · https://www.akronsteeltreating.com/upload/documents/ast_modern_steels_book.pdf",
    "points": {
      "from": [
        [
          7.85,
          350,
          540,
          32,
          205,
          165,
          47
        ]
      ]
    }
  }
}

File: data/registry/entries/met/MET-0068.json
{
  "stable_id": "MET-0068",
  "family": {
    "category": "F-MET",
    "subcategory": "F-MET-alloy-steel-case-hardening",
    "alloy_base": "F-AB-aisi-8620-case-hardening",
    "element_families": [
      "F-EL-iron-based"
    ]
  },
  "legacy_id": "R_0368_2",
  "origin": "reference(supplementary)",
  "id": "R_0368_2",
  "name": "AISI 8620 (case-hardening) — Case-Carburized + Q+T (case HV 720, ½ in. core HB 388)",
  "category": "Metal",
  "subcategory": "Alloy Steel - Case Hardening",
  "tier": "reference",
  "manufacturers": [
    "Reference data"
  ],
  "machines": [],
  "processes": [
    "Wrought"
  ],
  "heat_treatment": "Case-Carburized + Q+T (150°C temper; case HV 720, ½ in. core HB 388)",
  "ranges": {
    "density": {
      "min": 7.85,
      "max": 7.85,
      "typical": 7.85,
      "n": 1,
      "confidence": "handbook"
    },
    "yield_strength": {
      "min": 1082,
      "typical": 1082,
      "max": 1082,
      "confidence": "handbook",
      "provenance": "교정: Modern Steels and Their Properties (Bethlehem Steel Handbook 2757) — 8620 Pseudo-carburized(모의침탄) 1700 F 8 h, reheat 1550 F oil, temper 300 F, ½ in. round core (199,500 / 157,000 psi · 13.2% · RA 49.4% · HB 388) · https://www.akronsteeltreating.com/upload/documents/ast_modern_steels_book.pdf"
    },
    "uts": {
      "min": 1376,
      "typical": 1376,
      "max": 1376,
      "confidence": "handbook",
      "provenance": "교정: Modern Steels and Their Properties (Bethlehem Steel Handbook 2757) — 8620 Pseudo-carburized(모의침탄) 1700 F 8 h, reheat 1550 F oil, temper 300 F, ½ in. round core (199,500 / 157,000 psi · 13.2% · RA 49.4% · HB 388) · https://www.akronsteeltreating.com/upload/documents/ast_modern_steels_book.pdf"
    },
    "elongation": {
      "min": 13.2,
      "typical": 13.2,
      "max": 13.2,
      "confidence": "handbook",
      "provenance": "교정: Modern Steels and Their Properties (Bethlehem Steel Handbook 2757) — 8620 Pseudo-carburized(모의침탄) 1700 F 8 h, reheat 1550 F oil, temper 300 F, ½ in. round core (199,500 / 157,000 psi · 13.2% · RA 49.4% · HB 388) · https://www.akronsteeltreating.com/upload/documents/ast_modern_steels_book.pdf"
    },
    "modulus": {
      "min": 205,
      "max": 205,
      "typical": 205,
      "n": 1,
      "confidence": "handbook"
    },
    "hardness": {
      "min": 720,
      "max": 720,
      "typical": 720,
      "n": 1,
      "confidence": "handbook"
    },
    "thermal_conductivity": {
      "min": 47,
      "max": 47,
      "typical": 47,
      "n": 1,
      "confidence": "handbook"
    },
    "fatigue_strength": {
      "min": 303,
      "max": 418,
      "typical": 358,
      "n": 0,
      "confidence": "derived",
      "provenance": "alloy:8620 × HT:carburized case (f×1.1, i×0.85)",
      "estimated": true,
      "base_n": 3,
      "base_value": 325,
      "base_range": [
        275,
        380
      ],
      "factor": 1.1,
      "condition": "carburized case",
      "model": "ht-multiplier:fatigue"
    },
    "impact_strength": {
      "min": 34,
      "max": 68,
      "typical": 51,
      "n": 0,
      "confidence": "derived",
      "provenance": "alloy:8620 × HT:carburized case (f×1.1, i×0.85)",
      "estimated": true,
      "base_n": 3,
      "base_value": 60,
      "base_range": [
        40,
        80
      ],
      "factor": 0.85,
      "condition": "carburized case",
      "model": "ht-multiplier:impact"
    },
    "electrical_conductivity": {
      "min": 7,
      "max": 7,
      "typical": 7,
      "n": 0,
      "estimated": false,
      "confidence": "handbook",
      "provenance": "alloy:8620"
    },
    "max_service_temp": {
      "min": 150,
      "typical": 150,
      "max": 150,
      "confidence": "handbook",
      "provenance": "교정: Modern Steels and Their Properties (Bethlehem Steel Handbook 2757) — 8620 Pseudo-carburized(모의침탄) 1700 F 8 h, reheat 1550 F oil, temper 300 F, ½ in. round core (199,500 / 157,000 psi · 13.2% · RA 49.4% · HB 388) · https://www.akronsteeltreating.com/upload/documents/ast_modern_steels_book.pdf"
    },
    "thermal_expansion": {
      "min": 11.9,
      "max": 11.9,
      "typical": 11.9,
      "n": 0,
      "estimated": false,
      "confidence": "handbook",
      "provenance": "alloy:8620"
    },
    "poisson_ratio": {
      "min": 0.29,
      "max": 0.29,
      "typical": 0.29,
      "n": 0,
      "estimated": false,
      "confidence": "handbook",
      "provenance": "alloy:8620"
    },
    "specific_heat": {
      "min": 477,
      "max": 477,
      "typical": 477,
      "n": 0,
      "estimated": false,
      "confidence": "handbook",
      "provenance": "alloy:8620"
    },
    "melting_point": {
      "min": 1427,
      "max": 1427,
      "typical": 1427,
      "n": 0,
      "estimated": false,
      "confidence": "handbook",
      "provenance": "alloy:8620"
    },
    "price_per_kg": {
      "min": 2.7,
      "max": 2.7,
      "typical": 2.7,
      "n": 0,
      "estimated": false,
      "confidence": "handbook",
      "provenance": "alloy:8620"
    },
    "price_per_cm3": {
      "min": 0.0212,
      "max": 0.0212,
      "typical": 0.0212,
      "n": 0,
      "estimated": false,
      "confidence": "handbook",
      "provenance": "alloy:8620"
    },
    "fracture_toughness": {
      "min": 54,
      "max": 54,
      "typical": 54,
      "n": 0,
      "estimated": true,
      "confidence": "derived",
      "base_value": 60,
      "factor": 0.9,
      "condition": "carburized case",
      "model": "ht-multiplier:kic",
      "provenance": "alloy-specific KIC × HT:carburized case (k×0.9)"
    },
    "delivered_price_per_kg": {
      "min": 3.9,
      "max": 3.9,
      "typical": 3.9,
      "n": 0,
      "estimated": true,
      "confidence": "derived",
      "provenance": "raw 2.7 × condition 1.35 × form 1.05 × grade 1.02 = 3.9 USD/kg"
    }
  },
  "composition": {
    "Fe": "balance",
    "Ni": "0.40~0.70",
    "Cr": "0.40~0.60",
    "Mo": "0.15~0.25",
    "Mn": "0.70~0.90",
    "C": "0.18~0.23",
    "Si": "0.15~0.35"
  },
  "sources": [
    {
      "label": "MatWeb — AISI 8620 carburizing steel",
      "url": "https://www.matweb.com/search/QuickText.aspx?SearchText=AISI+8620",
      "verified": false
    },
    {
      "label": "MatWeb 3",
      "url": "https://www.matweb.com/search/QuickText.aspx?SearchText=AISI%208620",
      "verified": false
    },
    {
      "label": "Fatigue fallback: σf ≈ 0.5·σy (Shigley's Mechanical Engineering Design)",
      "url": null,
      "verified": false
    },
    {
      "label": "ASM Handbook Vol.1 — AISI 8620 case-hardening",
      "url": "https://dl.asminternational.org/handbooks/edited-volume/16/Properties-and-Selection-Irons-Steels-and-High",
      "verified": true
    },
    {
      "label": "MatWeb — AISI 8620 carburized gear steel",
      "url": "https://www.matweb.com/search/DataSheet.aspx?MatGUID=8b6c66cdaf0f4f37b8b3fea7b9cb6ea0",
      "verified": false
    }
  ],
  "points": [
    [
      7.85,
      1082,
      1376,
      13.2,
      205,
      720,
      47
    ]
  ],
  "machinability": "Good",
  "weldability": "Good",
  "corrosion_resistance": "Poor",
  "industry_note": "UNS G86200 / DIN 1.6523 / 21NiCrMo2 / JIS SNCM220 / EN13 — Ni-Cr-Mo case-hardening steel (C 0.18-0.23, Ni 0.",
  "meta": {
    "reference": true,
    "condition": "Case-Carburized + Q+T (case HV 720, core HV 360)",
    "_r173_note_applied": true
  },
  "fatigue_strength": 358,
  "density": 7.85,
  "yield_strength": 1082,
  "uts": 1376,
  "elongation": 13.2,
  "modulus": 205,
  "hardness": 720,
  "thermal_conductivity": 47,
  "impact_strength": 51,
  "manufacturer": "Reference data",
  "process": "Wrought",
  "source": "MatWeb — AISI 8620 carburizing steel",
  "aliases": [
    "case HV 720",
    "core HV 360",
    "UNS G86200",
    "DIN 1.6523",
    "21NiCrMo2",
    "JIS SNCM220"
  ],
  "families": [
    "Metal",
    "Case-Hardening Steel",
    "Iron-based"
  ],
  "fatigue_estimated": true,
  "electrical_conductivity": 7,
  "max_service_temp": 150,
  "thermal_expansion": 11.9,
  "poisson_ratio": 0.29,
  "specific_heat": 477,
  "melting_point": 1427,
  "price_per_kg": 2.7,
  "price_per_cm3": 0.0212,
  "fracture_toughness": 54,
  "popularity": 4.32,
  "machining_cost_factor": 0.9,
  "ht_cost_factor": 1.5,
  "price_condition_factor": 1.35,
  "price_form_factor": 1.05,
  "price_grade_premium": 1.02,
  "delivered_price_per_kg": 3.9,
  "total_cost_estimate": 7.42,
  "tolerance_class": "IT10-12",
  "rohs_compliant": null,
  "rohs_basis": "no_regulated_element_data",
  "confidence_tier": "medium",
  "_corrections": {
    "yield_strength": {
      "had_range": true,
      "val_range": {
        "min": 1100,
        "max": 1100,
        "typical": 1100,
        "n": 1,
        "confidence": "handbook"
      },
      "had_scalar": true,
      "val_scalar": 1100
    },
    "uts": {
      "had_range": true,
      "val_range": {
        "min": 1300,
        "max": 1300,
        "typical": 1300,
        "n": 1,
        "confidence": "handbook"
      },
      "had_scalar": true,
      "val_scalar": 1300
    },
    "elongation": {
      "had_range": true,
      "val_range": {
        "min": 12,
        "max": 12,
        "typical": 12,
        "n": 1,
        "confidence": "handbook"
      },
      "had_scalar": true,
      "val_scalar": 12
    },
    "max_service_temp": {
      "had_range": true,
      "val_range": {
        "min": 400,
        "max": 400,
        "typical": 400,
        "n": 0,
        "estimated": false,
        "confidence": "handbook",
        "provenance": "alloy:8620"
      },
      "had_scalar": true,
      "val_scalar": 400
    },
    "_basis": "침탄재의 인장은 **심부(core)** 가 지배한다. 저장값 1100 / 1300 · 12% 는 원전 모의침탄(1700 F 8 h → 1550 F 재가열 유냉 → 300 F 뜨임) ½ in. 봉 심부행(1082 / 1376 · 13.2% · 388 HB)과 같은 대역이라 그 행으로 교정한다. 경도 720 HV 는 표면 침탄층 값이라 그대로 둔다. 침탄 후 300 F(150°C) 뜨임이므로 사용온도 상한 150°C(기존 400°C 는 계열값 — 150°C 를 넘으면 침탄층이 재뜨임된다).",
    "_src": "Modern Steels and Their Properties (Bethlehem Steel Handbook 2757) — 8620 Pseudo-carburized(모의침탄) 1700 F 8 h, reheat 1550 F oil, temper 300 F, ½ in. round core (199,500 / 157,000 psi · 13.2% · RA 49.4% · HB 388) · https://www.akronsteeltreating.com/upload/documents/ast_modern_steels_book.pdf",
    "points": {
      "from": [
        [
          7.85,
          1100,
          1300,
          12,
          205,
          720,
          47
        ]
      ]
    },
    "fields": {
      "name": {
        "from": "AISI 8620 (case-hardening) — Case-Carburized + Q+T (case HV 720, core HV 360)",
        "had": true
      },
      "heat_treatment": {
        "from": "Case-Carburized + Q+T (case HV 720, core HV 360)",
        "had": true
      }
    },
    "_fbasis": "A3 철강 reference 2027Q3 — 값을 원전의 특정 행(뜨임온도·담금 매체·단면)으로 교정하면서 이름·열처리 표기를 그 조건에 맞췄다. 원래 라벨이 가리키던 온도는 원전에 없거나 저장값과 맞지 않았다.",
    "_fsrc": "Modern Steels and Their Properties (Bethlehem Steel Handbook 2757) · Shigley Mechanical Engineering Design Table A-21 (출처 ASM Metals Reference Book 2d ed., 1983 — 1 in. 봉, 유냉)"
  }
}
