Repository: slmhlight/GRANTA

# AM Materials Explorer

ANSYS Granta-style **additive-manufacturing (AM) materials database** — an interactive
web app for exploring metal & polymer materials through dynamic Ashby charts, advanced
filtering, **range-based property data**, and **cited manufacturer datasheets**.

> 적층제조(AM) 소재 데이터베이스 탐색기. 대화형 Ashby 차트, 고급 필터링, **물성 range 데이터**,
> **데이터시트 출처 추적**을 제공합니다.

## Features
- **Range-based properties** — every property is a `min · typical · max` aggregated from real data points (heat treatments × build direction × vendors), shown as smooth property envelopes on the Ashby chart and min–max sub-lines in the detail panel.

File: data/registry/entries/met/MET-0069.json
{
  "stable_id": "MET-0069",
  "family": {
    "category": "F-MET",
    "subcategory": "F-MET-alloy-steel-case-hardening",
    "alloy_base": "F-AB-aisi-8620-case-hardening",
    "element_families": [
      "F-EL-iron-based"
    ]
  },
  "legacy_id": "R_0368_1",
  "origin": "reference(supplementary)",
  "id": "R_0368_1",
  "name": "AISI 8620 (case-hardening) — Normalized (925°C AC)",
  "category": "Metal",
  "subcategory": "Alloy Steel - Case Hardening",
  "tier": "reference",
  "manufacturers": [
    "Reference data"
  ],
  "machines": [],
  "processes": [
    "Wrought"
  ],
  "heat_treatment": "Normalized (925°C AC)",
  "ranges": {
    "density": {
      "min": 7.85,
      "max": 7.85,
      "typical": 7.85,
      "n": 1,
      "confidence": "handbook"
    },
    "yield_strength": {
      "min": 357,
      "typical": 357,
      "max": 357,
      "confidence": "handbook",
      "provenance": "교정: Modern Steels and Their Properties (Bethlehem Steel Handbook 2757) — 8620 Normalized 1675 F, 1 in. round (91,750 / 51,750 psi · 26.3% · RA 59.7% · HB 183) · https://www.akronsteeltreating.com/upload/documents/ast_modern_steels_book.pdf"
    },
    "uts": {
      "min": 633,
      "typical": 633,
      "max": 633,
      "confidence": "handbook",
      "provenance": "교정: Modern Steels and Their Properties (Bethlehem Steel Handbook 2757) — 8620 Normalized 1675 F, 1 in. round (91,750 / 51,750 psi · 26.3% · RA 59.7% · HB 183) · https://www.akronsteeltreating.com/upload/documents/ast_modern_steels_book.pdf"
    },
    "elongation": {
      "min": 26.3,
      "typical": 26.3,
      "max": 26.3,
      "confidence": "handbook",
      "provenance": "교정: Modern Steels and Their Properties (Bethlehem Steel Handbook 2757) — 8620 Normalized 1675 F, 1 in. round (91,750 / 51,750 psi · 26.3% · RA 59.7% · HB 183) · https://www.akronsteeltreating.com/upload/documents/ast_modern_steels_book.pdf"
    },
    "modulus": {
      "min": 205,
      "max": 205,
      "typical": 205,
      "n": 1,
      "confidence": "handbook"
    },
    "hardness": {
      "min": 183,
      "typical": 183,
      "max": 183,
      "confidence": "handbook",
      "provenance": "교정: Modern Steels and Their Properties (Bethlehem Steel Handbook 2757) — 8620 Normalized 1675 F, 1 in. round (91,750 / 51,750 psi · 26.3% · RA 59.7% · HB 183) · https://www.akronsteeltreating.com/upload/documents/ast_modern_steels_book.pdf"
    },
    "thermal_conductivity": {
      "min": 47,
      "max": 47,
      "typical": 47,
      "n": 1,
      "confidence": "handbook"
    },
    "fatigue_strength": {
      "min": 275,
      "max": 380,
      "typical": 325,
      "n": 3,
      "confidence": "handbook",
      "provenance": "alloy:8620"
    },
    "impact_strength": {
      "min": 40,
      "max": 80,
      "typical": 60,
      "n": 3,
      "confidence": "handbook",
      "provenance": "alloy:8620"
    },
    "electrical_conductivity": {
      "min": 7,
      "max": 7,
      "typical": 7,
      "n": 0,
      "estimated": false,
      "confidence": "handbook",
      "provenance": "alloy:8620"
    },
    "max_service_temp": {
      "min": 400,
      "max": 400,
      "typical": 400,
      "n": 0,
      "estimated": false,
      "confidence": "handbook",
      "provenance": "alloy:8620"
    },
    "thermal_expansion": {
      "min": 11.9,
      "max": 11.9,
      "typical": 11.9,
      "n": 0,
      "estimated": false,
      "confidence": "handbook",
      "provenance": "alloy:8620"
    },
    "poisson_ratio": {
      "min": 0.29,
      "max": 0.29,
      "typical": 0.29,
      "n": 0,
      "estimated": false,
      "confidence": "handbook",
      "provenance": "alloy:8620"
    },
    "specific_heat": {
      "min": 477,
      "max": 477,
      "typical": 477,
      "n": 0,
      "estimated": false,
      "confidence": "handbook",
      "provenance": "alloy:8620"
    },
    "melting_point": {
      "min": 1427,
      "max": 1427,
      "typical": 1427,
      "n": 0,
      "estimated": false,
      "confidence": "handbook",
      "provenance": "alloy:8620"
    },
    "price_per_kg": {
      "min": 2.7,
      "max": 2.7,
      "typical": 2.7,
      "n": 0,
      "estimated": false,
      "confidence": "handbook",
      "provenance": "alloy:8620"
    },
    "price_per_cm3": {
      "min": 0.0212,
      "max": 0.0212,
      "typical": 0.0212,
      "n": 0,
      "estimated": false,
      "confidence": "handbook",
      "provenance": "alloy:8620"
    },
    "fracture_toughness": {
      "min": 60,
      "max": 60,
      "typical": 60,
      "n": 0,
      "estimated": false,
      "confidence": "handbook",
      "provenance": "alloy-specific KIC"
    },
    "delivered_price_per_kg": {
      "min": 3.04,
      "max": 3.04,
      "typical": 3.04,
      "n": 0,
      "estimated": true,
      "confidence": "derived",
      "provenance": "raw 2.7 × condition 1.05 × form 1.05 × grade 1.02 = 3.04 USD/kg"
    }
  },
  "composition": {
    "Fe": "balance",
    "Ni": "0.40~0.70",
    "Cr": "0.40~0.60",
    "Mo": "0.15~0.25",
    "Mn": "0.70~0.90",
    "C": "0.18~0.23",
    "Si": "0.15~0.35"
  },
  "sources": [
    {
      "label": "MatWeb — AISI 8620 carburizing steel",
      "url": "https://www.matweb.com/search/QuickText.aspx?SearchText=AISI+8620",
      "verified": false
    },
    {
      "label": "MatWeb 2",
      "url": "https://www.matweb.com/search/QuickText.aspx?SearchText=AISI%208620",
      "verified": false
    },
    {
      "label": "Fatigue fallback: σf ≈ 0.5·σy (Shigley's Mechanical Engineering Design)",
      "url": null,
      "verified": false
    },
    {
      "label": "ASM Handbook Vol.1 — AISI 8620 case-hardening",
      "url": "https://dl.asminternational.org/handbooks/edited-volume/16/Properties-and-Selection-Irons-Steels-and-High",
      "verified": true
    },
    {
      "label": "MatWeb — AISI 8620 carburized gear steel",
      "url": "https://www.matweb.com/search/DataSheet.aspx?MatGUID=8b6c66cdaf0f4f37b8b3fea7b9cb6ea0",
      "verified": false
    }
  ],
  "points": [
    [
      7.85,
      357,
      633,
      26.3,
      205,
      183,
      47
    ]
  ],
  "machinability": "Good",
  "weldability": "Good",
  "corrosion_resistance": "Poor",
  "industry_note": "UNS G86200 / DIN 1.6523 / 21NiCrMo2 / JIS SNCM220 / EN13 — Ni-Cr-Mo case-hardening steel (C 0.18-0.23, Ni 0.",
  "meta": {
    "reference": true,
    "condition": "Normalized (925°C AC)",
    "_r173_note_applied": true
  },
  "fatigue_strength": 325,
  "density": 7.85,
  "yield_strength": 357,
  "uts": 633,
  "elongation": 26.3,
  "modulus": 205,
  "hardness": 183,
  "thermal_conductivity": 47,
  "impact_strength": 60,
  "manufacturer": "Reference data",
  "process": "Wrought",
  "source": "MatWeb — AISI 8620 carburizing steel",
  "aliases": [
    "UNS G86200",
    "DIN 1.6523",
    "21NiCrMo2",
    "JIS SNCM220"
  ],
  "families": [
    "Metal",
    "Case-Hardening Steel",
    "Iron-based"
  ],
  "fatigue_estimated": false,
  "electrical_conductivity": 7,
  "max_service_temp": 400,
  "thermal_expansion": 11.9,
  "poisson_ratio": 0.29,
  "specific_heat": 477,
  "melting_point": 1427,
  "price_per_kg": 2.7,
  "price_per_cm3": 0.0212,
  "fracture_toughness": 60,
  "popularity": 4.22,
  "machining_cost_factor": 0.9,
  "ht_cost_factor": 1.1,
  "price_condition_factor": 1.05,
  "price_form_factor": 1.05,
  "price_grade_premium": 1.02,
  "delivered_price_per_kg": 3.04,
  "total_cost_estimate": 5.77,
  "tolerance_class": "IT10-12",
  "rohs_compliant": null,
  "rohs_basis": "no_regulated_element_data",
  "elevated_temp": [
    {
      "temp": 25,
      "ys": 360,
      "uts": 540,
      "E": 200
    },
    {
      "temp": 200,
      "ys": 320,
      "uts": 500,
      "E": 191
    },
    {
      "temp": 400,
      "ys": 270,
      "uts": 430,
      "E": 174
    }
  ],
  "elevated_temp_src": "핸드북 typical — 개별 인용 미기재",
  "confidence_tier": "medium",
  "_corrections": {
    "yield_strength": {
      "had_range": true,
      "val_range": {
        "min": 360,
        "max": 360,
        "typical": 360,
        "n": 1,
        "confidence": "handbook"
      },
      "had_scalar": true,
      "val_scalar": 360
    },
    "uts": {
      "had_range": true,
      "val_range": {
        "min": 635,
        "max": 635,
        "typical": 635,
        "n": 1,
        "confidence": "handbook"
      },
      "had_scalar": true,
      "val_scalar": 635
    },
    "elongation": {
      "had_range": true,
      "val_range": {
        "min": 26,
        "max": 26,
        "typical": 26,
        "n": 1,
        "confidence": "handbook"
      },
      "had_scalar": true,
      "val_scalar": 26
    },
    "hardness": {
      "had_range": true,
      "val_range": {
        "min": 200,
        "max": 200,
        "typical": 200,
        "n": 1,
        "confidence": "handbook"
      },
      "had_scalar": true,
      "val_scalar": 200
    },
    "_basis": "항복·인장·연신(360/635/26)은 원전 노멀라이즈행과 맞고 경도만 200 HB 로 높았다(원전 183). 원전 행으로 통일.",
    "_src": "Modern Steels and Their Properties (Bethlehem Steel Handbook 2757) — 8620 Normalized 1675 F, 1 in. round (91,750 / 51,750 psi · 26.3% · RA 59.7% · HB 183) · https://www.akronsteeltreating.com/upload/documents/ast_modern_steels_book.pdf",
    "points": {
      "from": [
        [
          7.85,
          360,
          635,
          26,
          205,
          200,
          47
        ]
      ]
    }
  }
}

File: data/registry/entries/met/MET-0070.json
{
  "stable_id": "MET-0070",
  "family": {
    "category": "F-MET",
    "subcategory": "F-MET-alloy-steel-case-hardening",
    "alloy_base": "F-AB-aisi-9310-vim-var",
    "element_families": [
      "F-EL-iron-based"
    ]
  },
  "legacy_id": "R_0335_0",
  "origin": "reference(supplementary)",
  "id": "R_0335_0",
  "name": "AISI 9310 (VIM-VAR) — aerospace transmission gear — Annealed",
  "category": "Metal",
  "subcategory": "Alloy Steel - Case Hardening",
  "tier": "reference",
  "manufacturers": [
    "Reference data"
  ],
  "machines": [],
  "processes": [
    "Wrought"
  ],
  "heat_treatment": "Annealed",
  "ranges": {
    "density": {
      "min": 7.84,
      "max": 7.84,
      "typical": 7.84,
      "n": 1,
      "confidence": "handbook"
    },
    "yield_strength": {
      "min": 440,
      "typical": 440,
      "max": 440,
      "confidence": "handbook",
      "provenance": "교정: Modern Steels and Their Properties (Bethlehem Steel Handbook 2757) — E9310 Annealed 1550 F, 1 in. round (119,000 / 63,750 psi · 17.3% · RA 42.1% · HB 241) · https://www.akronsteeltreating.com/upload/documents/ast_modern_steels_book.pdf"
    },
    "uts": {
      "min": 820,
      "typical": 820,
      "max": 820,
      "confidence": "handbook",
      "provenance": "교정: Modern Steels and Their Properties (Bethlehem Steel Handbook 2757) — E9310 Annealed 1550 F, 1 in. round (119,000 / 63,750 psi · 17.3% · RA 42.1% · HB 241) · https://www.akronsteeltreating.com/upload/documents/ast_modern_steels_book.pdf"
    },
    "elongation": {
      "min": 17.3,
      "typical": 17.3,
      "max": 17.3,
      "confidence": "handbook",
      "provenance": "교정: Modern Steels and Their Properties (Bethlehem Steel Handbook 2757) — E9310 Annealed 1550 F, 1 in. round (119,000 / 63,750 psi · 17.3% · RA 42.1% · HB 241) · https://www.akronsteeltreating.com/upload/documents/ast_modern_steels_book.pdf"
    },
    "modulus": {
      "min": 205,
      "max": 205,
      "typical": 205,
      "n": 1,
      "confidence": "handbook"
    },
    "hardness": {
      "min": 241,
      "typical": 241,
      "max": 241,
      "confidence": "handbook",
      "provenance": "교정: Modern Steels and Their Properties (Bethlehem Steel Handbook 2757) — E9310 Annealed 1550 F, 1 in. round (119,000 / 63,750 psi · 17.3% · RA 42.1% · HB 241) · https://www.akronsteeltreating.com/upload/documents/ast_modern_steels_book.pdf"
    },
    "thermal_conductivity": {
      "min": 39,
      "max": 39,
      "typical": 39,
      "n": 1,
      "confidence": "handbook"
    },
    "fatigue_strength": {
      "min": 228,
      "max": 300,
      "typical": 264,
      "n": 0,
      "confidence": "derived",
      "provenance": "alloy:9310 × HT:annealed (f×0.55, i×2.2)",
      "estimated": true,
      "base_n": 3,
      "base_value": 480,
      "base_range": [
        415,
        545
      ],
      "factor": 0.55,
      "condition": "annealed",
      "model": "ht-multiplier:fatigue"
    },
    "impact_strength": {
      "min": 88,
      "max": 176,
      "typical": 132,
      "n": 0,
      "confidence": "derived",
      "provenance": "alloy:9310 × HT:annealed (f×0.55, i×2.2)",
      "estimated": true,
      "base_n": 3,
      "base_value": 60,
      "base_range": [
        40,
        80
      ],
      "factor": 2.2,
      "condition": "annealed",
      "model": "ht-multiplier:impact"
    },
    "electrical_conductivity": {
      "min": 6.5,
      "max": 6.5,
      "typical": 6.5,
      "n": 0,
      "estimated": false,
      "confidence": "handbook",
      "provenance": "alloy:9310"
    },
    "max_service_temp": {
      "min": 425,
      "max": 425,
      "typical": 425,
      "n": 0,
      "estimated": false,
      "confidence": "handbook",
      "provenance": "alloy:9310"
    },
    "thermal_expansion": {
      "min": 11.9,
      "max": 11.9,
      "typical": 11.9,
      "n": 0,
      "estimated": false,
      "confidence": "handbook",
      "provenance": "alloy:9310"
    },
    "poisson_ratio": {
      "min": 0.29,
      "max": 0.29,
      "typical": 0.29,
      "n": 0,
      "estimated": false,
      "confidence": "handbook",
      "provenance": "alloy:9310"
    },
    "specific_heat": {
      "min": 470,
      "max": 470,
      "typical": 470,
      "n": 0,
      "estimated": false,
      "confidence": "handbook",
      "provenance": "alloy:9310"
    },
    "melting_point": {
      "min": 1425,
      "max": 1425,
      "typical": 1425,
      "n": 0,
      "estimated": false,
      "confidence": "handbook",
      "provenance": "alloy:9310"
    },
    "price_per_kg": {
      "min": 4,
      "max": 4,
      "typical": 4,
      "n": 0,
      "estimated": false,
      "confidence": "handbook",
      "provenance": "alloy:9310"
    },
    "price_per_cm3": {
      "min": 0.0314,
      "max": 0.0314,
      "typical": 0.0314,
      "n": 0,
      "estimated": false,
      "confidence": "handbook",
      "provenance": "alloy:9310"
    },
    "fracture_toughness": {
      "min": 160,
      "max": 160,
      "typical": 160,
      "n": 0,
      "estimated": true,
      "confidence": "derived",
      "base_value": 100,
      "factor": 1.6,
      "condition": "annealed",
      "model": "ht-multiplier:kic",
      "provenance": "alloy-specific KIC × HT:annealed (k×1.6)"
    },
    "delivered_price_per_kg": {
      "min": 4.28,
      "max": 4.28,
      "typical": 4.28,
      "n": 0,
      "estimated": true,
      "confidence": "derived",
      "provenance": "raw 4 × condition 1.02 × form 1.05 × grade 1 = 4.28 USD/kg"
    }
  },
  "composition": {
    "Fe": "balance",
    "Ni": "3.0~3.5",
    "Cr": "1.0~1.4",
    "Mo": "0.08~0.15",
    "Mn": "0.45~0.65",
    "C": "0.08~0.13",
    "Si": "0.15~0.30"
  },
  "sources": [
    {
      "label": "MatWeb — AISI 9310 gear steel",
      "url": "https://www.matweb.com/search/QuickText.aspx?SearchText=AISI+9310",
      "verified": false
    },
    {
      "label": "MatWeb 1",
      "url": "https://www.matweb.com/search/QuickText.aspx?SearchText=AISI%209310",
      "verified": false
    },
    {
      "label": "Fatigue fallback: σf ≈ 0.5·σy (Shigley's Mechanical Engineering Design)",
      "url": null,
      "verified": false
    },
    {
      "label": "AMS 6260 — AISI 9310 bar/forging (premium VIM-VAR)",
      "url": "https://www.sae.org/standards/content/ams6260/",
      "verified": false
    },
    {
      "label": "ASM Handbook Vol.4 — 9310 carburized gear",
      "url": "https://dl.asminternational.org/handbooks/edited-volume/17/chapter-abstract/204984/Steel-Heat-Treating-Fundamentals",
      "verified": true
    }
  ],
  "points": [
    [
      7.84,
      440,
      820,
      17.3,
      205,
      241,
      39
    ]
  ],
  "machinability": "Fair",
  "weldability": "Good",
  "corrosion_resistance": "Poor",
  "industry_note": "UNS G93106 / AISI 9310 (VIM-VAR triple-melt) — Ni-Cr-Mo aerospace carburizing steel (C 0.07-0.13, Ni 3.0-3.",
  "meta": {
    "reference": true,
    "condition": "Annealed",
    "_r173_note_applied": true,
    "specs": [
      {
        "id": "AMS 6260",
        "org": "AMS"
      }
    ]
  },
  "fatigue_strength": 264,
  "density": 7.84,
  "yield_strength": 440,
  "uts": 820,
  "elongation": 17.3,
  "modulus": 205,
  "hardness": 241,
  "thermal_conductivity": 39,
  "impact_strength": 132,
  "manufacturer": "Reference data",
  "process": "Wrought",
  "source": "MatWeb — AISI 9310 gear steel",
  "aliases": [],
  "families": [
    "Metal",
    "Case-Hardening Steel",
    "Iron-based"
  ],
  "fatigue_estimated": true,
  "electrical_conductivity": 6.5,
  "max_service_temp": 425,
  "thermal_expansion": 11.9,
  "poisson_ratio": 0.29,
  "specific_heat": 470,
  "melting_point": 1425,
  "price_per_kg": 4,
  "price_per_cm3": 0.0314,
  "fracture_toughness": 160,
  "popularity": 1.5,
  "machining_cost_factor": 1,
  "ht_cost_factor": 1.1,
  "price_condition_factor": 1.02,
  "price_form_factor": 1.05,
  "price_grade_premium": 1,
  "delivered_price_per_kg": 4.28,
  "total_cost_estimate": 8.57,
  "tolerance_class": "IT10-12",
  "rohs_compliant": null,
  "rohs_basis": "no_regulated_element_data",
  "svhc_concerns": [
    "Ni 3.5% — 피부 알레르겐 (직접 접촉 제품 EU 규제 EN 1811)"
  ],
  "confidence_tier": "medium",
  "_corrections": {
    "yield_strength": {
      "had_range": true,
      "val_range": {
        "min": 450,
        "max": 450,
        "typical": 450,
        "n": 1,
        "confidence": "handbook"
      },
      "had_scalar": true,
      "val_scalar": 450
    },
    "uts": {
      "had_range": true,
      "val_range": {
        "min": 620,
        "max": 620,
        "typical": 620,
        "n": 1,
        "confidence": "handbook"
      },
      "had_scalar": true,
      "val_scalar": 620
    },
    "elongation": {
      "had_range": true,
      "val_range": {
        "min": 17,
        "max": 17,
        "typical": 17,
        "n": 1,
        "confidence": "handbook"
      },
      "had_scalar": true,
      "val_scalar": 17
    },
    "hardness": {
      "had_range": true,
      "val_range": {
        "min": 190,
        "max": 190,
        "typical": 190,
        "n": 1,
        "confidence": "handbook"
      },
      "had_scalar": true,
      "val_scalar": 190
    },
    "_basis": "**인장 620 MPa 가 원전(820)보다 200 MPa 낮았다.** 항복·연신(450/17)은 원전과 맞는다 — uts/ys 1.38 은 소둔 Ni-Cr-Mo 강에서 나오지 않는 비(원전 1.87)다. 원전 소둔행으로 교정.",
    "_src": "Modern Steels and Their Properties (Bethlehem Steel Handbook 2757) — E9310 Annealed 1550 F, 1 in. round (119,000 / 63,750 psi · 17.3% · RA 42.1% · HB 241) · https://www.akronsteeltreating.com/upload/documents/ast_modern_steels_book.pdf",
    "points": {
      "from": [
        [
          7.84,
          450,
          620,
          17,
          205,
          190,
          39
        ]
      ]
    }
  }
}

File: data/registry/entries/met/MET-0071.json
{
  "stable_id": "MET-0071",
  "family": {
    "category": "F-MET",
    "subcategory": "F-MET-alloy-steel-case-hardening",
    "alloy_base": "F-AB-aisi-9310-vim-var",
    "element_families": [
      "F-EL-iron-based"
    ]
  },
  "legacy_id": "R_0335_2",
  "origin": "reference(supplementary)",
  "id": "R_0335_2",
  "name": "AISI 9310 (VIM-VAR) — aerospace transmission gear — Case-Carburized 0.8 mm + Q+T (case ~720 HV, core ~360 HV)",
  "category": "Metal",
  "subcategory": "Alloy Steel - Case Hardening",
  "tier": "reference",
  "manufacturers": [
    "Reference data"
  ],
  "machines": [],
  "processes": [
    "Wrought"
  ],
  "heat_treatment": "Case-Carburized 0.8 mm + Q+T (case ~720 HV, core ~360 HV)",
  "ranges": {
    "density": {
      "min": 7.84,
      "max": 7.84,
      "typical": 7.84,
      "n": 1,
      "confidence": "handbook"
    },
    "yield_strength": {
      "min": 986,
      "typical": 986,
      "max": 986,
      "confidence": "handbook",
      "provenance": "교정: Modern Steels and Their Properties (Bethlehem Steel Handbook 2757) — E9310 Pseudo-carburized(모의침탄) 1700 F 8 h, reheat 1450 F oil, temper 300 F, ½ in. round core (178,750 / 143,000 psi · 15.7% · RA 58.9% · HB 363) · https://www.akronsteeltreating.com/upload/documents/ast_modern_steels_book.pdf"
    },
    "uts": {
      "min": 1232,
      "typical": 1232,
      "max": 1232,
      "confidence": "handbook",
      "provenance": "교정: Modern Steels and Their Properties (Bethlehem Steel Handbook 2757) — E9310 Pseudo-carburized(모의침탄) 1700 F 8 h, reheat 1450 F oil, temper 300 F, ½ in. round core (178,750 / 143,000 psi · 15.7% · RA 58.9% · HB 363) · https://www.akronsteeltreating.com/upload/documents/ast_modern_steels_book.pdf"
    },
    "elongation": {
      "min": 15.7,
      "typical": 15.7,
      "max": 15.7,
      "confidence": "handbook",
      "provenance": "교정: Modern Steels and Their Properties (Bethlehem Steel Handbook 2757) — E9310 Pseudo-carburized(모의침탄) 1700 F 8 h, reheat 1450 F oil, temper 300 F, ½ in. round core (178,750 / 143,000 psi · 15.7% · RA 58.9% · HB 363) · https://www.akronsteeltreating.com/upload/documents/ast_modern_steels_book.pdf"
    },
    "modulus": {
      "min": 205,
      "max": 205,
      "typical": 205,
      "n": 1,
      "confidence": "handbook"
    },
    "hardness": {
      "min": 720,
      "max": 720,
      "typical": 720,
      "n": 1,
      "confidence": "handbook"
    },
    "thermal_conductivity": {
      "min": 39,
      "max": 39,
      "typical": 39,
      "n": 1,
      "confidence": "handbook"
    },
    "fatigue_strength": {
      "min": 457,
      "max": 600,
      "typical": 528,
      "n": 0,
      "confidence": "derived",
      "provenance": "alloy:9310 × HT:carburized case (f×1.1, i×0.85)",
      "estimated": true,
      "base_n": 3,
      "base_value": 480,
      "base_range": [
        415,
        545
      ],
      "factor": 1.1,
      "condition": "carburized case",
      "model": "ht-multiplier:fatigue"
    },
    "impact_strength": {
      "min": 34,
      "max": 68,
      "typical": 51,
      "n": 0,
      "confidence": "derived",
      "provenance": "alloy:9310 × HT:carburized case (f×1.1, i×0.85)",
      "estimated": true,
      "base_n": 3,
      "base_value": 60,
      "base_range": [
        40,
        80
      ],
      "factor": 0.85,
      "condition": "carburized case",
      "model": "ht-multiplier:impact"
    },
    "electrical_conductivity": {
      "min": 6.5,
      "max": 6.5,
      "typical": 6.5,
      "n": 0,
      "estimated": false,
      "confidence": "handbook",
      "provenance": "alloy:9310"
    },
    "max_service_temp": {
      "min": 150,
      "typical": 150,
      "max": 150,
      "confidence": "handbook",
      "provenance": "교정: Modern Steels and Their Properties (Bethlehem Steel Handbook 2757) — E9310 Pseudo-carburized(모의침탄) 1700 F 8 h, reheat 1450 F oil, temper 300 F, ½ in. round core (178,750 / 143,000 psi · 15.7% · RA 58.9% · HB 363) · https://www.akronsteeltreating.com/upload/documents/ast_modern_steels_book.pdf"
    },
    "thermal_expansion": {
      "min": 11.9,
      "max": 11.9,
      "typical": 11.9,
      "n": 0,
      "estimated": false,
      "confidence": "handbook",
      "provenance": "alloy:9310"
    },
    "poisson_ratio": {
      "min": 0.29,
      "max": 0.29,
      "typical": 0.29,
      "n": 0,
      "estimated": false,
      "confidence": "handbook",
      "provenance": "alloy:9310"
    },
    "specific_heat": {
      "min": 470,
      "max": 470,
      "typical": 470,
      "n": 0,
      "estimated": false,
      "confidence": "handbook",
      "provenance": "alloy:9310"
    },
    "melting_point": {
      "min": 1425,
      "max": 1425,
      "typical": 1425,
      "n": 0,
      "estimated": false,
      "confidence": "handbook",
      "provenance": "alloy:9310"
    },
    "price_per_kg": {
      "min": 4,
      "max": 4,
      "typical": 4,
      "n": 0,
      "estimated": false,
      "confidence": "handbook",
      "provenance": "alloy:9310"
    },
    "price_per_cm3": {
      "min": 0.0314,
      "max": 0.0314,
      "typical": 0.0314,
      "n": 0,
      "estimated": false,
      "confidence": "handbook",
      "provenance": "alloy:9310"
    },
    "fracture_toughness": {
      "min": 90,
      "max": 90,
      "typical": 90,
      "n": 0,
      "estimated": true,
      "confidence": "derived",
      "base_value": 100,
      "factor": 0.9,
      "condition": "carburized case",
      "model": "ht-multiplier:kic",
      "provenance": "alloy-specific KIC × HT:carburized case (k×0.9)"
    },
    "delivered_price_per_kg": {
      "min": 5.67,
      "max": 5.67,
      "typical": 5.67,
      "n": 0,
      "estimated": true,
      "confidence": "derived",
      "provenance": "raw 4 × condition 1.35 × form 1.05 × grade 1 = 5.67 USD/kg"
    }
  },
  "composition": {
    "Fe": "balance",
    "Ni": "3.0~3.5",
    "Cr": "1.0~1.4",
    "Mo": "0.08~0.15",
    "Mn": "0.45~0.65",
    "C": "0.08~0.13",
    "Si": "0.15~0.30"
  },
  "sources": [
    {
      "label": "MatWeb — AISI 9310 gear steel",
      "url": "https://www.matweb.com/search/QuickText.aspx?SearchText=AISI+9310",
      "verified": false
    },
    {
      "label": "MatWeb 3",
      "url": "https://www.matweb.com/search/QuickText.aspx?SearchText=AISI%209310",
      "verified": false
    },
    {
      "label": "Fatigue fallback: σf ≈ 0.5·σy (Shigley's Mechanical Engineering Design)",
      "url": null,
      "verified": false
    },
    {
      "label": "AMS 6260 — AISI 9310 bar/forging (premium VIM-VAR)",
      "url": "https://www.sae.org/standards/content/ams6260/",
      "verified": false
    },
    {
      "label": "ASM Handbook Vol.4 — 9310 carburized gear",
      "url": "https://dl.asminternational.org/handbooks/edited-volume/17/chapter-abstract/204984/Steel-Heat-Treating-Fundamentals",
      "verified": true
    }
  ],
  "points": [
    [
      7.84,
      986,
      1232,
      15.7,
      205,
      720,
      39
    ]
  ],
  "machinability": "Fair",
  "weldability": "Good",
  "corrosion_resistance": "Poor",
  "industry_note": "UNS G93106 / AISI 9310 (VIM-VAR triple-melt) — Ni-Cr-Mo aerospace carburizing steel (C 0.07-0.13, Ni 3.0-3.",
  "meta": {
    "reference": true,
    "condition": "Case-Carburized 0.8 mm + Q+T (case ~720 HV, core ~360 HV)",
    "_r173_note_applied": true,
    "specs": [
      {
        "id": "AMS 6260",
        "org": "AMS"
      }
    ]
  },
  "fatigue_strength": 528,
  "density": 7.84,
  "yield_strength": 986,
  "uts": 1232,
  "elongation": 15.7,
  "modulus": 205,
  "hardness": 720,
  "thermal_conductivity": 39,
  "impact_strength": 51,
  "manufacturer": "Reference data",
  "process": "Wrought",
  "source": "MatWeb — AISI 9310 gear steel",
  "aliases": [
    "case ~720 HV",
    "core ~360 HV"
  ],
  "families": [
    "Metal",
    "Case-Hardening Steel",
    "Iron-based"
  ],
  "fatigue_estimated": true,
  "electrical_conductivity": 6.5,
  "max_service_temp": 150,
  "thermal_expansion": 11.9,
  "poisson_ratio": 0.29,
  "specific_heat": 470,
  "melting_point": 1425,
  "price_per_kg": 4,
  "price_per_cm3": 0.0314,
  "fracture_toughness": 90,
  "popularity": 1.57,
  "machining_cost_factor": 1,
  "ht_cost_factor": 1.5,
  "price_condition_factor": 1.35,
  "price_form_factor": 1.05,
  "price_grade_premium": 1,
  "delivered_price_per_kg": 5.67,
  "total_cost_estimate": 11.34,
  "tolerance_class": "IT10-12",
  "rohs_compliant": null,
  "rohs_basis": "no_regulated_element_data",
  "svhc_concerns": [
    "Ni 3.5% — 피부 알레르겐 (직접 접촉 제품 EU 규제 EN 1811)"
  ],
  "confidence_tier": "medium",
  "_corrections": {
    "yield_strength": {
      "had_range": true,
      "val_range": {
        "min": 1100,
        "max": 1100,
        "typical": 1100,
        "n": 1,
        "confidence": "handbook"
      },
      "had_scalar": true,
      "val_scalar": 1100
    },
    "uts": {
      "had_range": true,
      "val_range": {
        "min": 1250,
        "max": 1250,
        "typical": 1250,
        "n": 1,
        "confidence": "handbook"
      },
      "had_scalar": true,
      "val_scalar": 1250
    },
    "elongation": {
      "had_range": true,
      "val_range": {
        "min": 12,
        "max": 12,
        "typical": 12,
        "n": 1,
        "confidence": "handbook"
      },
      "had_scalar": true,
      "val_scalar": 12
    },
    "max_service_temp": {
      "had_range": true,
      "val_range": {
        "min": 425,
        "max": 425,
        "typical": 425,
        "n": 0,
        "estimated": false,
        "confidence": "handbook",
        "provenance": "alloy:9310"
      },
      "had_scalar": true,
      "val_scalar": 425
    },
    "_basis": "침탄재의 인장은 심부가 지배한다 — 같은 원전 ½ in. 심부행으로 맞추고 표면 경도 720 HV 는 그대로 둔다. 사용온도 상한 150°C.",
    "_src": "Modern Steels and Their Properties (Bethlehem Steel Handbook 2757) — E9310 Pseudo-carburized(모의침탄) 1700 F 8 h, reheat 1450 F oil, temper 300 F, ½ in. round core (178,750 / 143,000 psi · 15.7% · RA 58.9% · HB 363) · https://www.akronsteeltreating.com/upload/documents/ast_modern_steels_book.pdf",
    "points": {
      "from": [
        [
          7.84,
          1100,
          1250,
          12,
          205,
          720,
          39
        ]
      ]
    }
  }
}

File: data/registry/entries/met/MET-0072.json
{
  "stable_id": "MET-0072",
  "family": {
    "category": "F-MET",
    "subcategory": "F-MET-alloy-steel-case-hardening",
    "alloy_base": "F-AB-aisi-9310-vim-var",
    "element_families": [
      "F-EL-iron-based"
    ]
  },
  "legacy_id": "R_0335_1",
  "origin": "reference(supplementary)",
  "id": "R_0335_1",
  "name": "AISI 9310 (VIM-VAR) — aerospace transmission gear — Q+T core only (pseudo-carburized, ½ in.)",
  "category": "Metal",
  "subcategory": "Alloy Steel - Case Hardening",
  "tier": "reference",
  "manufacturers": [
    "Reference data"
  ],
  "machines": [],
  "processes": [
    "Wrought"
  ],
  "heat_treatment": "Q+T core only (pseudo-carburized; 150°C temper, ½ in.)",
  "ranges": {
    "density": {
      "min": 7.84,
      "max": 7.84,
      "typical": 7.84,
      "n": 1,
      "confidence": "handbook"
    },
    "yield_strength": {
      "min": 986,
      "typical": 986,
      "max": 986,
      "confidence": "handbook",
      "provenance": "교정: Modern Steels and Their Properties (Bethlehem Steel Handbook 2757) — E9310 Pseudo-carburized(모의침탄) 1700 F 8 h, reheat 1450 F oil, temper 300 F, ½ in. round core (178,750 / 143,000 psi · 15.7% · RA 58.9% · HB 363) · https://www.akronsteeltreating.com/upload/documents/ast_modern_steels_book.pdf"
    },
    "uts": {
      "min": 1232,
      "typical": 1232,
      "max": 1232,
      "confidence": "handbook",
      "provenance": "교정: Modern Steels and Their Properties (Bethlehem Steel Handbook 2757) — E9310 Pseudo-carburized(모의침탄) 1700 F 8 h, reheat 1450 F oil, temper 300 F, ½ in. round core (178,750 / 143,000 psi · 15.7% · RA 58.9% · HB 363) · https://www.akronsteeltreating.com/upload/documents/ast_modern_steels_book.pdf"
    },
    "elongation": {
      "min": 15.7,
      "typical": 15.7,
      "max": 15.7,
      "confidence": "handbook",
      "provenance": "교정: Modern Steels and Their Properties (Bethlehem Steel Handbook 2757) — E9310 Pseudo-carburized(모의침탄) 1700 F 8 h, reheat 1450 F oil, temper 300 F, ½ in. round core (178,750 / 143,000 psi · 15.7% · RA 58.9% · HB 363) · https://www.akronsteeltreating.com/upload/documents/ast_modern_steels_book.pdf"
    },
    "modulus": {
      "min": 205,
      "max": 205,
      "typical": 205,
      "n": 1,
      "confidence": "handbook"
    },
    "hardness": {
      "min": 363,
      "typical": 363,
      "max": 363,
      "confidence": "handbook",
      "provenance": "교정: Modern Steels and Their Properties (Bethlehem Steel Handbook 2757) — E9310 Pseudo-carburized(모의침탄) 1700 F 8 h, reheat 1450 F oil, temper 300 F, ½ in. round core (178,750 / 143,000 psi · 15.7% · RA 58.9% · HB 363) · https://www.akronsteeltreating.com/upload/documents/ast_modern_steels_book.pdf"
    },
    "thermal_conductivity": {
      "min": 39,
      "max": 39,
      "typical": 39,
      "n": 1,
      "confidence": "handbook"
    },
    "fatigue_strength": {
      "min": 415,
      "max": 545,
      "typical": 480,
      "n": 3,
      "confidence": "handbook",
      "provenance": "alloy:9310"
    },
    "impact_strength": {
      "min": 40,
      "max": 80,
      "typical": 60,
      "n": 3,
      "confidence": "handbook",
      "provenance": "alloy:9310"
    },
    "electrical_conductivity": {
      "min": 6.5,
      "max": 6.5,
      "typical": 6.5,
      "n": 0,
      "estimated": false,
      "confidence": "handbook",
      "provenance": "alloy:9310"
    },
    "max_service_temp": {
      "min": 150,
      "typical": 150,
      "max": 150,
      "confidence": "handbook",
      "provenance": "교정: Modern Steels and Their Properties (Bethlehem Steel Handbook 2757) — E9310 Pseudo-carburized(모의침탄) 1700 F 8 h, reheat 1450 F oil, temper 300 F, ½ in. round core (178,750 / 143,000 psi · 15.7% · RA 58.9% · HB 363) · https://www.akronsteeltreating.com/upload/documents/ast_modern_steels_book.pdf"
    },
    "thermal_expansion": {
      "min": 11.9,
      "max": 11.9,
      "typical": 11.9,
      "n": 0,
      "estimated": false,
      "confidence": "handbook",
      "provenance": "alloy:9310"
    },
    "poisson_ratio": {
      "min": 0.29,
      "max": 0.29,
      "typical": 0.29,
      "n": 0,
      "estimated": false,
      "confidence": "handbook",
      "provenance": "alloy:9310"
    },
    "specific_heat": {
      "min": 470,
      "max": 470,
      "typical": 470,
      "n": 0,
      "estimated": false,
      "confidence": "handbook",
      "provenance": "alloy:9310"
    },
    "melting_point": {
      "min": 1425,
      "max": 1425,
      "typical": 1425,
      "n": 0,
      "estimated": false,
      "confidence": "handbook",
      "provenance": "alloy:9310"
    },
    "price_per_kg": {
      "min": 4,
      "max": 4,
      "typical": 4,
      "n": 0,
      "estimated": false,
      "confidence": "handbook",
      "provenance": "alloy:9310"
    },
    "price_per_cm3": {
      "min": 0.0314,
      "max": 0.0314,
      "typical": 0.0314,
      "n": 0,
      "estimated": false,
      "confidence": "handbook",
      "provenance": "alloy:9310"
    },
    "fracture_toughness": {
      "min": 100,
      "max": 100,
      "typical": 100,
      "n": 0,
      "estimated": false,
      "confidence": "handbook",
      "provenance": "alloy-specific KIC"
    },
    "delivered_price_per_kg": {
      "min": 5.17,
      "max": 5.17,
      "typical": 5.17,
      "n": 0,
      "estimated": true,
      "confidence": "derived",
      "provenance": "raw 4 × condition 1.23 × form 1.05 × grade 1 = 5.17 USD/kg"
    }
  },
  "composition": {
    "Fe": "balance",
    "Ni": "3.0~3.5",
    "Cr": "1.0~1.4",
    "Mo": "0.08~0.15",
    "Mn": "0.45~0.65",
    "C": "0.08~0.13",
    "Si": "0.15~0.30"
  },
  "sources": [
    {
      "label": "MatWeb — AISI 9310 gear steel",
      "url": "https://www.matweb.com/search/QuickText.aspx?SearchText=AISI+9310",
      "verified": false
    },
    {
      "label": "MatWeb 2",
      "url": "https://www.matweb.com/search/QuickText.aspx?SearchText=AISI%209310",
      "verified": false
    },
    {
      "label": "Fatigue fallback: σf ≈ 0.5·σy (Shigley's Mechanical Engineering Design)",
      "url": null,
      "verified": false
    },
    {
      "label": "AMS 6260 — AISI 9310 bar/forging (premium VIM-VAR)",
      "url": "https://www.sae.org/standards/content/ams6260/",
      "verified": false
    },
    {
      "label": "ASM Handbook Vol.4 — 9310 carburized gear",
      "url": "https://dl.asminternational.org/handbooks/edited-volume/17/chapter-abstract/204984/Steel-Heat-Treating-Fundamentals",
      "verified": true
    }
  ],
  "points": [
    [
      7.84,
      986,
      1232,
      15.7,
      205,
      363,
      39
    ]
  ],
  "machinability": "Fair",
  "weldability": "Good",
  "corrosion_resistance": "Poor",
  "industry_note": "UNS G93106 / AISI 9310 (VIM-VAR triple-melt) — Ni-Cr-Mo aerospace carburizing steel (C 0.07-0.13, Ni 3.0-3.",
  "meta": {
    "reference": true,
    "condition": "Q+T core only",
    "_r173_note_applied": true,
    "specs": [
      {
        "id": "AMS 6260",
        "org": "AMS"
      }
    ]
  },
  "fatigue_strength": 480,
  "density": 7.84,
  "yield_strength": 986,
  "uts": 1232,
  "elongation": 15.7,
  "modulus": 205,
  "hardness": 363,
  "thermal_conductivity": 39,
  "impact_strength": 60,
  "manufacturer": "Reference data",
  "process": "Wrought",
  "source": "MatWeb — AISI 9310 gear steel",
  "aliases": [],
  "families": [
    "Metal",
    "Case-Hardening Steel",
    "Iron-based"
  ],
  "fatigue_estimated": false,
  "electrical_conductivity": 6.5,
  "max_service_temp": 150,
  "thermal_expansion": 11.9,
  "poisson_ratio": 0.29,
  "specific_heat": 470,
  "melting_point": 1425,
  "price_per_kg": 4,
  "price_per_cm3": 0.0314,
  "fracture_toughness": 100,
  "popularity": 1.57,
  "machining_cost_factor": 1,
  "ht_cost_factor": 1.4,
  "price_condition_factor": 1.23,
  "price_form_factor": 1.05,
  "price_grade_premium": 1,
  "delivered_price_per_kg": 5.17,
  "total_cost_estimate": 10.33,
  "tolerance_class": "IT10-12",
  "rohs_compliant": null,
  "rohs_basis": "no_regulated_element_data",
  "svhc_concerns": [
    "Ni 3.5% — 피부 알레르겐 (직접 접촉 제품 EU 규제 EN 1811)"
  ],
  "confidence_tier": "medium",
  "_corrections": {
    "yield_strength": {
      "had_range": true,
      "val_range": {
        "min": 1100,
        "max": 1100,
        "typical": 1100,
        "n": 1,
        "confidence": "handbook"
      },
      "had_scalar": true,
      "val_scalar": 1100
    },
    "uts": {
      "had_range": true,
      "val_range": {
        "min": 1250,
        "max": 1250,
        "typical": 1250,
        "n": 1,
        "confidence": "handbook"
      },
      "had_scalar": true,
      "val_scalar": 1250
    },
    "elongation": {
      "had_range": true,
      "val_range": {
        "min": 15,
        "max": 15,
        "typical": 15,
        "n": 1,
        "confidence": "handbook"
      },
      "had_scalar": true,
      "val_scalar": 15
    },
    "hardness": {
      "had_range": true,
      "val_range": {
        "min": 360,
        "max": 360,
        "typical": 360,
        "n": 1,
        "confidence": "handbook"
      },
      "had_scalar": true,
      "val_scalar": 360
    },
    "max_service_temp": {
      "had_range": true,
      "val_range": {
        "min": 425,
        "max": 425,
        "typical": 425,
        "n": 0,
        "estimated": false,
        "confidence": "handbook",
        "provenance": "alloy:9310"
      },
      "had_scalar": true,
      "val_scalar": 425
    },
    "_basis": "인장 1250 · 연신 15 · 경도 360 은 원전 모의침탄 ½ in. 심부행(1232 / 15.7 / 363)과 맞는데 항복만 1100 MPa 로 11% 높았다. 심부행 네 값으로 통일한다. 침탄 후 300 F(150°C) 뜨임 조건이라 사용온도 상한 150°C.",
    "_src": "Modern Steels and Their Properties (Bethlehem Steel Handbook 2757) — E9310 Pseudo-carburized(모의침탄) 1700 F 8 h, reheat 1450 F oil, temper 300 F, ½ in. round core (178,750 / 143,000 psi · 15.7% · RA 58.9% · HB 363) · https://www.akronsteeltreating.com/upload/documents/ast_modern_steels_book.pdf",
    "points": {
      "from": [
        [
          7.84,
          1100,
          1250,
          15,
          205,
          360,
          39
        ]
      ]
    },
    "fields": {
      "name": {
        "from": "AISI 9310 (VIM-VAR) — aerospace transmission gear — Q+T core only",
        "had": true
      },
      "heat_treatment": {
        "from": "Q+T core only",
        "had": true
      }
    },
    "_fbasis": "A3 철강 reference 2027Q3 — 값을 원전의 특정 행(뜨임온도·담금 매체·단면)으로 교정하면서 이름·열처리 표기를 그 조건에 맞췄다. 원래 라벨이 가리키던 온도는 원전에 없거나 저장값과 맞지 않았다.",
    "_fsrc": "Modern Steels and Their Properties (Bethlehem Steel Handbook 2757) · Shigley Mechanical Engineering Design Table A-21 (출처 ASM Metals Reference Book 2d ed., 1983 — 1 in. 봉, 유냉)"
  }
}
