Repository: slmhlight/GRANTA

# AM Materials Explorer

ANSYS Granta-style **additive-manufacturing (AM) materials database** — an interactive
web app for exploring metal & polymer materials through dynamic Ashby charts, advanced
filtering, **range-based property data**, and **cited manufacturer datasheets**.

> 적층제조(AM) 소재 데이터베이스 탐색기. 대화형 Ashby 차트, 고급 필터링, **물성 range 데이터**,
> **데이터시트 출처 추적**을 제공합니다.

## Features
- **Range-based properties** — every property is a `min · typical · max` aggregated from real data points (heat treatments × build direction × vendors), shown as smooth property envelopes on the Ashby chart and min–max sub-lines in the detail panel.

File: data/registry/entries/met/MET-0073.json
{
  "stable_id": "MET-0073",
  "family": {
    "category": "F-MET",
    "subcategory": "F-MET-alloy-steel-case-hardening",
    "alloy_base": "F-AB-pyrowear-53-ams-6308",
    "element_families": [
      "F-EL-iron-based"
    ]
  },
  "legacy_id": "R_0365_0",
  "origin": "reference(supplementary)",
  "id": "R_0365_0",
  "name": "Pyrowear 53 (AMS 6308) — Annealed (875°C SC)",
  "category": "Metal",
  "subcategory": "Alloy Steel - Case Hardening",
  "tier": "reference",
  "manufacturers": [
    "Carpenter Technology (Pyrowear)"
  ],
  "machines": [],
  "processes": [
    "Wrought"
  ],
  "heat_treatment": "Annealed (875°C SC)",
  "ranges": {
    "density": {
      "min": 7.79,
      "max": 7.79,
      "typical": 7.79,
      "n": 1,
      "confidence": "handbook"
    },
    "yield_strength": {
      "min": 760,
      "max": 760,
      "typical": 760,
      "n": 1,
      "confidence": "handbook"
    },
    "uts": {
      "min": 970,
      "max": 970,
      "typical": 970,
      "n": 1,
      "confidence": "handbook"
    },
    "elongation": {
      "min": 14,
      "max": 14,
      "typical": 14,
      "n": 1,
      "confidence": "handbook"
    },
    "modulus": {
      "min": 205,
      "max": 205,
      "typical": 205,
      "n": 1,
      "confidence": "handbook"
    },
    "hardness": {
      "min": 305,
      "max": 305,
      "typical": 305,
      "n": 1,
      "confidence": "handbook"
    },
    "thermal_conductivity": {
      "min": 22,
      "max": 22,
      "typical": 22,
      "n": 1,
      "confidence": "handbook"
    },
    "fatigue_strength": {
      "min": 436.5,
      "max": 436.5,
      "typical": 436.5,
      "n": 0,
      "estimated": true,
      "confidence": "derived",
      "provenance": "family:Fe-based σf≈0.45·UTS (Shigley/MMPDS family typical)"
    },
    "impact_strength": {
      "min": 15,
      "max": 60,
      "typical": 35,
      "n": 0,
      "estimated": true,
      "confidence": "class",
      "provenance": "class:Iron-based generic"
    },
    "fracture_toughness": {
      "min": 25,
      "max": 40,
      "typical": 32,
      "n": 0,
      "confidence": "class",
      "provenance": "class:AA 6xxx Al-Mg-Si"
    },
    "electrical_conductivity": {
      "min": 5.95,
      "max": 8.05,
      "typical": 7,
      "n": 0,
      "estimated": true,
      "confidence": "subfamily",
      "provenance": "3rd_family:Case-Hardening Steel"
    },
    "max_service_temp": {
      "min": 361.25,
      "max": 488.75,
      "typical": 425,
      "n": 0,
      "estimated": true,
      "confidence": "subfamily",
      "provenance": "3rd_family:Case-Hardening Steel"
    },
    "thermal_expansion": {
      "min": 10.115,
      "max": 13.685,
      "typical": 11.9,
      "n": 0,
      "estimated": true,
      "confidence": "subfamily",
      "provenance": "3rd_family:Case-Hardening Steel"
    },
    "poisson_ratio": {
      "min": 0.27,
      "max": 0.31,
      "typical": 0.29,
      "n": 0,
      "estimated": true,
      "confidence": "subfamily",
      "provenance": "3rd_family:Case-Hardening Steel"
    },
    "specific_heat": {
      "min": 405.45,
      "max": 548.55,
      "typical": 477,
      "n": 0,
      "estimated": true,
      "confidence": "subfamily",
      "provenance": "3rd_family:Case-Hardening Steel"
    },
    "melting_point": {
      "min": 1212.95,
      "max": 1641.05,
      "typical": 1427,
      "n": 0,
      "estimated": true,
      "confidence": "subfamily",
      "provenance": "3rd_family:Case-Hardening Steel"
    },
    "price_per_kg": {
      "min": 2.975,
      "max": 4.025,
      "typical": 3.5,
      "n": 0,
      "estimated": true,
      "confidence": "subfamily",
      "provenance": "3rd_family:Case-Hardening Steel"
    },
    "price_per_cm3": {
      "min": 0.0232,
      "max": 0.0314,
      "typical": 0.0273,
      "n": 0,
      "estimated": true,
      "confidence": "subfamily",
      "provenance": "3rd_family:Case-Hardening Steel"
    },
    "delivered_price_per_kg": {
      "min": 3.75,
      "max": 3.75,
      "typical": 3.75,
      "n": 0,
      "estimated": true,
      "confidence": "derived"
    }
  },
  "composition": {
    "Fe": "balance",
    "Cr": "1.00",
    "Ni": "2.00",
    "Mo": "3.25",
    "Cu": "2.00",
    "V": "0.10",
    "C": "0.10",
    "Mn": "0.35",
    "Si": "1.00"
  },
  "sources": [
    {
      "label": "ASM Handbook Vol.1 — Properties & Selection: Irons, Steels, High-Performance Alloys",
      "url": "https://dl.asminternational.org/handbooks/edited-volume/16/Properties-and-Selection-Irons-Steels-and-High",
      "verified": true
    },
    {
      "label": "ASTM A29/A29M · SAE J404 — 침탄용 합금강 봉재 규격",
      "url": "https://www.astm.org/a0029_a0029m-20.html",
      "verified": false
    },
    {
      "label": "Datasheet 1",
      "url": "https://www.carpentertechnology.com/alloy-finder/nimark-300-m300",
      "verified": true
    },
    {
      "label": "KIC fallback: AA 6xxx Al-Mg-Si",
      "url": null,
      "verified": false
    }
  ],
  "points": [
    [
      7.79,
      760,
      970,
      14,
      205,
      305,
      22
    ]
  ],
  "machinability": "Good",
  "weldability": "Good",
  "corrosion_resistance": "Poor",
  "industry_note": "AMS 6308; UH-60 Black Hawk, AH-64 Apache, CH-47 Chinook main rotor gearbox standard; retains case strength to 315°C (vs. 9310 limit ~150°C) for loss-of-lube survival.",
  "meta": {
    "reference": true,
    "condition": "Annealed (875°C SC)",
    "specs": [
      {
        "id": "AMS 6308",
        "org": "AMS"
      }
    ]
  },
  "fracture_toughness": 32,
  "density": 7.79,
  "yield_strength": 760,
  "uts": 970,
  "elongation": 14,
  "modulus": 205,
  "hardness": 305,
  "thermal_conductivity": 22,
  "fatigue_strength": 436.5,
  "impact_strength": 35,
  "manufacturer": "Carpenter Technology (Pyrowear)",
  "process": "Wrought",
  "source": "Datasheet 1",
  "aliases": [
    "AMS 6308"
  ],
  "families": [
    "Metal",
    "Case-Hardening Steel",
    "Iron-based"
  ],
  "fatigue_estimated": true,
  "electrical_conductivity": 7,
  "max_service_temp": 425,
  "thermal_expansion": 11.9,
  "poisson_ratio": 0.29,
  "specific_heat": 477,
  "melting_point": 1427,
  "price_per_kg": 3.5,
  "price_per_cm3": 0.0273,
  "popularity": 1.5,
  "machining_cost_factor": 0.9,
  "ht_cost_factor": 1.1,
  "price_condition_factor": 1.02,
  "price_form_factor": 1.05,
  "price_grade_premium": 1,
  "delivered_price_per_kg": 3.75,
  "total_cost_estimate": 7.12,
  "tolerance_class": "IT10-12",
  "rohs_compliant": true,
  "svhc_concerns": [
    "Ni 2% — 피부 알레르겐 (직접 접촉 제품 EU 규제 EN 1811)"
  ],
  "confidence_tier": "medium",
  "_corrections": {
    "sources": {
      "from": [
        {
          "label": "Datasheet 1",
          "url": "https://www.carpentertechnology.com/alloy-finder/nimark-300-m300",
          "verified": true
        },
        {
          "label": "KIC fallback: AA 6xxx Al-Mg-Si",
          "url": null,
          "verified": false
        }
      ]
    }
  }
}

File: data/registry/entries/met/MET-0074.json
{
  "stable_id": "MET-0074",
  "family": {
    "category": "F-MET",
    "subcategory": "F-MET-alloy-steel-case-hardening",
    "alloy_base": "F-AB-pyrowear-53-ams-6308",
    "element_families": [
      "F-EL-iron-based"
    ]
  },
  "legacy_id": "R_0365_2",
  "origin": "reference(supplementary)",
  "id": "R_0365_2",
  "name": "Pyrowear 53 (AMS 6308) — Case-Carburized 0.6~1.0 mm + Q+T (case HV 740, core HV 360)",
  "category": "Metal",
  "subcategory": "Alloy Steel - Case Hardening",
  "tier": "reference",
  "manufacturers": [
    "Carpenter Technology (Pyrowear)"
  ],
  "machines": [],
  "processes": [
    "Wrought"
  ],
  "heat_treatment": "Case-Carburized 0.6~1.0 mm + Q+T (case HV 740, core HV 360)",
  "ranges": {
    "density": {
      "min": 7.79,
      "max": 7.79,
      "typical": 7.79,
      "n": 1,
      "confidence": "handbook"
    },
    "yield_strength": {
      "min": 1200,
      "max": 1200,
      "typical": 1200,
      "n": 1,
      "confidence": "handbook"
    },
    "uts": {
      "min": 1350,
      "max": 1350,
      "typical": 1350,
      "n": 1,
      "confidence": "handbook"
    },
    "elongation": {
      "min": 12,
      "max": 12,
      "typical": 12,
      "n": 1,
      "confidence": "handbook"
    },
    "modulus": {
      "min": 205,
      "max": 205,
      "typical": 205,
      "n": 1,
      "confidence": "handbook"
    },
    "hardness": {
      "min": 740,
      "max": 740,
      "typical": 740,
      "n": 1,
      "confidence": "handbook"
    },
    "thermal_conductivity": {
      "min": 22,
      "max": 22,
      "typical": 22,
      "n": 1,
      "confidence": "handbook"
    },
    "fatigue_strength": {
      "min": 607.5,
      "max": 607.5,
      "typical": 607.5,
      "n": 0,
      "estimated": true,
      "confidence": "derived",
      "provenance": "family:Fe-based σf≈0.45·UTS (Shigley/MMPDS family typical)"
    },
    "impact_strength": {
      "min": 12.8,
      "max": 51,
      "typical": 29.8,
      "n": 0,
      "estimated": true,
      "confidence": "class",
      "provenance": "class:Iron-based generic × HT:carburized case (i×0.85)",
      "base_value": 35,
      "base_range": [
        15,
        60
      ],
      "factor": 0.85,
      "condition": "carburized case",
      "model": "ht-multiplier:impact"
    },
    "fracture_toughness": {
      "min": 22.5,
      "max": 36,
      "typical": 28.8,
      "n": 0,
      "confidence": "class",
      "provenance": "class:AA 6xxx Al-Mg-Si × HT:carburized case (k×0.9)",
      "estimated": true,
      "base_value": 32,
      "base_range": [
        25,
        40
      ],
      "factor": 0.9,
      "condition": "carburized case",
      "model": "ht-multiplier:kic"
    },
    "electrical_conductivity": {
      "min": 5.95,
      "max": 8.05,
      "typical": 7,
      "n": 0,
      "estimated": true,
      "confidence": "subfamily",
      "provenance": "3rd_family:Case-Hardening Steel"
    },
    "max_service_temp": {
      "min": 361.25,
      "max": 488.75,
      "typical": 425,
      "n": 0,
      "estimated": true,
      "confidence": "subfamily",
      "provenance": "3rd_family:Case-Hardening Steel"
    },
    "thermal_expansion": {
      "min": 10.115,
      "max": 13.685,
      "typical": 11.9,
      "n": 0,
      "estimated": true,
      "confidence": "subfamily",
      "provenance": "3rd_family:Case-Hardening Steel"
    },
    "poisson_ratio": {
      "min": 0.27,
      "max": 0.31,
      "typical": 0.29,
      "n": 0,
      "estimated": true,
      "confidence": "subfamily",
      "provenance": "3rd_family:Case-Hardening Steel"
    },
    "specific_heat": {
      "min": 405.45,
      "max": 548.55,
      "typical": 477,
      "n": 0,
      "estimated": true,
      "confidence": "subfamily",
      "provenance": "3rd_family:Case-Hardening Steel"
    },
    "melting_point": {
      "min": 1212.95,
      "max": 1641.05,
      "typical": 1427,
      "n": 0,
      "estimated": true,
      "confidence": "subfamily",
      "provenance": "3rd_family:Case-Hardening Steel"
    },
    "price_per_kg": {
      "min": 2.975,
      "max": 4.025,
      "typical": 3.5,
      "n": 0,
      "estimated": true,
      "confidence": "subfamily",
      "provenance": "3rd_family:Case-Hardening Steel"
    },
    "price_per_cm3": {
      "min": 0.0232,
      "max": 0.0314,
      "typical": 0.0273,
      "n": 0,
      "estimated": true,
      "confidence": "subfamily",
      "provenance": "3rd_family:Case-Hardening Steel"
    },
    "delivered_price_per_kg": {
      "min": 4.96,
      "max": 4.96,
      "typical": 4.96,
      "n": 0,
      "estimated": true,
      "confidence": "derived",
      "provenance": "raw 3.5 × condition 1.35 × form 1.05 × grade 1 = 4.96 USD/kg"
    }
  },
  "composition": {
    "Fe": "balance",
    "Cr": "1.00",
    "Ni": "2.00",
    "Mo": "3.25",
    "Cu": "2.00",
    "V": "0.10",
    "C": "0.10",
    "Mn": "0.35",
    "Si": "1.00"
  },
  "sources": [
    {
      "label": "ASM Handbook Vol.1 — Properties & Selection: Irons, Steels, High-Performance Alloys",
      "url": "https://dl.asminternational.org/handbooks/edited-volume/16/Properties-and-Selection-Irons-Steels-and-High",
      "verified": true
    },
    {
      "label": "ASTM A29/A29M · SAE J404 — 침탄용 합금강 봉재 규격",
      "url": "https://www.astm.org/a0029_a0029m-20.html",
      "verified": false
    },
    {
      "label": "Datasheet 3",
      "url": "https://www.carpentertechnology.com/alloy-finder/nimark-300-m300",
      "verified": true
    },
    {
      "label": "KIC fallback: AA 6xxx Al-Mg-Si",
      "url": null,
      "verified": false
    }
  ],
  "points": [
    [
      7.79,
      1200,
      1350,
      12,
      205,
      740,
      22
    ]
  ],
  "machinability": "Good",
  "weldability": "Good",
  "corrosion_resistance": "Poor",
  "industry_note": "AMS 6308; UH-60 Black Hawk, AH-64 Apache, CH-47 Chinook main rotor gearbox standard; retains case strength to 315°C (vs. 9310 limit ~150°C) for loss-of-lube survival.",
  "meta": {
    "reference": true,
    "condition": "Case-Carburized 0.6~1.0 mm + Q+T (case HV 740, core HV 360)",
    "specs": [
      {
        "id": "AMS 6308",
        "org": "AMS"
      }
    ]
  },
  "fracture_toughness": 28.8,
  "density": 7.79,
  "yield_strength": 1200,
  "uts": 1350,
  "elongation": 12,
  "modulus": 205,
  "hardness": 740,
  "thermal_conductivity": 22,
  "fatigue_strength": 607.5,
  "impact_strength": 29.8,
  "manufacturer": "Carpenter Technology (Pyrowear)",
  "process": "Wrought",
  "source": "Datasheet 3",
  "aliases": [
    "AMS 6308",
    "case HV 740",
    "core HV 360"
  ],
  "families": [
    "Metal",
    "Case-Hardening Steel",
    "Iron-based"
  ],
  "fatigue_estimated": true,
  "electrical_conductivity": 7,
  "max_service_temp": 425,
  "thermal_expansion": 11.9,
  "poisson_ratio": 0.29,
  "specific_heat": 477,
  "melting_point": 1427,
  "price_per_kg": 3.5,
  "price_per_cm3": 0.0273,
  "popularity": 1.57,
  "machining_cost_factor": 0.9,
  "ht_cost_factor": 1.5,
  "price_condition_factor": 1.35,
  "price_form_factor": 1.05,
  "price_grade_premium": 1,
  "delivered_price_per_kg": 4.96,
  "total_cost_estimate": 9.43,
  "tolerance_class": "IT10-12",
  "rohs_compliant": null,
  "rohs_basis": "no_regulated_element_data",
  "svhc_concerns": [
    "Ni 2% — 피부 알레르겐 (직접 접촉 제품 EU 규제 EN 1811)"
  ],
  "confidence_tier": "medium",
  "_corrections": {
    "sources": {
      "from": [
        {
          "label": "Datasheet 3",
          "url": "https://www.carpentertechnology.com/alloy-finder/nimark-300-m300",
          "verified": true
        },
        {
          "label": "KIC fallback: AA 6xxx Al-Mg-Si",
          "url": null,
          "verified": false
        }
      ]
    }
  }
}

File: data/registry/entries/met/MET-0075.json
{
  "stable_id": "MET-0075",
  "family": {
    "category": "F-MET",
    "subcategory": "F-MET-alloy-steel-case-hardening",
    "alloy_base": "F-AB-pyrowear-53-ams-6308",
    "element_families": [
      "F-EL-iron-based"
    ]
  },
  "legacy_id": "R_0365_1",
  "origin": "reference(supplementary)",
  "id": "R_0365_1",
  "name": "Pyrowear 53 (AMS 6308) — Through-Hardened core (Q+T)",
  "category": "Metal",
  "subcategory": "Alloy Steel - Case Hardening",
  "tier": "reference",
  "manufacturers": [
    "Carpenter Technology (Pyrowear)"
  ],
  "machines": [],
  "processes": [
    "Wrought"
  ],
  "heat_treatment": "Through-Hardened core (Q+T)",
  "ranges": {
    "density": {
      "min": 7.79,
      "max": 7.79,
      "typical": 7.79,
      "n": 1,
      "confidence": "handbook"
    },
    "yield_strength": {
      "min": 1200,
      "max": 1200,
      "typical": 1200,
      "n": 1,
      "confidence": "handbook"
    },
    "uts": {
      "min": 1350,
      "max": 1350,
      "typical": 1350,
      "n": 1,
      "confidence": "handbook"
    },
    "elongation": {
      "min": 12,
      "max": 12,
      "typical": 12,
      "n": 1,
      "confidence": "handbook"
    },
    "modulus": {
      "min": 205,
      "max": 205,
      "typical": 205,
      "n": 1,
      "confidence": "handbook"
    },
    "hardness": {
      "min": 360,
      "max": 360,
      "typical": 360,
      "n": 1,
      "confidence": "handbook"
    },
    "thermal_conductivity": {
      "min": 22,
      "max": 22,
      "typical": 22,
      "n": 1,
      "confidence": "handbook"
    },
    "fatigue_strength": {
      "min": 607.5,
      "max": 607.5,
      "typical": 607.5,
      "n": 0,
      "estimated": true,
      "confidence": "derived",
      "provenance": "family:Fe-based σf≈0.45·UTS (Shigley/MMPDS family typical)"
    },
    "impact_strength": {
      "min": 15,
      "max": 60,
      "typical": 35,
      "n": 0,
      "estimated": true,
      "confidence": "class",
      "provenance": "class:Iron-based generic"
    },
    "fracture_toughness": {
      "min": 25,
      "max": 40,
      "typical": 32,
      "n": 0,
      "confidence": "class",
      "provenance": "class:AA 6xxx Al-Mg-Si"
    },
    "electrical_conductivity": {
      "min": 5.95,
      "max": 8.05,
      "typical": 7,
      "n": 0,
      "estimated": true,
      "confidence": "subfamily",
      "provenance": "3rd_family:Case-Hardening Steel"
    },
    "max_service_temp": {
      "min": 361.25,
      "max": 488.75,
      "typical": 425,
      "n": 0,
      "estimated": true,
      "confidence": "subfamily",
      "provenance": "3rd_family:Case-Hardening Steel"
    },
    "thermal_expansion": {
      "min": 10.115,
      "max": 13.685,
      "typical": 11.9,
      "n": 0,
      "estimated": true,
      "confidence": "subfamily",
      "provenance": "3rd_family:Case-Hardening Steel"
    },
    "poisson_ratio": {
      "min": 0.27,
      "max": 0.31,
      "typical": 0.29,
      "n": 0,
      "estimated": true,
      "confidence": "subfamily",
      "provenance": "3rd_family:Case-Hardening Steel"
    },
    "specific_heat": {
      "min": 405.45,
      "max": 548.55,
      "typical": 477,
      "n": 0,
      "estimated": true,
      "confidence": "subfamily",
      "provenance": "3rd_family:Case-Hardening Steel"
    },
    "melting_point": {
      "min": 1212.95,
      "max": 1641.05,
      "typical": 1427,
      "n": 0,
      "estimated": true,
      "confidence": "subfamily",
      "provenance": "3rd_family:Case-Hardening Steel"
    },
    "price_per_kg": {
      "min": 2.975,
      "max": 4.025,
      "typical": 3.5,
      "n": 0,
      "estimated": true,
      "confidence": "subfamily",
      "provenance": "3rd_family:Case-Hardening Steel"
    },
    "price_per_cm3": {
      "min": 0.0232,
      "max": 0.0314,
      "typical": 0.0273,
      "n": 0,
      "estimated": true,
      "confidence": "subfamily",
      "provenance": "3rd_family:Case-Hardening Steel"
    },
    "delivered_price_per_kg": {
      "min": 4.52,
      "max": 4.52,
      "typical": 4.52,
      "n": 0,
      "estimated": true,
      "confidence": "derived",
      "provenance": "raw 3.5 × condition 1.23 × form 1.05 × grade 1 = 4.52 USD/kg"
    }
  },
  "composition": {
    "Fe": "balance",
    "Cr": "1.00",
    "Ni": "2.00",
    "Mo": "3.25",
    "Cu": "2.00",
    "V": "0.10",
    "C": "0.10",
    "Mn": "0.35",
    "Si": "1.00"
  },
  "sources": [
    {
      "label": "ASM Handbook Vol.1 — Properties & Selection: Irons, Steels, High-Performance Alloys",
      "url": "https://dl.asminternational.org/handbooks/edited-volume/16/Properties-and-Selection-Irons-Steels-and-High",
      "verified": true
    },
    {
      "label": "ASTM A29/A29M · SAE J404 — 침탄용 합금강 봉재 규격",
      "url": "https://www.astm.org/a0029_a0029m-20.html",
      "verified": false
    },
    {
      "label": "Datasheet 2",
      "url": "https://www.carpentertechnology.com/alloy-finder/nimark-300-m300",
      "verified": true
    },
    {
      "label": "KIC fallback: AA 6xxx Al-Mg-Si",
      "url": null,
      "verified": false
    }
  ],
  "points": [
    [
      7.79,
      1200,
      1350,
      12,
      205,
      360,
      22
    ]
  ],
  "machinability": "Good",
  "weldability": "Good",
  "corrosion_resistance": "Poor",
  "industry_note": "AMS 6308; UH-60 Black Hawk, AH-64 Apache, CH-47 Chinook main rotor gearbox standard; retains case strength to 315°C (vs. 9310 limit ~150°C) for loss-of-lube survival.",
  "meta": {
    "reference": true,
    "condition": "Through-Hardened core (Q+T)",
    "specs": [
      {
        "id": "AMS 6308",
        "org": "AMS"
      }
    ]
  },
  "fracture_toughness": 32,
  "density": 7.79,
  "yield_strength": 1200,
  "uts": 1350,
  "elongation": 12,
  "modulus": 205,
  "hardness": 360,
  "thermal_conductivity": 22,
  "fatigue_strength": 607.5,
  "impact_strength": 35,
  "manufacturer": "Carpenter Technology (Pyrowear)",
  "process": "Wrought",
  "source": "Datasheet 2",
  "aliases": [
    "AMS 6308"
  ],
  "families": [
    "Metal",
    "Case-Hardening Steel",
    "Iron-based"
  ],
  "fatigue_estimated": true,
  "electrical_conductivity": 7,
  "max_service_temp": 425,
  "thermal_expansion": 11.9,
  "poisson_ratio": 0.29,
  "specific_heat": 477,
  "melting_point": 1427,
  "price_per_kg": 3.5,
  "price_per_cm3": 0.0273,
  "popularity": 1.57,
  "machining_cost_factor": 0.9,
  "ht_cost_factor": 1.4,
  "price_condition_factor": 1.23,
  "price_form_factor": 1.05,
  "price_grade_premium": 1,
  "delivered_price_per_kg": 4.52,
  "total_cost_estimate": 8.59,
  "tolerance_class": "IT10-12",
  "rohs_compliant": true,
  "svhc_concerns": [
    "Ni 2% — 피부 알레르겐 (직접 접촉 제품 EU 규제 EN 1811)"
  ],
  "confidence_tier": "medium",
  "_corrections": {
    "sources": {
      "from": [
        {
          "label": "Datasheet 2",
          "url": "https://www.carpentertechnology.com/alloy-finder/nimark-300-m300",
          "verified": true
        },
        {
          "label": "KIC fallback: AA 6xxx Al-Mg-Si",
          "url": null,
          "verified": false
        }
      ]
    }
  }
}

File: data/registry/entries/met/MET-0076.json
{
  "stable_id": "MET-0076",
  "family": {
    "category": "F-MET",
    "subcategory": "F-MET-alloy-steel-cr-mo",
    "alloy_base": "F-AB-aisi-4130",
    "element_families": [
      "F-EL-iron-based"
    ]
  },
  "legacy_id": "G_0245",
  "origin": "generic(csv)",
  "id": "G_0245",
  "name": "AISI 4130 — Annealed (Wrought)",
  "category": "Metal",
  "subcategory": "Alloy Steel - Cr-Mo",
  "tier": "generic",
  "manufacturers": [
    "Generic"
  ],
  "machines": [],
  "processes": [
    "Wrought"
  ],
  "heat_treatment": "Annealed",
  "ranges": {
    "density": {
      "min": 7.85,
      "max": 7.85,
      "typical": 7.85,
      "n": 1,
      "confidence": "handbook"
    },
    "yield_strength": {
      "min": 365.2,
      "max": 365.2,
      "typical": 365.2,
      "n": 1,
      "confidence": "handbook"
    },
    "uts": {
      "min": 492.8,
      "max": 492.8,
      "typical": 492.8,
      "n": 1,
      "confidence": "handbook"
    },
    "elongation": {
      "min": 23.25,
      "max": 23.25,
      "typical": 23.25,
      "n": 1,
      "confidence": "handbook"
    },
    "modulus": {
      "min": 200,
      "max": 210,
      "typical": 205,
      "n": 1,
      "confidence": "handbook"
    },
    "hardness": {
      "min": 149.6,
      "max": 149.6,
      "typical": 149.6,
      "n": 1,
      "confidence": "handbook"
    },
    "thermal_conductivity": {
      "min": 42,
      "max": 42,
      "typical": 42,
      "n": 1,
      "confidence": "handbook"
    },
    "fatigue_strength": {
      "min": 196,
      "max": 223,
      "typical": 209,
      "n": 3,
      "confidence": "handbook",
      "provenance": "alloy:4130 × HT:fully annealed (soft) (f×0.45, i×2.8)"
    },
    "impact_strength": {
      "min": 70,
      "max": 126,
      "typical": 98,
      "n": 3,
      "confidence": "handbook",
      "provenance": "alloy:4130 × HT:fully annealed (soft) (f×0.45, i×2.8)"
    },
    "fracture_toughness": {
      "min": 144,
      "max": 144,
      "typical": 144,
      "n": 0,
      "estimated": false,
      "confidence": "handbook",
      "provenance": "alloy-specific KIC × HT:fully annealed (soft) (k×1.6)"
    },
    "electrical_conductivity": {
      "min": 7.5,
      "max": 7.5,
      "typical": 7.5,
      "n": 0,
      "estimated": false,
      "confidence": "handbook",
      "provenance": "alloy:4130"
    },
    "max_service_temp": {
      "min": 425,
      "max": 425,
      "typical": 425,
      "n": 0,
      "estimated": false,
      "confidence": "handbook",
      "provenance": "alloy:4130"
    },
    "thermal_expansion": {
      "min": 12.2,
      "max": 12.2,
      "typical": 12.2,
      "n": 0,
      "estimated": false,
      "confidence": "handbook",
      "provenance": "alloy:4130"
    },
    "poisson_ratio": {
      "min": 0.29,
      "max": 0.29,
      "typical": 0.29,
      "n": 0,
      "estimated": false,
      "confidence": "handbook",
      "provenance": "alloy:4130"
    },
    "specific_heat": {
      "min": 477,
      "max": 477,
      "typical": 477,
      "n": 0,
      "estimated": false,
      "confidence": "handbook",
      "provenance": "alloy:4130"
    },
    "melting_point": {
      "min": 1432,
      "max": 1432,
      "typical": 1432,
      "n": 0,
      "estimated": false,
      "confidence": "handbook",
      "provenance": "alloy:4130"
    },
    "price_per_kg": {
      "min": 3,
      "max": 3,
      "typical": 3,
      "n": 0,
      "estimated": false,
      "confidence": "handbook",
      "provenance": "alloy:4130"
    },
    "price_per_cm3": {
      "min": 0.0235,
      "max": 0.0235,
      "typical": 0.0235,
      "n": 0,
      "estimated": false,
      "confidence": "handbook",
      "provenance": "alloy:4130"
    },
    "delivered_price_per_kg": {
      "min": 3.31,
      "max": 3.31,
      "typical": 3.31,
      "n": 0,
      "estimated": true,
      "confidence": "derived"
    }
  },
  "composition": {
    "Fe": "balance",
    "C": "0.30~0.50",
    "Cr": "0.80~1.10",
    "Mo": "0.15~0.30",
    "Mn": "0.40~0.90"
  },
  "sources": [
    {
      "label": "MatWeb — AISI 4130 / DIN 1.7218",
      "url": "https://www.matweb.com/search/QuickText.aspx?SearchText=AISI+4130",
      "verified": false
    },
    {
      "label": "ASM Handbook Vol. 1: Irons, Steels & High-Performance Alloys",
      "url": null,
      "verified": false
    },
    {
      "label": "MatWeb — search \"AISI 4130\"",
      "url": "https://www.matweb.com/search/QuickText.aspx?SearchText=AISI%204130",
      "verified": false
    },
    {
      "label": "ASM Handbook Vol.1 — AISI 4130 Cr-Mo aerospace",
      "url": "https://www.asminternational.org/asm-handbook-volume-1-properties-and-selection-irons-steels-and-high-performance-alloys",
      "verified": true
    },
    {
      "label": "MMPDS-08 — AISI 4130 normalized + tempered",
      "url": "https://www.mmpds.org/",
      "verified": false
    },
    {
      "label": "AMS 6345 — 4130 sheet, strip, plate",
      "url": "https://www.sae.org/standards/content/ams6345/",
      "verified": false
    }
  ],
  "points": [
    [
      7.85,
      365.2,
      492.8,
      23.25,
      210,
      149.6,
      42
    ]
  ],
  "machinability": "Good",
  "weldability": "Good",
  "corrosion_resistance": "Poor",
  "meta": {
    "row_count": 1,
    "subcategory_variants": [
      "Stainless Steel - Ferritic/Martensitic"
    ],
    "conditions": [
      "Annealed"
    ],
    "_r173_note_applied": true,
    "specs": [
      {
        "id": "AMS 6345",
        "org": "AMS"
      },
      {
        "id": "DIN 1.7218",
        "org": "DIN"
      }
    ]
  },
  "fracture_toughness": 144,
  "fatigue_strength": 209,
  "density": 7.85,
  "yield_strength": 365.2,
  "uts": 492.8,
  "elongation": 23.25,
  "modulus": 205,
  "hardness": 149.6,
  "thermal_conductivity": 42,
  "impact_strength": 98,
  "manufacturer": "Generic",
  "process": "Wrought",
  "source": "MatWeb — AISI 4130 / DIN 1.7218",
  "aliases": [
    "UNS G41300",
    "DIN 1.7218",
    "25CrMo4",
    "JIS SCM430"
  ],
  "families": [
    "Metal",
    "Alloy Steel - Cr-Mo",
    "Iron-based"
  ],
  "fatigue_estimated": false,
  "electrical_conductivity": 7.5,
  "max_service_temp": 425,
  "thermal_expansion": 12.2,
  "poisson_ratio": 0.29,
  "specific_heat": 477,
  "melting_point": 1432,
  "price_per_kg": 3,
  "price_per_cm3": 0.0235,
  "popularity": 4,
  "machining_cost_factor": 0.9,
  "ht_cost_factor": 1.1,
  "price_condition_factor": 1.02,
  "price_form_factor": 1.05,
  "price_grade_premium": 1.03,
  "delivered_price_per_kg": 3.31,
  "total_cost_estimate": 2.98,
  "tolerance_class": "IT10-12",
  "rohs_compliant": true,
  "story": "AISI 4130 은 Cr-Mo 저합금강 (C 0.28-0.33%, Cr 0.8-1.1%, Mo 0.15-0.25%) — 한국 KS D 3753 의 SCM430, 일본 JIS SCM430 와 동일합니다. 1930년대 NACA (NASA 의 전신) 항공기 fuselage tubing 표준으로 도입되며 'aircraft tubing' 이라는 별명을 얻었어요.\n\nNorman Goodyear 와 NACA Langley 연구소가 1932년 항공기 시제기의 wing strut + landing gear 에 4130 seamless tubing 을 도입하며 본격 응용. 2차 대전 동안 P-51 Mustang, B-17 Flying Fortress, Spitfire 의 fuselage frame 모두 4130 tubing 으로 제작됐고, 이후 항공·우주·모터스포츠의 baseline 합금이 됐습니다.\n\n현대 응용 — 모터사이클 frame (BMX, mountain bike — Mongoose, GT Bicycles), motorsports roll cage (NASCAR 표준은 4130 seamless tubing), 항공기 motor mount / wing strut, F1 suspension wishbone, pressure vessel (compressed air receiver, oxygen cylinder), oil & gas drilling pipe. 가격이 4140 의 약 1.3배이지만 weldability + machinability 가 우수해 thin-wall tubing 응용에서 절대 우위입니다.\n\nHT — Annealed (HRC 22) → Normalized (σy 460, HRC 27) → Q+T (σy 700-1100 MPa, HRC 28-42). Aerospace tubing 은 보통 normalized condition 으로 공급. AWS D17.1 표준의 항공 welding spec 적용.",
  "story_refs": [
    "AMS 6346 (4130 sheet/plate) / AMS 6360 (tubing)",
    "ASTM A519 (Steel Mechanical Tubing)",
    "JIS G 4053 / KS D 3753 (SCM430)",
    "NACA TR-540 (1935) 'Strength Tests of Steel Tubing for Aircraft Use'"
  ],
  "confidence_tier": "medium",
  "industry_note": "UNS G41300 / DIN 1.7218 / 25CrMo4 / JIS SCM430 / KS SCM430 / EN16 — Cr-Mo low-alloy steel (C 0.28-0.33, Cr 0.8-1.1, Mo 0.15-0.25). Aircraft tubing (welded tube frame), airframe weldment, motorcycle frame, pressure vessel. 아주 좋은 weldability — GTAW/SMAW (preheat 100°C, PWHT 500°C)."
}

File: data/registry/entries/met/MET-0077.json
{
  "stable_id": "MET-0077",
  "family": {
    "category": "F-MET",
    "subcategory": "F-MET-alloy-steel-cr-mo",
    "alloy_base": "F-AB-aisi-4130",
    "element_families": [
      "F-EL-iron-based"
    ]
  },
  "legacy_id": "G_0246",
  "origin": "generic(csv)",
  "id": "G_0246",
  "name": "AISI 4130 — As-cast / forged (Wrought)",
  "category": "Metal",
  "subcategory": "Alloy Steel - Cr-Mo",
  "tier": "generic",
  "manufacturers": [
    "Generic"
  ],
  "machines": [],
  "processes": [
    "Wrought"
  ],
  "heat_treatment": "As-cast / forged",
  "ranges": {
    "density": {
      "min": 7.85,
      "max": 7.85,
      "typical": 7.85,
      "n": 2,
      "confidence": "handbook"
    },
    "yield_strength": {
      "min": 415,
      "max": 456.5,
      "typical": 456.5,
      "n": 2,
      "confidence": "handbook"
    },
    "uts": {
      "min": 560,
      "max": 616,
      "typical": 616,
      "n": 2,
      "confidence": "handbook"
    },
    "elongation": {
      "min": 21.25,
      "max": 23.75,
      "typical": 23.75,
      "n": 2,
      "confidence": "handbook"
    },
    "modulus": {
      "min": 200,
      "max": 210,
      "typical": 205,
      "n": 2,
      "confidence": "handbook"
    },
    "hardness": {
      "min": 170,
      "max": 187,
      "typical": 187,
      "n": 2,
      "confidence": "handbook"
    },
    "thermal_conductivity": {
      "min": 42,
      "max": 42,
      "typical": 42,
      "n": 2,
      "confidence": "handbook"
    },
    "fatigue_strength": {
      "min": 283,
      "max": 322,
      "typical": 302,
      "n": 3,
      "confidence": "handbook",
      "provenance": "alloy:4130 × HT:as-cast/forged (no temper) (f×0.65, i×1.8)"
    },
    "impact_strength": {
      "min": 45,
      "max": 81,
      "typical": 63,
      "n": 3,
      "confidence": "handbook",
      "provenance": "alloy:4130 × HT:as-cast/forged (no temper) (f×0.65, i×1.8)"
    },
    "fracture_toughness": {
      "min": 117,
      "max": 117,
      "typical": 117,
      "n": 0,
      "estimated": false,
      "confidence": "handbook",
      "provenance": "alloy-specific KIC × HT:as-cast/forged (no temper) (k×1.3)"
    },
    "electrical_conductivity": {
      "min": 7.5,
      "max": 7.5,
      "typical": 7.5,
      "n": 0,
      "estimated": false,
      "confidence": "handbook",
      "provenance": "alloy:4130"
    },
    "max_service_temp": {
      "min": 425,
      "max": 425,
      "typical": 425,
      "n": 0,
      "estimated": false,
      "confidence": "handbook",
      "provenance": "alloy:4130"
    },
    "thermal_expansion": {
      "min": 12.2,
      "max": 12.2,
      "typical": 12.2,
      "n": 0,
      "estimated": false,
      "confidence": "handbook",
      "provenance": "alloy:4130"
    },
    "poisson_ratio": {
      "min": 0.29,
      "max": 0.29,
      "typical": 0.29,
      "n": 0,
      "estimated": false,
      "confidence": "handbook",
      "provenance": "alloy:4130"
    },
    "specific_heat": {
      "min": 477,
      "max": 477,
      "typical": 477,
      "n": 0,
      "estimated": false,
      "confidence": "handbook",
      "provenance": "alloy:4130"
    },
    "melting_point": {
      "min": 1432,
      "max": 1432,
      "typical": 1432,
      "n": 0,
      "estimated": false,
      "confidence": "handbook",
      "provenance": "alloy:4130"
    },
    "price_per_kg": {
      "min": 3,
      "max": 3,
      "typical": 3,
      "n": 0,
      "estimated": false,
      "confidence": "handbook",
      "provenance": "alloy:4130"
    },
    "price_per_cm3": {
      "min": 0.0235,
      "max": 0.0235,
      "typical": 0.0235,
      "n": 0,
      "estimated": false,
      "confidence": "handbook",
      "provenance": "alloy:4130"
    },
    "delivered_price_per_kg": {
      "min": 3.24,
      "max": 3.24,
      "typical": 3.24,
      "n": 0,
      "estimated": true,
      "confidence": "derived"
    }
  },
  "composition": {
    "Fe": "balance",
    "C": "0.30~0.50",
    "Cr": "0.80~1.10",
    "Mo": "0.15~0.30",
    "Mn": "0.40~0.90"
  },
  "sources": [
    {
      "label": "MatWeb — AISI 4130 / DIN 1.7218",
      "url": "https://www.matweb.com/search/QuickText.aspx?SearchText=AISI+4130",
      "verified": false
    },
    {
      "label": "ASM Handbook Vol. 1: Irons, Steels & High-Performance Alloys",
      "url": null,
      "verified": false
    },
    {
      "label": "MatWeb — search \"AISI 4130\"",
      "url": "https://www.matweb.com/search/QuickText.aspx?SearchText=AISI%204130",
      "verified": false
    },
    {
      "label": "ASM Handbook Vol.1 — AISI 4130 Cr-Mo aerospace",
      "url": "https://www.asminternational.org/asm-handbook-volume-1-properties-and-selection-irons-steels-and-high-performance-alloys",
      "verified": true
    },
    {
      "label": "MMPDS-08 — AISI 4130 normalized + tempered",
      "url": "https://www.mmpds.org/",
      "verified": false
    },
    {
      "label": "AMS 6345 — 4130 sheet, strip, plate",
      "url": "https://www.sae.org/standards/content/ams6345/",
      "verified": false
    }
  ],
  "points": [
    [
      7.85,
      456.50000000000006,
      616,
      21.25,
      210,
      187.00000000000003,
      42
    ],
    [
      7.85,
      415,
      560,
      23.75,
      210,
      170,
      42
    ]
  ],
  "machinability": "Good",
  "weldability": "Good",
  "corrosion_resistance": "Poor",
  "meta": {
    "row_count": 2,
    "subcategory_variants": [
      "Stainless Steel - Ferritic/Martensitic"
    ],
    "conditions": [
      "As-Cast",
      "As-Forged"
    ],
    "_r173_note_applied": true,
    "specs": [
      {
        "id": "AMS 6345",
        "org": "AMS"
      },
      {
        "id": "DIN 1.7218",
        "org": "DIN"
      }
    ]
  },
  "fracture_toughness": 117,
  "fatigue_strength": 302,
  "density": 7.85,
  "yield_strength": 456.5,
  "uts": 616,
  "elongation": 23.75,
  "modulus": 205,
  "hardness": 187,
  "thermal_conductivity": 42,
  "impact_strength": 63,
  "manufacturer": "Generic",
  "process": "Wrought",
  "source": "MatWeb — AISI 4130 / DIN 1.7218",
  "aliases": [
    "UNS G41300",
    "DIN 1.7218",
    "25CrMo4",
    "JIS SCM430"
  ],
  "families": [
    "Metal",
    "Alloy Steel - Cr-Mo",
    "Iron-based"
  ],
  "fatigue_estimated": false,
  "electrical_conductivity": 7.5,
  "max_service_temp": 425,
  "thermal_expansion": 12.2,
  "poisson_ratio": 0.29,
  "specific_heat": 477,
  "melting_point": 1432,
  "price_per_kg": 3,
  "price_per_cm3": 0.0235,
  "popularity": 3.92,
  "machining_cost_factor": 0.9,
  "ht_cost_factor": 1,
  "price_condition_factor": 1,
  "price_form_factor": 1.05,
  "price_grade_premium": 1.03,
  "delivered_price_per_kg": 3.24,
  "total_cost_estimate": 2.92,
  "tolerance_class": "IT10-12",
  "rohs_compliant": true,
  "story": "AISI 4130 은 Cr-Mo 저합금강 (C 0.28-0.33%, Cr 0.8-1.1%, Mo 0.15-0.25%) — 한국 KS D 3753 의 SCM430, 일본 JIS SCM430 와 동일합니다. 1930년대 NACA (NASA 의 전신) 항공기 fuselage tubing 표준으로 도입되며 'aircraft tubing' 이라는 별명을 얻었어요.\n\nNorman Goodyear 와 NACA Langley 연구소가 1932년 항공기 시제기의 wing strut + landing gear 에 4130 seamless tubing 을 도입하며 본격 응용. 2차 대전 동안 P-51 Mustang, B-17 Flying Fortress, Spitfire 의 fuselage frame 모두 4130 tubing 으로 제작됐고, 이후 항공·우주·모터스포츠의 baseline 합금이 됐습니다.\n\n현대 응용 — 모터사이클 frame (BMX, mountain bike — Mongoose, GT Bicycles), motorsports roll cage (NASCAR 표준은 4130 seamless tubing), 항공기 motor mount / wing strut, F1 suspension wishbone, pressure vessel (compressed air receiver, oxygen cylinder), oil & gas drilling pipe. 가격이 4140 의 약 1.3배이지만 weldability + machinability 가 우수해 thin-wall tubing 응용에서 절대 우위입니다.\n\nHT — Annealed (HRC 22) → Normalized (σy 460, HRC 27) → Q+T (σy 700-1100 MPa, HRC 28-42). Aerospace tubing 은 보통 normalized condition 으로 공급. AWS D17.1 표준의 항공 welding spec 적용.",
  "story_refs": [
    "AMS 6346 (4130 sheet/plate) / AMS 6360 (tubing)",
    "ASTM A519 (Steel Mechanical Tubing)",
    "JIS G 4053 / KS D 3753 (SCM430)",
    "NACA TR-540 (1935) 'Strength Tests of Steel Tubing for Aircraft Use'"
  ],
  "confidence_tier": "medium",
  "industry_note": "UNS G41300 / DIN 1.7218 / 25CrMo4 / JIS SCM430 / KS SCM430 / EN16 — Cr-Mo low-alloy steel (C 0.28-0.33, Cr 0.8-1.1, Mo 0.15-0.25). Aircraft tubing (welded tube frame), airframe weldment, motorcycle frame, pressure vessel. 아주 좋은 weldability — GTAW/SMAW (preheat 100°C, PWHT 500°C)."
}
