Repository: slmhlight/GRANTA

# AM Materials Explorer

ANSYS Granta-style **additive-manufacturing (AM) materials database** — an interactive
web app for exploring metal & polymer materials through dynamic Ashby charts, advanced
filtering, **range-based property data**, and **cited manufacturer datasheets**.

> 적층제조(AM) 소재 데이터베이스 탐색기. 대화형 Ashby 차트, 고급 필터링, **물성 range 데이터**,
> **데이터시트 출처 추적**을 제공합니다.

## Features
- **Range-based properties** — every property is a `min · typical · max` aggregated from real data points (heat treatments × build direction × vendors), shown as smooth property envelopes on the Ashby chart and min–max sub-lines in the detail panel.

File: data/registry/entries/met/MET-0078.json
{
  "stable_id": "MET-0078",
  "family": {
    "category": "F-MET",
    "subcategory": "F-MET-alloy-steel-cr-mo",
    "alloy_base": "F-AB-aisi-4130",
    "element_families": [
      "F-EL-iron-based"
    ]
  },
  "legacy_id": "G_0248",
  "origin": "generic(csv)",
  "id": "G_0248",
  "name": "AISI 4130 — As-supplied (Wrought)",
  "category": "Metal",
  "subcategory": "Alloy Steel - Cr-Mo",
  "tier": "generic",
  "manufacturers": [
    "Generic"
  ],
  "machines": [],
  "processes": [
    "Wrought"
  ],
  "heat_treatment": "Mill-annealed (ASTM default)",
  "ranges": {
    "density": {
      "min": 7.85,
      "max": 7.85,
      "typical": 7.85,
      "n": 5,
      "confidence": "handbook"
    },
    "yield_strength": {
      "min": 390.1,
      "max": 473.1,
      "typical": 460.6,
      "n": 5,
      "confidence": "measured"
    },
    "uts": {
      "min": 526.4,
      "max": 638.4,
      "typical": 621.6,
      "n": 5,
      "confidence": "measured"
    },
    "elongation": {
      "min": 19.75,
      "max": 27.25,
      "typical": 26.5,
      "n": 5,
      "confidence": "measured"
    },
    "modulus": {
      "min": 200,
      "max": 210,
      "typical": 205,
      "n": 5,
      "confidence": "handbook"
    },
    "hardness": {
      "min": 159.8,
      "max": 193.8,
      "typical": 188.7,
      "n": 5,
      "confidence": "measured"
    },
    "thermal_conductivity": {
      "min": 42,
      "max": 42,
      "typical": 42,
      "n": 5,
      "confidence": "measured"
    },
    "fatigue_strength": {
      "min": 196,
      "max": 223,
      "typical": 209,
      "n": 3,
      "confidence": "handbook",
      "provenance": "alloy:4130 × HT:fully annealed (soft) (f×0.45, i×2.8)"
    },
    "impact_strength": {
      "min": 70,
      "max": 126,
      "typical": 98,
      "n": 3,
      "confidence": "handbook",
      "provenance": "alloy:4130 × HT:fully annealed (soft) (f×0.45, i×2.8)"
    },
    "fracture_toughness": {
      "min": 144,
      "max": 144,
      "typical": 144,
      "n": 0,
      "estimated": false,
      "confidence": "handbook",
      "provenance": "alloy-specific KIC × HT:fully annealed (soft) (k×1.6)"
    },
    "electrical_conductivity": {
      "min": 7.5,
      "max": 7.5,
      "typical": 7.5,
      "n": 0,
      "estimated": false,
      "confidence": "handbook",
      "provenance": "alloy:4130"
    },
    "max_service_temp": {
      "min": 425,
      "max": 425,
      "typical": 425,
      "n": 0,
      "estimated": false,
      "confidence": "handbook",
      "provenance": "alloy:4130"
    },
    "thermal_expansion": {
      "min": 12.2,
      "max": 12.2,
      "typical": 12.2,
      "n": 0,
      "estimated": false,
      "confidence": "handbook",
      "provenance": "alloy:4130"
    },
    "poisson_ratio": {
      "min": 0.29,
      "max": 0.29,
      "typical": 0.29,
      "n": 0,
      "estimated": false,
      "confidence": "handbook",
      "provenance": "alloy:4130"
    },
    "specific_heat": {
      "min": 477,
      "max": 477,
      "typical": 477,
      "n": 0,
      "estimated": false,
      "confidence": "handbook",
      "provenance": "alloy:4130"
    },
    "melting_point": {
      "min": 1432,
      "max": 1432,
      "typical": 1432,
      "n": 0,
      "estimated": false,
      "confidence": "handbook",
      "provenance": "alloy:4130"
    },
    "price_per_kg": {
      "min": 3,
      "max": 3,
      "typical": 3,
      "n": 0,
      "estimated": false,
      "confidence": "handbook",
      "provenance": "alloy:4130"
    },
    "price_per_cm3": {
      "min": 0.0235,
      "max": 0.0235,
      "typical": 0.0235,
      "n": 0,
      "estimated": false,
      "confidence": "handbook",
      "provenance": "alloy:4130"
    },
    "delivered_price_per_kg": {
      "min": 3.24,
      "max": 3.24,
      "typical": 3.24,
      "n": 0,
      "estimated": true,
      "confidence": "derived"
    }
  },
  "composition": {
    "Fe": "balance",
    "C": "0.30~0.50",
    "Cr": "0.80~1.10",
    "Mo": "0.15~0.30",
    "Mn": "0.40~0.90"
  },
  "sources": [
    {
      "label": "MatWeb — AISI 4130 / DIN 1.7218",
      "url": "https://www.matweb.com/search/QuickText.aspx?SearchText=AISI+4130",
      "verified": false
    },
    {
      "label": "ASM Handbook Vol. 1: Irons, Steels & High-Performance Alloys",
      "url": null,
      "verified": false
    },
    {
      "label": "MatWeb — search \"AISI 4130\"",
      "url": "https://www.matweb.com/search/QuickText.aspx?SearchText=AISI%204130",
      "verified": false
    },
    {
      "label": "ASM Handbook Vol.1 — AISI 4130 Cr-Mo aerospace",
      "url": "https://www.asminternational.org/asm-handbook-volume-1-properties-and-selection-irons-steels-and-high-performance-alloys",
      "verified": true
    },
    {
      "label": "MMPDS-08 — AISI 4130 normalized + tempered",
      "url": "https://www.mmpds.org/",
      "verified": false
    },
    {
      "label": "AMS 6345 — 4130 sheet, strip, plate",
      "url": "https://www.sae.org/standards/content/ams6345/",
      "verified": false
    }
  ],
  "points": [
    [
      7.85,
      460.6499999999999,
      621.5999999999999,
      26.5,
      210,
      188.7,
      42
    ],
    [
      7.85,
      431.6,
      582.4,
      19.75,
      210,
      176.8,
      42
    ],
    [
      7.85,
      460.6499999999999,
      621.5999999999999,
      24,
      210,
      188.7,
      42
    ],
    [
      7.85,
      473.1,
      638.4,
      27.25,
      210,
      193.8,
      42
    ],
    [
      7.85,
      390.1,
      526.4,
      27.25,
      210,
      159.79999999999998,
      42
    ]
  ],
  "machinability": "Good",
  "weldability": "Good",
  "corrosion_resistance": "Poor",
  "meta": {
    "row_count": 5,
    "subcategory_variants": [
      "Stainless Steel - Ferritic/Martensitic"
    ],
    "conditions": [
      "Austenitic",
      "Ferritic",
      "Martensitic",
      "Stress Relief",
      "Stress Relieved"
    ],
    "_r173_note_applied": true,
    "specs": [
      {
        "id": "AMS 6345",
        "org": "AMS"
      },
      {
        "id": "DIN 1.7218",
        "org": "DIN"
      }
    ]
  },
  "fracture_toughness": 144,
  "fatigue_strength": 209,
  "density": 7.85,
  "yield_strength": 460.6,
  "uts": 621.6,
  "elongation": 26.5,
  "modulus": 205,
  "hardness": 188.7,
  "thermal_conductivity": 42,
  "impact_strength": 98,
  "manufacturer": "Generic",
  "process": "Wrought",
  "source": "MatWeb — AISI 4130 / DIN 1.7218",
  "aliases": [
    "UNS G41300",
    "DIN 1.7218",
    "25CrMo4",
    "JIS SCM430"
  ],
  "families": [
    "Metal",
    "Alloy Steel - Cr-Mo",
    "Iron-based"
  ],
  "fatigue_estimated": false,
  "electrical_conductivity": 7.5,
  "max_service_temp": 425,
  "thermal_expansion": 12.2,
  "poisson_ratio": 0.29,
  "specific_heat": 477,
  "melting_point": 1432,
  "price_per_kg": 3,
  "price_per_cm3": 0.0235,
  "popularity": 4,
  "machining_cost_factor": 0.9,
  "ht_cost_factor": 1,
  "price_condition_factor": 1,
  "price_form_factor": 1.05,
  "price_grade_premium": 1.03,
  "delivered_price_per_kg": 3.24,
  "total_cost_estimate": 2.92,
  "tolerance_class": "IT10-12",
  "rohs_compliant": true,
  "story": "AISI 4130 은 Cr-Mo 저합금강 (C 0.28-0.33%, Cr 0.8-1.1%, Mo 0.15-0.25%) — 한국 KS D 3753 의 SCM430, 일본 JIS SCM430 와 동일합니다. 1930년대 NACA (NASA 의 전신) 항공기 fuselage tubing 표준으로 도입되며 'aircraft tubing' 이라는 별명을 얻었어요.\n\nNorman Goodyear 와 NACA Langley 연구소가 1932년 항공기 시제기의 wing strut + landing gear 에 4130 seamless tubing 을 도입하며 본격 응용. 2차 대전 동안 P-51 Mustang, B-17 Flying Fortress, Spitfire 의 fuselage frame 모두 4130 tubing 으로 제작됐고, 이후 항공·우주·모터스포츠의 baseline 합금이 됐습니다.\n\n현대 응용 — 모터사이클 frame (BMX, mountain bike — Mongoose, GT Bicycles), motorsports roll cage (NASCAR 표준은 4130 seamless tubing), 항공기 motor mount / wing strut, F1 suspension wishbone, pressure vessel (compressed air receiver, oxygen cylinder), oil & gas drilling pipe. 가격이 4140 의 약 1.3배이지만 weldability + machinability 가 우수해 thin-wall tubing 응용에서 절대 우위입니다.\n\nHT — Annealed (HRC 22) → Normalized (σy 460, HRC 27) → Q+T (σy 700-1100 MPa, HRC 28-42). Aerospace tubing 은 보통 normalized condition 으로 공급. AWS D17.1 표준의 항공 welding spec 적용.",
  "story_refs": [
    "AMS 6346 (4130 sheet/plate) / AMS 6360 (tubing)",
    "ASTM A519 (Steel Mechanical Tubing)",
    "JIS G 4053 / KS D 3753 (SCM430)",
    "NACA TR-540 (1935) 'Strength Tests of Steel Tubing for Aircraft Use'"
  ],
  "confidence_tier": "high",
  "industry_note": "UNS G41300 / DIN 1.7218 / 25CrMo4 / JIS SCM430 / KS SCM430 / EN16 — Cr-Mo low-alloy steel (C 0.28-0.33, Cr 0.8-1.1, Mo 0.15-0.25). Aircraft tubing (welded tube frame), airframe weldment, motorcycle frame, pressure vessel. 아주 좋은 weldability — GTAW/SMAW (preheat 100°C, PWHT 500°C)."
}

File: data/registry/entries/met/MET-0079.json
{
  "stable_id": "MET-0079",
  "family": {
    "category": "F-MET",
    "subcategory": "F-MET-alloy-steel-cr-mo",
    "alloy_base": "F-AB-aisi-4130",
    "element_families": [
      "F-EL-iron-based"
    ]
  },
  "legacy_id": "G_0249",
  "origin": "generic(csv)",
  "id": "G_0249",
  "name": "AISI 4130 — Quenched / tempered (Wrought)",
  "category": "Metal",
  "subcategory": "Alloy Steel - Cr-Mo",
  "tier": "generic",
  "manufacturers": [
    "Generic"
  ],
  "machines": [],
  "processes": [
    "Wrought"
  ],
  "heat_treatment": "Quenched / tempered",
  "ranges": {
    "density": {
      "min": 7.85,
      "max": 7.85,
      "typical": 7.85,
      "n": 5,
      "confidence": "handbook"
    },
    "yield_strength": {
      "min": 460,
      "max": 1100,
      "typical": 700,
      "n": 5,
      "confidence": "handbook"
    },
    "uts": {
      "min": 670,
      "max": 1300,
      "typical": 850,
      "n": 5,
      "confidence": "handbook"
    },
    "elongation": {
      "min": 23.5,
      "max": 25.5,
      "typical": 25,
      "n": 5,
      "confidence": "measured"
    },
    "modulus": {
      "min": 200,
      "max": 210,
      "typical": 205,
      "n": 5,
      "confidence": "handbook"
    },
    "hardness": {
      "min": 147.9,
      "max": 181.9,
      "typical": 171.7,
      "n": 5,
      "confidence": "measured"
    },
    "thermal_conductivity": {
      "min": 42,
      "max": 42,
      "typical": 42,
      "n": 5,
      "confidence": "measured"
    },
    "fatigue_strength": {
      "min": 280,
      "max": 480,
      "typical": 380,
      "n": 3,
      "confidence": "handbook",
      "provenance": "alloy:4130"
    },
    "impact_strength": {
      "min": 25,
      "max": 45,
      "typical": 35,
      "n": 3,
      "confidence": "handbook",
      "provenance": "alloy:4130"
    },
    "fracture_toughness": {
      "min": 90,
      "max": 90,
      "typical": 90,
      "n": 0,
      "estimated": false,
      "confidence": "handbook",
      "provenance": "alloy-specific KIC"
    },
    "electrical_conductivity": {
      "min": 7.5,
      "max": 7.5,
      "typical": 7.5,
      "n": 0,
      "estimated": false,
      "confidence": "handbook",
      "provenance": "alloy:4130"
    },
    "max_service_temp": {
      "min": 425,
      "max": 425,
      "typical": 425,
      "n": 0,
      "estimated": false,
      "confidence": "handbook",
      "provenance": "alloy:4130"
    },
    "thermal_expansion": {
      "min": 12.2,
      "max": 12.2,
      "typical": 12.2,
      "n": 0,
      "estimated": false,
      "confidence": "handbook",
      "provenance": "alloy:4130"
    },
    "poisson_ratio": {
      "min": 0.29,
      "max": 0.29,
      "typical": 0.29,
      "n": 0,
      "estimated": false,
      "confidence": "handbook",
      "provenance": "alloy:4130"
    },
    "specific_heat": {
      "min": 477,
      "max": 477,
      "typical": 477,
      "n": 0,
      "estimated": false,
      "confidence": "handbook",
      "provenance": "alloy:4130"
    },
    "melting_point": {
      "min": 1432,
      "max": 1432,
      "typical": 1432,
      "n": 0,
      "estimated": false,
      "confidence": "handbook",
      "provenance": "alloy:4130"
    },
    "price_per_kg": {
      "min": 3,
      "max": 3,
      "typical": 3,
      "n": 0,
      "estimated": false,
      "confidence": "handbook",
      "provenance": "alloy:4130"
    },
    "price_per_cm3": {
      "min": 0.0235,
      "max": 0.0235,
      "typical": 0.0235,
      "n": 0,
      "estimated": false,
      "confidence": "handbook",
      "provenance": "alloy:4130"
    },
    "delivered_price_per_kg": {
      "min": 3.83,
      "max": 3.83,
      "typical": 3.83,
      "n": 0,
      "estimated": true,
      "confidence": "derived"
    }
  },
  "composition": {
    "Fe": "balance",
    "C": "0.30~0.50",
    "Cr": "0.80~1.10",
    "Mo": "0.15~0.30",
    "Mn": "0.40~0.90"
  },
  "sources": [
    {
      "label": "MatWeb — AISI 4130 / DIN 1.7218",
      "url": "https://www.matweb.com/search/QuickText.aspx?SearchText=AISI+4130",
      "verified": false
    },
    {
      "label": "ASM Handbook Vol. 1: Irons, Steels & High-Performance Alloys",
      "url": null,
      "verified": false
    },
    {
      "label": "MatWeb — search \"AISI 4130\"",
      "url": "https://www.matweb.com/search/QuickText.aspx?SearchText=AISI%204130",
      "verified": false
    },
    {
      "label": "ASM Handbook Vol.1 — AISI 4130 Cr-Mo aerospace",
      "url": "https://www.asminternational.org/asm-handbook-volume-1-properties-and-selection-irons-steels-and-high-performance-alloys",
      "verified": true
    },
    {
      "label": "MMPDS-08 — AISI 4130 normalized + tempered",
      "url": "https://www.mmpds.org/",
      "verified": false
    },
    {
      "label": "AMS 6345 — 4130 sheet, strip, plate",
      "url": "https://www.sae.org/standards/content/ams6345/",
      "verified": false
    }
  ],
  "points": [
    [
      7.85,
      369.35,
      498.4,
      23.5,
      210,
      151.3,
      42
    ],
    [
      7.85,
      361.05,
      487.2,
      25.5,
      210,
      147.9,
      42
    ],
    [
      7.85,
      419.15,
      565.6,
      24,
      210,
      171.7,
      42
    ],
    [
      7.85,
      444.05,
      599.2,
      25.5,
      210,
      181.9,
      42
    ],
    [
      7.85,
      435.75,
      588,
      25,
      210,
      178.5,
      42
    ]
  ],
  "machinability": "Good",
  "weldability": "Good",
  "corrosion_resistance": "Poor",
  "meta": {
    "row_count": 5,
    "subcategory_variants": [
      "Stainless Steel - Ferritic/Martensitic"
    ],
    "conditions": [
      "Normalized",
      "Quenched",
      "Tempered (200°C",
      "Tempered (400°C",
      "Tempered (600°C"
    ],
    "_r173_note_applied": true,
    "specs": [
      {
        "id": "AMS 6345",
        "org": "AMS"
      },
      {
        "id": "DIN 1.7218",
        "org": "DIN"
      }
    ]
  },
  "fracture_toughness": 90,
  "fatigue_strength": 380,
  "density": 7.85,
  "yield_strength": 700,
  "uts": 850,
  "elongation": 25,
  "modulus": 205,
  "hardness": 171.7,
  "thermal_conductivity": 42,
  "impact_strength": 35,
  "manufacturer": "Generic",
  "process": "Wrought",
  "source": "MatWeb — AISI 4130 / DIN 1.7218",
  "aliases": [
    "UNS G41300",
    "DIN 1.7218",
    "25CrMo4",
    "JIS SCM430"
  ],
  "families": [
    "Metal",
    "Alloy Steel - Cr-Mo",
    "Iron-based"
  ],
  "fatigue_estimated": false,
  "electrical_conductivity": 7.5,
  "max_service_temp": 425,
  "thermal_expansion": 12.2,
  "poisson_ratio": 0.29,
  "specific_heat": 477,
  "melting_point": 1432,
  "price_per_kg": 3,
  "price_per_cm3": 0.0235,
  "popularity": 4.07,
  "machining_cost_factor": 0.9,
  "ht_cost_factor": 1.3,
  "price_condition_factor": 1.18,
  "price_form_factor": 1.05,
  "price_grade_premium": 1.03,
  "delivered_price_per_kg": 3.83,
  "total_cost_estimate": 3.45,
  "tolerance_class": "IT10-12",
  "rohs_compliant": true,
  "story": "AISI 4130 은 Cr-Mo 저합금강 (C 0.28-0.33%, Cr 0.8-1.1%, Mo 0.15-0.25%) — 한국 KS D 3753 의 SCM430, 일본 JIS SCM430 와 동일합니다. 1930년대 NACA (NASA 의 전신) 항공기 fuselage tubing 표준으로 도입되며 'aircraft tubing' 이라는 별명을 얻었어요.\n\nNorman Goodyear 와 NACA Langley 연구소가 1932년 항공기 시제기의 wing strut + landing gear 에 4130 seamless tubing 을 도입하며 본격 응용. 2차 대전 동안 P-51 Mustang, B-17 Flying Fortress, Spitfire 의 fuselage frame 모두 4130 tubing 으로 제작됐고, 이후 항공·우주·모터스포츠의 baseline 합금이 됐습니다.\n\n현대 응용 — 모터사이클 frame (BMX, mountain bike — Mongoose, GT Bicycles), motorsports roll cage (NASCAR 표준은 4130 seamless tubing), 항공기 motor mount / wing strut, F1 suspension wishbone, pressure vessel (compressed air receiver, oxygen cylinder), oil & gas drilling pipe. 가격이 4140 의 약 1.3배이지만 weldability + machinability 가 우수해 thin-wall tubing 응용에서 절대 우위입니다.\n\nHT — Annealed (HRC 22) → Normalized (σy 460, HRC 27) → Q+T (σy 700-1100 MPa, HRC 28-42). Aerospace tubing 은 보통 normalized condition 으로 공급. AWS D17.1 표준의 항공 welding spec 적용.",
  "story_refs": [
    "AMS 6346 (4130 sheet/plate) / AMS 6360 (tubing)",
    "ASTM A519 (Steel Mechanical Tubing)",
    "JIS G 4053 / KS D 3753 (SCM430)",
    "NACA TR-540 (1935) 'Strength Tests of Steel Tubing for Aircraft Use'"
  ],
  "confidence_tier": "medium",
  "industry_note": "UNS G41300 / DIN 1.7218 / 25CrMo4 / JIS SCM430 / KS SCM430 / EN16 — Cr-Mo low-alloy steel (C 0.28-0.33, Cr 0.8-1.1, Mo 0.15-0.25). Aircraft tubing (welded tube frame), airframe weldment, motorcycle frame, pressure vessel. 아주 좋은 weldability — GTAW/SMAW (preheat 100°C, PWHT 500°C)."
}

File: data/registry/entries/met/MET-0080.json
{
  "stable_id": "MET-0080",
  "family": {
    "category": "F-MET",
    "subcategory": "F-MET-alloy-steel-cr-mo",
    "alloy_base": "F-AB-aisi-4130",
    "element_families": [
      "F-EL-iron-based"
    ]
  },
  "legacy_id": "G_0247",
  "origin": "generic(csv)",
  "id": "G_0247",
  "name": "AISI 4130 — Strain-hardened (Wrought)",
  "category": "Metal",
  "subcategory": "Alloy Steel - Cr-Mo",
  "tier": "generic",
  "manufacturers": [
    "Generic"
  ],
  "machines": [],
  "processes": [
    "Wrought"
  ],
  "heat_treatment": "Strain-hardened",
  "ranges": {
    "density": {
      "min": 7.85,
      "max": 7.85,
      "typical": 7.85,
      "n": 3,
      "confidence": "handbook"
    },
    "yield_strength": {
      "min": 460,
      "max": 1100,
      "typical": 700,
      "n": 3,
      "confidence": "handbook"
    },
    "uts": {
      "min": 670,
      "max": 1300,
      "typical": 850,
      "n": 3,
      "confidence": "handbook"
    },
    "elongation": {
      "min": 20.25,
      "max": 27.25,
      "typical": 25.75,
      "n": 3,
      "confidence": "measured"
    },
    "modulus": {
      "min": 200,
      "max": 210,
      "typical": 205,
      "n": 3,
      "confidence": "handbook"
    },
    "hardness": {
      "min": 146.2,
      "max": 193.8,
      "typical": 183.6,
      "n": 3,
      "confidence": "measured"
    },
    "thermal_conductivity": {
      "min": 42,
      "max": 42,
      "typical": 42,
      "n": 3,
      "confidence": "measured"
    },
    "fatigue_strength": {
      "min": 280,
      "max": 480,
      "typical": 380,
      "n": 3,
      "confidence": "handbook",
      "provenance": "alloy:4130 × HT:cold worked (f×1.15, i×0.65)"
    },
    "impact_strength": {
      "min": 16,
      "max": 29,
      "typical": 23,
      "n": 3,
      "confidence": "handbook",
      "provenance": "alloy:4130 × HT:cold worked (f×1.15, i×0.65)"
    },
    "fracture_toughness": {
      "min": 72,
      "max": 72,
      "typical": 72,
      "n": 0,
      "estimated": false,
      "confidence": "handbook",
      "provenance": "alloy-specific KIC × HT:cold worked (k×0.8)"
    },
    "electrical_conductivity": {
      "min": 7.5,
      "max": 7.5,
      "typical": 7.5,
      "n": 0,
      "estimated": false,
      "confidence": "handbook",
      "provenance": "alloy:4130"
    },
    "max_service_temp": {
      "min": 425,
      "max": 425,
      "typical": 425,
      "n": 0,
      "estimated": false,
      "confidence": "handbook",
      "provenance": "alloy:4130"
    },
    "thermal_expansion": {
      "min": 12.2,
      "max": 12.2,
      "typical": 12.2,
      "n": 0,
      "estimated": false,
      "confidence": "handbook",
      "provenance": "alloy:4130"
    },
    "poisson_ratio": {
      "min": 0.29,
      "max": 0.29,
      "typical": 0.29,
      "n": 0,
      "estimated": false,
      "confidence": "handbook",
      "provenance": "alloy:4130"
    },
    "specific_heat": {
      "min": 477,
      "max": 477,
      "typical": 477,
      "n": 0,
      "estimated": false,
      "confidence": "handbook",
      "provenance": "alloy:4130"
    },
    "melting_point": {
      "min": 1432,
      "max": 1432,
      "typical": 1432,
      "n": 0,
      "estimated": false,
      "confidence": "handbook",
      "provenance": "alloy:4130"
    },
    "price_per_kg": {
      "min": 3,
      "max": 3,
      "typical": 3,
      "n": 0,
      "estimated": false,
      "confidence": "handbook",
      "provenance": "alloy:4130"
    },
    "price_per_cm3": {
      "min": 0.0235,
      "max": 0.0235,
      "typical": 0.0235,
      "n": 0,
      "estimated": false,
      "confidence": "handbook",
      "provenance": "alloy:4130"
    },
    "delivered_price_per_kg": {
      "min": 3.5,
      "max": 3.5,
      "typical": 3.5,
      "n": 0,
      "estimated": true,
      "confidence": "derived"
    }
  },
  "composition": {
    "Fe": "balance",
    "C": "0.30~0.50",
    "Cr": "0.80~1.10",
    "Mo": "0.15~0.30",
    "Mn": "0.40~0.90"
  },
  "sources": [
    {
      "label": "MatWeb — AISI 4130 / DIN 1.7218",
      "url": "https://www.matweb.com/search/QuickText.aspx?SearchText=AISI+4130",
      "verified": false
    },
    {
      "label": "ASM Handbook Vol. 1: Irons, Steels & High-Performance Alloys",
      "url": null,
      "verified": false
    },
    {
      "label": "MatWeb — search \"AISI 4130\"",
      "url": "https://www.matweb.com/search/QuickText.aspx?SearchText=AISI%204130",
      "verified": false
    },
    {
      "label": "ASM Handbook Vol.1 — AISI 4130 Cr-Mo aerospace",
      "url": "https://www.asminternational.org/asm-handbook-volume-1-properties-and-selection-irons-steels-and-high-performance-alloys",
      "verified": true
    },
    {
      "label": "MMPDS-08 — AISI 4130 normalized + tempered",
      "url": "https://www.mmpds.org/",
      "verified": false
    },
    {
      "label": "AMS 6345 — 4130 sheet, strip, plate",
      "url": "https://www.sae.org/standards/content/ams6345/",
      "verified": false
    }
  ],
  "points": [
    [
      7.85,
      356.9,
      481.6,
      20.25,
      210,
      146.2,
      42
    ],
    [
      7.85,
      473.1,
      638.4,
      27.25,
      210,
      193.8,
      42
    ],
    [
      7.85,
      448.2000000000001,
      604.8000000000001,
      25.75,
      210,
      183.6,
      42
    ]
  ],
  "machinability": "Good",
  "weldability": "Good",
  "corrosion_resistance": "Poor",
  "meta": {
    "row_count": 3,
    "subcategory_variants": [
      "Stainless Steel - Ferritic/Martensitic"
    ],
    "conditions": [
      "As-Rolled",
      "Cold Rolled",
      "Hot Rolled"
    ],
    "_r173_note_applied": true,
    "specs": [
      {
        "id": "AMS 6345",
        "org": "AMS"
      },
      {
        "id": "DIN 1.7218",
        "org": "DIN"
      }
    ]
  },
  "fracture_toughness": 72,
  "fatigue_strength": 380,
  "density": 7.85,
  "yield_strength": 700,
  "uts": 850,
  "elongation": 25.75,
  "modulus": 205,
  "hardness": 183.6,
  "thermal_conductivity": 42,
  "impact_strength": 23,
  "manufacturer": "Generic",
  "process": "Wrought",
  "source": "MatWeb — AISI 4130 / DIN 1.7218",
  "aliases": [
    "UNS G41300",
    "DIN 1.7218",
    "25CrMo4",
    "JIS SCM430"
  ],
  "families": [
    "Metal",
    "Alloy Steel - Cr-Mo",
    "Iron-based"
  ],
  "fatigue_estimated": false,
  "electrical_conductivity": 7.5,
  "max_service_temp": 425,
  "thermal_expansion": 12.2,
  "poisson_ratio": 0.29,
  "specific_heat": 477,
  "melting_point": 1432,
  "price_per_kg": 3,
  "price_per_cm3": 0.0235,
  "popularity": 4.03,
  "machining_cost_factor": 0.9,
  "ht_cost_factor": 1.1,
  "price_condition_factor": 1.08,
  "price_form_factor": 1.05,
  "price_grade_premium": 1.03,
  "delivered_price_per_kg": 3.5,
  "total_cost_estimate": 3.15,
  "tolerance_class": "IT10-12",
  "rohs_compliant": true,
  "story": "AISI 4130 은 Cr-Mo 저합금강 (C 0.28-0.33%, Cr 0.8-1.1%, Mo 0.15-0.25%) — 한국 KS D 3753 의 SCM430, 일본 JIS SCM430 와 동일합니다. 1930년대 NACA (NASA 의 전신) 항공기 fuselage tubing 표준으로 도입되며 'aircraft tubing' 이라는 별명을 얻었어요.\n\nNorman Goodyear 와 NACA Langley 연구소가 1932년 항공기 시제기의 wing strut + landing gear 에 4130 seamless tubing 을 도입하며 본격 응용. 2차 대전 동안 P-51 Mustang, B-17 Flying Fortress, Spitfire 의 fuselage frame 모두 4130 tubing 으로 제작됐고, 이후 항공·우주·모터스포츠의 baseline 합금이 됐습니다.\n\n현대 응용 — 모터사이클 frame (BMX, mountain bike — Mongoose, GT Bicycles), motorsports roll cage (NASCAR 표준은 4130 seamless tubing), 항공기 motor mount / wing strut, F1 suspension wishbone, pressure vessel (compressed air receiver, oxygen cylinder), oil & gas drilling pipe. 가격이 4140 의 약 1.3배이지만 weldability + machinability 가 우수해 thin-wall tubing 응용에서 절대 우위입니다.\n\nHT — Annealed (HRC 22) → Normalized (σy 460, HRC 27) → Q+T (σy 700-1100 MPa, HRC 28-42). Aerospace tubing 은 보통 normalized condition 으로 공급. AWS D17.1 표준의 항공 welding spec 적용.",
  "story_refs": [
    "AMS 6346 (4130 sheet/plate) / AMS 6360 (tubing)",
    "ASTM A519 (Steel Mechanical Tubing)",
    "JIS G 4053 / KS D 3753 (SCM430)",
    "NACA TR-540 (1935) 'Strength Tests of Steel Tubing for Aircraft Use'"
  ],
  "confidence_tier": "medium",
  "industry_note": "UNS G41300 / DIN 1.7218 / 25CrMo4 / JIS SCM430 / KS SCM430 / EN16 — Cr-Mo low-alloy steel (C 0.28-0.33, Cr 0.8-1.1, Mo 0.15-0.25). Aircraft tubing (welded tube frame), airframe weldment, motorcycle frame, pressure vessel. 아주 좋은 weldability — GTAW/SMAW (preheat 100°C, PWHT 500°C)."
}

File: data/registry/entries/met/MET-0081.json
{
  "stable_id": "MET-0081",
  "family": {
    "category": "F-MET",
    "subcategory": "F-MET-alloy-steel-cr-mo",
    "alloy_base": "F-AB-aisi-4140",
    "element_families": [
      "F-EL-iron-based"
    ]
  },
  "legacy_id": "G_0251",
  "origin": "generic(csv)",
  "id": "G_0251",
  "name": "AISI 4140 — Annealed (Wrought)",
  "category": "Metal",
  "subcategory": "Alloy Steel - Cr-Mo",
  "tier": "generic",
  "manufacturers": [
    "Generic"
  ],
  "machines": [],
  "processes": [
    "Wrought"
  ],
  "heat_treatment": "Annealed",
  "ranges": {
    "density": {
      "min": 7.85,
      "max": 7.85,
      "typical": 7.85,
      "n": 1,
      "confidence": "handbook"
    },
    "yield_strength": {
      "min": 624.8,
      "max": 624.8,
      "typical": 624.8,
      "n": 1,
      "confidence": "handbook"
    },
    "uts": {
      "min": 880,
      "max": 880,
      "typical": 880,
      "n": 1,
      "confidence": "handbook"
    },
    "elongation": {
      "min": 15.81,
      "max": 15.81,
      "typical": 15.81,
      "n": 1,
      "confidence": "handbook"
    },
    "modulus": {
      "min": 200,
      "max": 210,
      "typical": 205,
      "n": 1,
      "confidence": "handbook"
    },
    "hardness": {
      "min": 246.4,
      "max": 246.4,
      "typical": 246.4,
      "n": 1,
      "confidence": "handbook"
    },
    "thermal_conductivity": {
      "min": 42,
      "max": 42,
      "typical": 42,
      "n": 1,
      "confidence": "handbook"
    },
    "fatigue_strength": {
      "min": 153,
      "max": 207,
      "typical": 180,
      "n": 3,
      "confidence": "handbook",
      "provenance": "realprops:4140 × HT:fully annealed (soft) (f×0.45, i×2.8)"
    },
    "impact_strength": {
      "min": 112,
      "max": 196,
      "typical": 154,
      "n": 3,
      "confidence": "handbook",
      "provenance": "realprops:4140 × HT:fully annealed (soft) (f×0.45, i×2.8)"
    },
    "fracture_toughness": {
      "min": 128,
      "max": 128,
      "typical": 128,
      "n": 0,
      "estimated": false,
      "confidence": "handbook",
      "provenance": "alloy-specific KIC × HT:fully annealed (soft) (k×1.6)"
    },
    "electrical_conductivity": {
      "min": 7,
      "max": 7,
      "typical": 7,
      "n": 0,
      "estimated": false,
      "confidence": "handbook",
      "provenance": "alloy:4140"
    },
    "max_service_temp": {
      "min": 425,
      "max": 425,
      "typical": 425,
      "n": 0,
      "estimated": false,
      "confidence": "handbook",
      "provenance": "alloy:4140"
    },
    "thermal_expansion": {
      "min": 12.3,
      "max": 12.3,
      "typical": 12.3,
      "n": 0,
      "estimated": false,
      "confidence": "handbook",
      "provenance": "alloy:4140"
    },
    "poisson_ratio": {
      "min": 0.29,
      "max": 0.29,
      "typical": 0.29,
      "n": 0,
      "estimated": false,
      "confidence": "handbook",
      "provenance": "alloy:4140"
    },
    "specific_heat": {
      "min": 473,
      "max": 473,
      "typical": 473,
      "n": 0,
      "estimated": false,
      "confidence": "handbook",
      "provenance": "alloy:4140"
    },
    "melting_point": {
      "min": 1426,
      "max": 1426,
      "typical": 1426,
      "n": 0,
      "estimated": false,
      "confidence": "handbook",
      "provenance": "alloy:4140"
    },
    "price_per_kg": {
      "min": 2.8,
      "max": 2.8,
      "typical": 2.8,
      "n": 0,
      "estimated": false,
      "confidence": "handbook",
      "provenance": "alloy:4140"
    },
    "price_per_cm3": {
      "min": 0.022,
      "max": 0.022,
      "typical": 0.022,
      "n": 0,
      "estimated": false,
      "confidence": "handbook",
      "provenance": "alloy:4140"
    },
    "delivered_price_per_kg": {
      "min": 3.12,
      "max": 3.12,
      "typical": 3.12,
      "n": 0,
      "estimated": true,
      "confidence": "derived"
    }
  },
  "composition": {
    "Fe": "balance",
    "C": "0.30~0.50",
    "Cr": "0.80~1.10",
    "Mo": "0.15~0.30",
    "Mn": "0.40~0.90"
  },
  "sources": [
    {
      "label": "MatWeb — AISI 4140 / DIN 1.7225 (42CrMo4)",
      "url": "https://www.matweb.com/search/QuickText.aspx?SearchText=AISI+4140",
      "verified": false
    },
    {
      "label": "ASM Handbook Vol. 1: Irons, Steels & High-Performance Alloys",
      "url": null,
      "verified": false
    },
    {
      "label": "MatWeb — search \"AISI 4140\"",
      "url": "https://www.matweb.com/search/QuickText.aspx?SearchText=AISI%204140",
      "verified": false
    },
    {
      "label": "ASM Handbook Vol.1 — Cr-Mo Steels: 4140",
      "url": "https://www.asminternational.org/asm-handbook-volume-1-properties-and-selection-irons-steels-and-high-performance-alloys",
      "verified": true
    },
    {
      "label": "MatWeb — AISI 4140 Q+T",
      "url": "https://www.matweb.com/search/DataSheet.aspx?MatGUID=fd0a82eb691f4be08b2bf5d04eee9f97",
      "verified": false
    },
    {
      "label": "DIN EN 10083-3 — 42CrMo4 quenched & tempered steel",
      "url": "https://www.dinmedia.de/en/standard/din-en-10083-3/",
      "verified": false
    }
  ],
  "points": [
    [
      7.85,
      624.8,
      880,
      15.81,
      210,
      246.4,
      42
    ]
  ],
  "machinability": "Good",
  "weldability": "Good",
  "corrosion_resistance": "Poor",
  "meta": {
    "row_count": 1,
    "subcategory_variants": [
      "Stainless Steel - Ferritic/Martensitic"
    ],
    "conditions": [
      "Annealed"
    ],
    "_r173_note_applied": true,
    "specs": [
      {
        "id": "EN 10083-3",
        "org": "EN"
      },
      {
        "id": "DIN 1.7225",
        "org": "DIN"
      }
    ]
  },
  "fracture_toughness": 128,
  "fatigue_strength": 180,
  "density": 7.85,
  "yield_strength": 624.8,
  "uts": 880,
  "elongation": 15.81,
  "modulus": 205,
  "hardness": 246.4,
  "thermal_conductivity": 42,
  "impact_strength": 154,
  "manufacturer": "Generic",
  "process": "Wrought",
  "source": "MatWeb — AISI 4140 / DIN 1.7225 (42CrMo4)",
  "aliases": [
    "UNS G41400",
    "DIN 1.7225",
    "42CrMo4",
    "JIS SCM440",
    "EN19",
    "GB 42CrMo"
  ],
  "families": [
    "Metal",
    "Alloy Steel - Cr-Mo",
    "Iron-based"
  ],
  "fatigue_estimated": false,
  "elevated_temp": [
    {
      "temp": 20,
      "ys": 655,
      "uts": 850,
      "E": 210
    },
    {
      "temp": 200,
      "ys": 600,
      "uts": 790,
      "E": 200
    },
    {
      "temp": 425,
      "ys": 520,
      "uts": 710,
      "E": null
    },
    {
      "temp": 540,
      "ys": 380,
      "uts": 540,
      "E": null
    }
  ],
  "electrical_conductivity": 7,
  "max_service_temp": 425,
  "thermal_expansion": 12.3,
  "poisson_ratio": 0.29,
  "specific_heat": 473,
  "melting_point": 1426,
  "price_per_kg": 2.8,
  "price_per_cm3": 0.022,
  "popularity": 5,
  "machining_cost_factor": 1.1,
  "ht_cost_factor": 1.1,
  "price_condition_factor": 1.02,
  "price_form_factor": 1.05,
  "price_grade_premium": 1.04,
  "delivered_price_per_kg": 3.12,
  "total_cost_estimate": 3.43,
  "tolerance_class": "IT10-12",
  "rohs_compliant": true,
  "story": "1923년 SAE 의 새 numbering system 이 4xxx 시리즈를 Mo-bearing low-alloy steel 로 지정하면서 그 중 4140 — 1.0% Cr + 0.20% Mo + 0.40% C — 가 'general purpose Cr-Mo' 표준으로 등장합니다. 1941년 AISI 와 SAE 가 통합 numbering 을 합의하면서 정식 등재됐고, EU 표준명 42CrMo4 (EN 10083-3) 는 1971년 등록됐어요.\n\n4140 의 의의는 Mo 0.2% 의 역할에 있어요. tempering brittleness (350-450°C 영역에서 σ 인접 P, S 가 입계 석출) 를 억제하면서, Cr 1% 가 경화능 (hardenability) 을 ø100 mm 두께까지 보장하는 거죠 — 가장 두꺼운 단조에서도 균일한 σ_y 700+ MPa 가 나옵니다. 응용 — 자동차·트럭의 axle shaft / crankshaft / connecting rod, 정유소 valve body, 광업 conveyor pin, 공작기계 spindle, 풍력 발전 main shaft (NREL 1.5 MW reference design), 핵발전소 reactor coolant pump shaft. 가장 흔히 만져지는 alloy steel 의 가장 흔한 grade 라고 보면 됩니다.",
  "story_refs": [
    "SAE J404 (1930) \"Chemical Compositions of SAE Alloy Steels\"",
    "Roberts G A, Krauss G & Kennedy R (1998) Tool Steels, 5th ed., ASM",
    "Bhadeshia H K D H & Honeycombe R W K (2017) Steels: Microstructure and Properties, 4th ed."
  ],
  "confidence_tier": "medium",
  "industry_note": "UNS G41400 / DIN 1.7225 (42CrMo4) / JIS SCM440 / KS SCM440 — Cr-Mo low-alloy steel (C 0.38-0.43, Cr 0.8-1.1, Mo 0.15-0.25). Crank shafts, gears, axles, ASTM A193 B7 bolts. AM LPBF 의 표준 high-strength steel."
}
