Repository: slmhlight/GRANTA

# AM Materials Explorer

ANSYS Granta-style **additive-manufacturing (AM) materials database** — an interactive
web app for exploring metal & polymer materials through dynamic Ashby charts, advanced
filtering, **range-based property data**, and **cited manufacturer datasheets**.

> 적층제조(AM) 소재 데이터베이스 탐색기. 대화형 Ashby 차트, 고급 필터링, **물성 range 데이터**,
> **데이터시트 출처 추적**을 제공합니다.

## Features
- **Range-based properties** — every property is a `min · typical · max` aggregated from real data points (heat treatments × build direction × vendors), shown as smooth property envelopes on the Ashby chart and min–max sub-lines in the detail panel.

File: data/registry/entries/met/MET-0082.json
{
  "stable_id": "MET-0082",
  "family": {
    "category": "F-MET",
    "subcategory": "F-MET-alloy-steel-cr-mo",
    "alloy_base": "F-AB-aisi-4140",
    "element_families": [
      "F-EL-iron-based"
    ]
  },
  "legacy_id": "G_0252",
  "origin": "generic(csv)",
  "id": "G_0252",
  "name": "AISI 4140 — As-cast / forged (Wrought)",
  "category": "Metal",
  "subcategory": "Alloy Steel - Cr-Mo",
  "tier": "generic",
  "manufacturers": [
    "Generic"
  ],
  "machines": [],
  "processes": [
    "Wrought"
  ],
  "heat_treatment": "As-cast / forged",
  "ranges": {
    "density": {
      "min": 7.85,
      "max": 7.85,
      "typical": 7.85,
      "n": 2,
      "confidence": "handbook"
    },
    "yield_strength": {
      "min": 710,
      "max": 781,
      "typical": 781,
      "n": 2,
      "confidence": "handbook"
    },
    "uts": {
      "min": 1000,
      "max": 1100,
      "typical": 1100,
      "n": 2,
      "confidence": "handbook"
    },
    "elongation": {
      "min": 14.45,
      "max": 16.15,
      "typical": 16.15,
      "n": 2,
      "confidence": "handbook"
    },
    "modulus": {
      "min": 200,
      "max": 210,
      "typical": 205,
      "n": 2,
      "confidence": "handbook"
    },
    "hardness": {
      "min": 280,
      "max": 308,
      "typical": 308,
      "n": 2,
      "confidence": "handbook"
    },
    "thermal_conductivity": {
      "min": 42,
      "max": 42,
      "typical": 42,
      "n": 2,
      "confidence": "handbook"
    },
    "fatigue_strength": {
      "min": 221,
      "max": 299,
      "typical": 260,
      "n": 3,
      "confidence": "handbook",
      "provenance": "realprops:4140 × HT:as-cast/forged (no temper) (f×0.65, i×1.8)"
    },
    "impact_strength": {
      "min": 72,
      "max": 126,
      "typical": 99,
      "n": 3,
      "confidence": "handbook",
      "provenance": "realprops:4140 × HT:as-cast/forged (no temper) (f×0.65, i×1.8)"
    },
    "fracture_toughness": {
      "min": 104,
      "max": 104,
      "typical": 104,
      "n": 0,
      "estimated": false,
      "confidence": "handbook",
      "provenance": "alloy-specific KIC × HT:as-cast/forged (no temper) (k×1.3)"
    },
    "electrical_conductivity": {
      "min": 7,
      "max": 7,
      "typical": 7,
      "n": 0,
      "estimated": false,
      "confidence": "handbook",
      "provenance": "alloy:4140"
    },
    "max_service_temp": {
      "min": 425,
      "max": 425,
      "typical": 425,
      "n": 0,
      "estimated": false,
      "confidence": "handbook",
      "provenance": "alloy:4140"
    },
    "thermal_expansion": {
      "min": 12.3,
      "max": 12.3,
      "typical": 12.3,
      "n": 0,
      "estimated": false,
      "confidence": "handbook",
      "provenance": "alloy:4140"
    },
    "poisson_ratio": {
      "min": 0.29,
      "max": 0.29,
      "typical": 0.29,
      "n": 0,
      "estimated": false,
      "confidence": "handbook",
      "provenance": "alloy:4140"
    },
    "specific_heat": {
      "min": 473,
      "max": 473,
      "typical": 473,
      "n": 0,
      "estimated": false,
      "confidence": "handbook",
      "provenance": "alloy:4140"
    },
    "melting_point": {
      "min": 1426,
      "max": 1426,
      "typical": 1426,
      "n": 0,
      "estimated": false,
      "confidence": "handbook",
      "provenance": "alloy:4140"
    },
    "price_per_kg": {
      "min": 2.8,
      "max": 2.8,
      "typical": 2.8,
      "n": 0,
      "estimated": false,
      "confidence": "handbook",
      "provenance": "alloy:4140"
    },
    "price_per_cm3": {
      "min": 0.022,
      "max": 0.022,
      "typical": 0.022,
      "n": 0,
      "estimated": false,
      "confidence": "handbook",
      "provenance": "alloy:4140"
    },
    "delivered_price_per_kg": {
      "min": 3.06,
      "max": 3.06,
      "typical": 3.06,
      "n": 0,
      "estimated": true,
      "confidence": "derived"
    }
  },
  "composition": {
    "Fe": "balance",
    "C": "0.30~0.50",
    "Cr": "0.80~1.10",
    "Mo": "0.15~0.30",
    "Mn": "0.40~0.90"
  },
  "sources": [
    {
      "label": "MatWeb — AISI 4140 / DIN 1.7225 (42CrMo4)",
      "url": "https://www.matweb.com/search/QuickText.aspx?SearchText=AISI+4140",
      "verified": false
    },
    {
      "label": "ASM Handbook Vol. 1: Irons, Steels & High-Performance Alloys",
      "url": null,
      "verified": false
    },
    {
      "label": "MatWeb — search \"AISI 4140\"",
      "url": "https://www.matweb.com/search/QuickText.aspx?SearchText=AISI%204140",
      "verified": false
    },
    {
      "label": "ASM Handbook Vol.1 — Cr-Mo Steels: 4140",
      "url": "https://www.asminternational.org/asm-handbook-volume-1-properties-and-selection-irons-steels-and-high-performance-alloys",
      "verified": true
    },
    {
      "label": "MatWeb — AISI 4140 Q+T",
      "url": "https://www.matweb.com/search/DataSheet.aspx?MatGUID=fd0a82eb691f4be08b2bf5d04eee9f97",
      "verified": false
    },
    {
      "label": "DIN EN 10083-3 — 42CrMo4 quenched & tempered steel",
      "url": "https://www.dinmedia.de/en/standard/din-en-10083-3/",
      "verified": false
    }
  ],
  "points": [
    [
      7.85,
      781.0000000000001,
      1100,
      14.45,
      210,
      308,
      42
    ],
    [
      7.85,
      710,
      1000,
      16.15,
      210,
      280,
      42
    ]
  ],
  "machinability": "Good",
  "weldability": "Good",
  "corrosion_resistance": "Poor",
  "meta": {
    "row_count": 2,
    "subcategory_variants": [
      "Stainless Steel - Ferritic/Martensitic"
    ],
    "conditions": [
      "As-Cast",
      "As-Forged"
    ],
    "_r173_note_applied": true,
    "specs": [
      {
        "id": "EN 10083-3",
        "org": "EN"
      },
      {
        "id": "DIN 1.7225",
        "org": "DIN"
      }
    ]
  },
  "fracture_toughness": 104,
  "fatigue_strength": 260,
  "density": 7.85,
  "yield_strength": 781,
  "uts": 1100,
  "elongation": 16.15,
  "modulus": 205,
  "hardness": 308,
  "thermal_conductivity": 42,
  "impact_strength": 99,
  "manufacturer": "Generic",
  "process": "Wrought",
  "source": "MatWeb — AISI 4140 / DIN 1.7225 (42CrMo4)",
  "aliases": [
    "UNS G41400",
    "DIN 1.7225",
    "42CrMo4",
    "JIS SCM440",
    "EN19",
    "GB 42CrMo"
  ],
  "families": [
    "Metal",
    "Alloy Steel - Cr-Mo",
    "Iron-based"
  ],
  "fatigue_estimated": false,
  "elevated_temp": [
    {
      "temp": 20,
      "ys": 655,
      "uts": 850,
      "E": 210
    },
    {
      "temp": 200,
      "ys": 600,
      "uts": 790,
      "E": 200
    },
    {
      "temp": 425,
      "ys": 520,
      "uts": 710,
      "E": null
    },
    {
      "temp": 540,
      "ys": 380,
      "uts": 540,
      "E": null
    }
  ],
  "electrical_conductivity": 7,
  "max_service_temp": 425,
  "thermal_expansion": 12.3,
  "poisson_ratio": 0.29,
  "specific_heat": 473,
  "melting_point": 1426,
  "price_per_kg": 2.8,
  "price_per_cm3": 0.022,
  "popularity": 5,
  "machining_cost_factor": 1.1,
  "ht_cost_factor": 1,
  "price_condition_factor": 1,
  "price_form_factor": 1.05,
  "price_grade_premium": 1.04,
  "delivered_price_per_kg": 3.06,
  "total_cost_estimate": 3.36,
  "tolerance_class": "IT10-12",
  "rohs_compliant": true,
  "story": "1923년 SAE 의 새 numbering system 이 4xxx 시리즈를 Mo-bearing low-alloy steel 로 지정하면서 그 중 4140 — 1.0% Cr + 0.20% Mo + 0.40% C — 가 'general purpose Cr-Mo' 표준으로 등장합니다. 1941년 AISI 와 SAE 가 통합 numbering 을 합의하면서 정식 등재됐고, EU 표준명 42CrMo4 (EN 10083-3) 는 1971년 등록됐어요.\n\n4140 의 의의는 Mo 0.2% 의 역할에 있어요. tempering brittleness (350-450°C 영역에서 σ 인접 P, S 가 입계 석출) 를 억제하면서, Cr 1% 가 경화능 (hardenability) 을 ø100 mm 두께까지 보장하는 거죠 — 가장 두꺼운 단조에서도 균일한 σ_y 700+ MPa 가 나옵니다. 응용 — 자동차·트럭의 axle shaft / crankshaft / connecting rod, 정유소 valve body, 광업 conveyor pin, 공작기계 spindle, 풍력 발전 main shaft (NREL 1.5 MW reference design), 핵발전소 reactor coolant pump shaft. 가장 흔히 만져지는 alloy steel 의 가장 흔한 grade 라고 보면 됩니다.",
  "story_refs": [
    "SAE J404 (1930) \"Chemical Compositions of SAE Alloy Steels\"",
    "Roberts G A, Krauss G & Kennedy R (1998) Tool Steels, 5th ed., ASM",
    "Bhadeshia H K D H & Honeycombe R W K (2017) Steels: Microstructure and Properties, 4th ed."
  ],
  "confidence_tier": "medium",
  "industry_note": "UNS G41400 / DIN 1.7225 (42CrMo4) / JIS SCM440 / KS SCM440 — Cr-Mo low-alloy steel (C 0.38-0.43, Cr 0.8-1.1, Mo 0.15-0.25). Crank shafts, gears, axles, ASTM A193 B7 bolts. AM LPBF 의 표준 high-strength steel."
}

File: data/registry/entries/met/MET-0083.json
{
  "stable_id": "MET-0083",
  "family": {
    "category": "F-MET",
    "subcategory": "F-MET-alloy-steel-cr-mo",
    "alloy_base": "F-AB-aisi-4140",
    "element_families": [
      "F-EL-iron-based"
    ]
  },
  "legacy_id": "G_0254",
  "origin": "generic(csv)",
  "id": "G_0254",
  "name": "AISI 4140 — As-supplied (Wrought)",
  "category": "Metal",
  "subcategory": "Alloy Steel - Cr-Mo",
  "tier": "generic",
  "manufacturers": [
    "Generic"
  ],
  "machines": [],
  "processes": [
    "Wrought"
  ],
  "heat_treatment": "Mill-annealed (ASTM default)",
  "ranges": {
    "density": {
      "min": 7.85,
      "max": 7.85,
      "typical": 7.85,
      "n": 5,
      "confidence": "handbook"
    },
    "yield_strength": {
      "min": 667.4,
      "max": 809.4,
      "typical": 788.1,
      "n": 5,
      "confidence": "measured"
    },
    "uts": {
      "min": 940,
      "max": 1140,
      "typical": 1110,
      "n": 5,
      "confidence": "measured"
    },
    "elongation": {
      "min": 13.43,
      "max": 18.53,
      "typical": 18.02,
      "n": 5,
      "confidence": "measured"
    },
    "modulus": {
      "min": 200,
      "max": 210,
      "typical": 205,
      "n": 5,
      "confidence": "handbook"
    },
    "hardness": {
      "min": 263.2,
      "max": 319.2,
      "typical": 310.8,
      "n": 5,
      "confidence": "measured"
    },
    "thermal_conductivity": {
      "min": 42,
      "max": 42,
      "typical": 42,
      "n": 5,
      "confidence": "measured"
    },
    "fatigue_strength": {
      "min": 153,
      "max": 207,
      "typical": 180,
      "n": 3,
      "confidence": "handbook",
      "provenance": "realprops:4140 × HT:fully annealed (soft) (f×0.45, i×2.8)"
    },
    "impact_strength": {
      "min": 112,
      "max": 196,
      "typical": 154,
      "n": 3,
      "confidence": "handbook",
      "provenance": "realprops:4140 × HT:fully annealed (soft) (f×0.45, i×2.8)"
    },
    "fracture_toughness": {
      "min": 128,
      "max": 128,
      "typical": 128,
      "n": 0,
      "estimated": false,
      "confidence": "handbook",
      "provenance": "alloy-specific KIC × HT:fully annealed (soft) (k×1.6)"
    },
    "electrical_conductivity": {
      "min": 7,
      "max": 7,
      "typical": 7,
      "n": 0,
      "estimated": false,
      "confidence": "handbook",
      "provenance": "alloy:4140"
    },
    "max_service_temp": {
      "min": 425,
      "max": 425,
      "typical": 425,
      "n": 0,
      "estimated": false,
      "confidence": "handbook",
      "provenance": "alloy:4140"
    },
    "thermal_expansion": {
      "min": 12.3,
      "max": 12.3,
      "typical": 12.3,
      "n": 0,
      "estimated": false,
      "confidence": "handbook",
      "provenance": "alloy:4140"
    },
    "poisson_ratio": {
      "min": 0.29,
      "max": 0.29,
      "typical": 0.29,
      "n": 0,
      "estimated": false,
      "confidence": "handbook",
      "provenance": "alloy:4140"
    },
    "specific_heat": {
      "min": 473,
      "max": 473,
      "typical": 473,
      "n": 0,
      "estimated": false,
      "confidence": "handbook",
      "provenance": "alloy:4140"
    },
    "melting_point": {
      "min": 1426,
      "max": 1426,
      "typical": 1426,
      "n": 0,
      "estimated": false,
      "confidence": "handbook",
      "provenance": "alloy:4140"
    },
    "price_per_kg": {
      "min": 2.8,
      "max": 2.8,
      "typical": 2.8,
      "n": 0,
      "estimated": false,
      "confidence": "handbook",
      "provenance": "alloy:4140"
    },
    "price_per_cm3": {
      "min": 0.022,
      "max": 0.022,
      "typical": 0.022,
      "n": 0,
      "estimated": false,
      "confidence": "handbook",
      "provenance": "alloy:4140"
    },
    "delivered_price_per_kg": {
      "min": 3.06,
      "max": 3.06,
      "typical": 3.06,
      "n": 0,
      "estimated": true,
      "confidence": "derived"
    }
  },
  "composition": {
    "Fe": "balance",
    "C": "0.30~0.50",
    "Cr": "0.80~1.10",
    "Mo": "0.15~0.30",
    "Mn": "0.40~0.90"
  },
  "sources": [
    {
      "label": "MatWeb — AISI 4140 / DIN 1.7225 (42CrMo4)",
      "url": "https://www.matweb.com/search/QuickText.aspx?SearchText=AISI+4140",
      "verified": false
    },
    {
      "label": "ASM Handbook Vol. 1: Irons, Steels & High-Performance Alloys",
      "url": null,
      "verified": false
    },
    {
      "label": "MatWeb — search \"AISI 4140\"",
      "url": "https://www.matweb.com/search/QuickText.aspx?SearchText=AISI%204140",
      "verified": false
    },
    {
      "label": "ASM Handbook Vol.1 — Cr-Mo Steels: 4140",
      "url": "https://www.asminternational.org/asm-handbook-volume-1-properties-and-selection-irons-steels-and-high-performance-alloys",
      "verified": true
    },
    {
      "label": "MatWeb — AISI 4140 Q+T",
      "url": "https://www.matweb.com/search/DataSheet.aspx?MatGUID=fd0a82eb691f4be08b2bf5d04eee9f97",
      "verified": false
    },
    {
      "label": "DIN EN 10083-3 — 42CrMo4 quenched & tempered steel",
      "url": "https://www.dinmedia.de/en/standard/din-en-10083-3/",
      "verified": false
    }
  ],
  "points": [
    [
      7.85,
      788.0999999999999,
      1109.9999999999998,
      18.02,
      210,
      310.79999999999995,
      42
    ],
    [
      7.85,
      738.4,
      1040,
      13.429999999999998,
      210,
      291.2,
      42
    ],
    [
      7.85,
      788.0999999999999,
      1109.9999999999998,
      16.32,
      210,
      310.79999999999995,
      42
    ],
    [
      7.85,
      809.4,
      1140,
      18.53,
      210,
      319.2,
      42
    ],
    [
      7.85,
      667.4,
      940,
      18.53,
      210,
      263.2,
      42
    ]
  ],
  "machinability": "Good",
  "weldability": "Good",
  "corrosion_resistance": "Poor",
  "meta": {
    "row_count": 5,
    "subcategory_variants": [
      "Stainless Steel - Ferritic/Martensitic"
    ],
    "conditions": [
      "Austenitic",
      "Ferritic",
      "Martensitic",
      "Stress Relief",
      "Stress Relieved"
    ],
    "_r173_note_applied": true,
    "specs": [
      {
        "id": "EN 10083-3",
        "org": "EN"
      },
      {
        "id": "DIN 1.7225",
        "org": "DIN"
      }
    ]
  },
  "fracture_toughness": 128,
  "fatigue_strength": 180,
  "density": 7.85,
  "yield_strength": 788.1,
  "uts": 1110,
  "elongation": 18.02,
  "modulus": 205,
  "hardness": 310.8,
  "thermal_conductivity": 42,
  "impact_strength": 154,
  "manufacturer": "Generic",
  "process": "Wrought",
  "source": "MatWeb — AISI 4140 / DIN 1.7225 (42CrMo4)",
  "aliases": [
    "UNS G41400",
    "DIN 1.7225",
    "42CrMo4",
    "JIS SCM440",
    "EN19",
    "GB 42CrMo"
  ],
  "families": [
    "Metal",
    "Alloy Steel - Cr-Mo",
    "Iron-based"
  ],
  "fatigue_estimated": false,
  "elevated_temp": [
    {
      "temp": 20,
      "ys": 655,
      "uts": 850,
      "E": 210
    },
    {
      "temp": 200,
      "ys": 600,
      "uts": 790,
      "E": 200
    },
    {
      "temp": 425,
      "ys": 520,
      "uts": 710,
      "E": null
    },
    {
      "temp": 540,
      "ys": 380,
      "uts": 540,
      "E": null
    }
  ],
  "electrical_conductivity": 7,
  "max_service_temp": 425,
  "thermal_expansion": 12.3,
  "poisson_ratio": 0.29,
  "specific_heat": 473,
  "melting_point": 1426,
  "price_per_kg": 2.8,
  "price_per_cm3": 0.022,
  "popularity": 5,
  "machining_cost_factor": 1.1,
  "ht_cost_factor": 1,
  "price_condition_factor": 1,
  "price_form_factor": 1.05,
  "price_grade_premium": 1.04,
  "delivered_price_per_kg": 3.06,
  "total_cost_estimate": 3.36,
  "tolerance_class": "IT10-12",
  "rohs_compliant": true,
  "story": "1923년 SAE 의 새 numbering system 이 4xxx 시리즈를 Mo-bearing low-alloy steel 로 지정하면서 그 중 4140 — 1.0% Cr + 0.20% Mo + 0.40% C — 가 'general purpose Cr-Mo' 표준으로 등장합니다. 1941년 AISI 와 SAE 가 통합 numbering 을 합의하면서 정식 등재됐고, EU 표준명 42CrMo4 (EN 10083-3) 는 1971년 등록됐어요.\n\n4140 의 의의는 Mo 0.2% 의 역할에 있어요. tempering brittleness (350-450°C 영역에서 σ 인접 P, S 가 입계 석출) 를 억제하면서, Cr 1% 가 경화능 (hardenability) 을 ø100 mm 두께까지 보장하는 거죠 — 가장 두꺼운 단조에서도 균일한 σ_y 700+ MPa 가 나옵니다. 응용 — 자동차·트럭의 axle shaft / crankshaft / connecting rod, 정유소 valve body, 광업 conveyor pin, 공작기계 spindle, 풍력 발전 main shaft (NREL 1.5 MW reference design), 핵발전소 reactor coolant pump shaft. 가장 흔히 만져지는 alloy steel 의 가장 흔한 grade 라고 보면 됩니다.",
  "story_refs": [
    "SAE J404 (1930) \"Chemical Compositions of SAE Alloy Steels\"",
    "Roberts G A, Krauss G & Kennedy R (1998) Tool Steels, 5th ed., ASM",
    "Bhadeshia H K D H & Honeycombe R W K (2017) Steels: Microstructure and Properties, 4th ed."
  ],
  "confidence_tier": "high",
  "industry_note": "UNS G41400 / DIN 1.7225 (42CrMo4) / JIS SCM440 / KS SCM440 — Cr-Mo low-alloy steel (C 0.38-0.43, Cr 0.8-1.1, Mo 0.15-0.25). Crank shafts, gears, axles, ASTM A193 B7 bolts. AM LPBF 의 표준 high-strength steel."
}

File: data/registry/entries/met/MET-0084.json
{
  "stable_id": "MET-0084",
  "family": {
    "category": "F-MET",
    "subcategory": "F-MET-alloy-steel-cr-mo",
    "alloy_base": "F-AB-aisi-4140",
    "element_families": [
      "F-EL-iron-based"
    ]
  },
  "legacy_id": "G_0255",
  "origin": "generic(csv)",
  "id": "G_0255",
  "name": "AISI 4140 — Quenched / tempered (Wrought)",
  "category": "Metal",
  "subcategory": "Alloy Steel - Cr-Mo",
  "tier": "generic",
  "manufacturers": [
    "Generic"
  ],
  "machines": [],
  "processes": [
    "Wrought"
  ],
  "heat_treatment": "Quenched / tempered",
  "ranges": {
    "density": {
      "min": 7.85,
      "max": 7.85,
      "typical": 7.85,
      "n": 5,
      "confidence": "handbook"
    },
    "yield_strength": {
      "min": 617.7,
      "max": 759.7,
      "typical": 717.1,
      "n": 5,
      "confidence": "measured"
    },
    "uts": {
      "min": 870,
      "max": 1070,
      "typical": 1010,
      "n": 5,
      "confidence": "measured"
    },
    "elongation": {
      "min": 15.98,
      "max": 17.34,
      "typical": 17,
      "n": 5,
      "confidence": "measured"
    },
    "modulus": {
      "min": 200,
      "max": 210,
      "typical": 205,
      "n": 5,
      "confidence": "handbook"
    },
    "hardness": {
      "min": 243.6,
      "max": 299.6,
      "typical": 282.8,
      "n": 5,
      "confidence": "measured"
    },
    "thermal_conductivity": {
      "min": 42,
      "max": 42,
      "typical": 42,
      "n": 5,
      "confidence": "measured"
    },
    "fatigue_strength": {
      "min": 340,
      "max": 460,
      "typical": 400,
      "n": 3,
      "confidence": "handbook",
      "provenance": "realprops:4140"
    },
    "impact_strength": {
      "min": 40,
      "max": 70,
      "typical": 55,
      "n": 3,
      "confidence": "handbook",
      "provenance": "realprops:4140"
    },
    "fracture_toughness": {
      "min": 80,
      "max": 80,
      "typical": 80,
      "n": 0,
      "estimated": false,
      "confidence": "handbook",
      "provenance": "alloy-specific KIC"
    },
    "electrical_conductivity": {
      "min": 7,
      "max": 7,
      "typical": 7,
      "n": 0,
      "estimated": false,
      "confidence": "handbook",
      "provenance": "alloy:4140"
    },
    "max_service_temp": {
      "min": 425,
      "max": 425,
      "typical": 425,
      "n": 0,
      "estimated": false,
      "confidence": "handbook",
      "provenance": "alloy:4140"
    },
    "thermal_expansion": {
      "min": 12.3,
      "max": 12.3,
      "typical": 12.3,
      "n": 0,
      "estimated": false,
      "confidence": "handbook",
      "provenance": "alloy:4140"
    },
    "poisson_ratio": {
      "min": 0.29,
      "max": 0.29,
      "typical": 0.29,
      "n": 0,
      "estimated": false,
      "confidence": "handbook",
      "provenance": "alloy:4140"
    },
    "specific_heat": {
      "min": 473,
      "max": 473,
      "typical": 473,
      "n": 0,
      "estimated": false,
      "confidence": "handbook",
      "provenance": "alloy:4140"
    },
    "melting_point": {
      "min": 1426,
      "max": 1426,
      "typical": 1426,
      "n": 0,
      "estimated": false,
      "confidence": "handbook",
      "provenance": "alloy:4140"
    },
    "price_per_kg": {
      "min": 2.8,
      "max": 2.8,
      "typical": 2.8,
      "n": 0,
      "estimated": false,
      "confidence": "handbook",
      "provenance": "alloy:4140"
    },
    "price_per_cm3": {
      "min": 0.022,
      "max": 0.022,
      "typical": 0.022,
      "n": 0,
      "estimated": false,
      "confidence": "handbook",
      "provenance": "alloy:4140"
    },
    "delivered_price_per_kg": {
      "min": 3.61,
      "max": 3.61,
      "typical": 3.61,
      "n": 0,
      "estimated": true,
      "confidence": "derived"
    }
  },
  "composition": {
    "Fe": "balance",
    "C": "0.30~0.50",
    "Cr": "0.80~1.10",
    "Mo": "0.15~0.30",
    "Mn": "0.40~0.90"
  },
  "sources": [
    {
      "label": "MatWeb — AISI 4140 / DIN 1.7225 (42CrMo4)",
      "url": "https://www.matweb.com/search/QuickText.aspx?SearchText=AISI+4140",
      "verified": false
    },
    {
      "label": "ASM Handbook Vol. 1: Irons, Steels & High-Performance Alloys",
      "url": null,
      "verified": false
    },
    {
      "label": "MatWeb — search \"AISI 4140\"",
      "url": "https://www.matweb.com/search/QuickText.aspx?SearchText=AISI%204140",
      "verified": false
    },
    {
      "label": "ASM Handbook Vol.1 — Cr-Mo Steels: 4140",
      "url": "https://www.asminternational.org/asm-handbook-volume-1-properties-and-selection-irons-steels-and-high-performance-alloys",
      "verified": true
    },
    {
      "label": "MatWeb — AISI 4140 Q+T",
      "url": "https://www.matweb.com/search/DataSheet.aspx?MatGUID=fd0a82eb691f4be08b2bf5d04eee9f97",
      "verified": false
    },
    {
      "label": "DIN EN 10083-3 — 42CrMo4 quenched & tempered steel",
      "url": "https://www.dinmedia.de/en/standard/din-en-10083-3/",
      "verified": false
    }
  ],
  "points": [
    [
      7.85,
      631.9,
      890,
      15.98,
      210,
      249.2,
      42
    ],
    [
      7.85,
      617.7,
      870,
      17.34,
      210,
      243.6,
      42
    ],
    [
      7.85,
      717.1,
      1010,
      16.32,
      210,
      282.8,
      42
    ],
    [
      7.85,
      759.7,
      1070,
      17.34,
      210,
      299.6,
      42
    ],
    [
      7.85,
      745.5,
      1050,
      17,
      210,
      294,
      42
    ]
  ],
  "machinability": "Good",
  "weldability": "Good",
  "corrosion_resistance": "Poor",
  "meta": {
    "row_count": 5,
    "subcategory_variants": [
      "Stainless Steel - Ferritic/Martensitic"
    ],
    "conditions": [
      "Normalized",
      "Quenched",
      "Tempered (200°C",
      "Tempered (400°C",
      "Tempered (600°C"
    ],
    "_r173_note_applied": true,
    "specs": [
      {
        "id": "EN 10083-3",
        "org": "EN"
      },
      {
        "id": "DIN 1.7225",
        "org": "DIN"
      }
    ]
  },
  "fracture_toughness": 80,
  "fatigue_strength": 400,
  "density": 7.85,
  "yield_strength": 717.1,
  "uts": 1010,
  "elongation": 17,
  "modulus": 205,
  "hardness": 282.8,
  "thermal_conductivity": 42,
  "impact_strength": 55,
  "manufacturer": "Generic",
  "process": "Wrought",
  "source": "MatWeb — AISI 4140 / DIN 1.7225 (42CrMo4)",
  "aliases": [
    "UNS G41400",
    "DIN 1.7225",
    "42CrMo4",
    "JIS SCM440",
    "EN19",
    "GB 42CrMo"
  ],
  "families": [
    "Metal",
    "Alloy Steel - Cr-Mo",
    "Iron-based"
  ],
  "fatigue_estimated": false,
  "elevated_temp": [
    {
      "temp": 20,
      "ys": 655,
      "uts": 850,
      "E": 210
    },
    {
      "temp": 200,
      "ys": 600,
      "uts": 790,
      "E": 200
    },
    {
      "temp": 425,
      "ys": 520,
      "uts": 710,
      "E": null
    },
    {
      "temp": 540,
      "ys": 380,
      "uts": 540,
      "E": null
    }
  ],
  "electrical_conductivity": 7,
  "max_service_temp": 425,
  "thermal_expansion": 12.3,
  "poisson_ratio": 0.29,
  "specific_heat": 473,
  "melting_point": 1426,
  "price_per_kg": 2.8,
  "price_per_cm3": 0.022,
  "popularity": 5,
  "machining_cost_factor": 1.1,
  "ht_cost_factor": 1.3,
  "price_condition_factor": 1.18,
  "price_form_factor": 1.05,
  "price_grade_premium": 1.04,
  "delivered_price_per_kg": 3.61,
  "total_cost_estimate": 3.97,
  "tolerance_class": "IT10-12",
  "rohs_compliant": true,
  "story": "1923년 SAE 의 새 numbering system 이 4xxx 시리즈를 Mo-bearing low-alloy steel 로 지정하면서 그 중 4140 — 1.0% Cr + 0.20% Mo + 0.40% C — 가 'general purpose Cr-Mo' 표준으로 등장합니다. 1941년 AISI 와 SAE 가 통합 numbering 을 합의하면서 정식 등재됐고, EU 표준명 42CrMo4 (EN 10083-3) 는 1971년 등록됐어요.\n\n4140 의 의의는 Mo 0.2% 의 역할에 있어요. tempering brittleness (350-450°C 영역에서 σ 인접 P, S 가 입계 석출) 를 억제하면서, Cr 1% 가 경화능 (hardenability) 을 ø100 mm 두께까지 보장하는 거죠 — 가장 두꺼운 단조에서도 균일한 σ_y 700+ MPa 가 나옵니다. 응용 — 자동차·트럭의 axle shaft / crankshaft / connecting rod, 정유소 valve body, 광업 conveyor pin, 공작기계 spindle, 풍력 발전 main shaft (NREL 1.5 MW reference design), 핵발전소 reactor coolant pump shaft. 가장 흔히 만져지는 alloy steel 의 가장 흔한 grade 라고 보면 됩니다.",
  "story_refs": [
    "SAE J404 (1930) \"Chemical Compositions of SAE Alloy Steels\"",
    "Roberts G A, Krauss G & Kennedy R (1998) Tool Steels, 5th ed., ASM",
    "Bhadeshia H K D H & Honeycombe R W K (2017) Steels: Microstructure and Properties, 4th ed."
  ],
  "confidence_tier": "high",
  "industry_note": "UNS G41400 / DIN 1.7225 (42CrMo4) / JIS SCM440 / KS SCM440 — Cr-Mo low-alloy steel (C 0.38-0.43, Cr 0.8-1.1, Mo 0.15-0.25). Crank shafts, gears, axles, ASTM A193 B7 bolts. AM LPBF 의 표준 high-strength steel."
}

File: data/registry/entries/met/MET-0085.json
{
  "stable_id": "MET-0085",
  "family": {
    "category": "F-MET",
    "subcategory": "F-MET-alloy-steel-cr-mo",
    "alloy_base": "F-AB-aisi-4140",
    "element_families": [
      "F-EL-iron-based"
    ]
  },
  "legacy_id": "G_0253",
  "origin": "generic(csv)",
  "id": "G_0253",
  "name": "AISI 4140 — Strain-hardened (Wrought)",
  "category": "Metal",
  "subcategory": "Alloy Steel - Cr-Mo",
  "tier": "generic",
  "manufacturers": [
    "Generic"
  ],
  "machines": [],
  "processes": [
    "Wrought"
  ],
  "heat_treatment": "Strain-hardened",
  "ranges": {
    "density": {
      "min": 7.85,
      "max": 7.85,
      "typical": 7.85,
      "n": 3,
      "confidence": "handbook"
    },
    "yield_strength": {
      "min": 610.6,
      "max": 809.4,
      "typical": 766.8,
      "n": 3,
      "confidence": "measured"
    },
    "uts": {
      "min": 860,
      "max": 1140,
      "typical": 1080,
      "n": 3,
      "confidence": "measured"
    },
    "elongation": {
      "min": 13.77,
      "max": 18.53,
      "typical": 17.51,
      "n": 3,
      "confidence": "measured"
    },
    "modulus": {
      "min": 200,
      "max": 210,
      "typical": 205,
      "n": 3,
      "confidence": "handbook"
    },
    "hardness": {
      "min": 240.8,
      "max": 319.2,
      "typical": 302.4,
      "n": 3,
      "confidence": "measured"
    },
    "thermal_conductivity": {
      "min": 42,
      "max": 42,
      "typical": 42,
      "n": 3,
      "confidence": "measured"
    },
    "fatigue_strength": {
      "min": 391,
      "max": 529,
      "typical": 460,
      "n": 3,
      "confidence": "handbook",
      "provenance": "realprops:4140 × HT:cold worked (f×1.15, i×0.65)"
    },
    "impact_strength": {
      "min": 26,
      "max": 46,
      "typical": 36,
      "n": 3,
      "confidence": "handbook",
      "provenance": "realprops:4140 × HT:cold worked (f×1.15, i×0.65)"
    },
    "fracture_toughness": {
      "min": 64,
      "max": 64,
      "typical": 64,
      "n": 0,
      "estimated": false,
      "confidence": "handbook",
      "provenance": "alloy-specific KIC × HT:cold worked (k×0.8)"
    },
    "electrical_conductivity": {
      "min": 7,
      "max": 7,
      "typical": 7,
      "n": 0,
      "estimated": false,
      "confidence": "handbook",
      "provenance": "alloy:4140"
    },
    "max_service_temp": {
      "min": 425,
      "max": 425,
      "typical": 425,
      "n": 0,
      "estimated": false,
      "confidence": "handbook",
      "provenance": "alloy:4140"
    },
    "thermal_expansion": {
      "min": 12.3,
      "max": 12.3,
      "typical": 12.3,
      "n": 0,
      "estimated": false,
      "confidence": "handbook",
      "provenance": "alloy:4140"
    },
    "poisson_ratio": {
      "min": 0.29,
      "max": 0.29,
      "typical": 0.29,
      "n": 0,
      "estimated": false,
      "confidence": "handbook",
      "provenance": "alloy:4140"
    },
    "specific_heat": {
      "min": 473,
      "max": 473,
      "typical": 473,
      "n": 0,
      "estimated": false,
      "confidence": "handbook",
      "provenance": "alloy:4140"
    },
    "melting_point": {
      "min": 1426,
      "max": 1426,
      "typical": 1426,
      "n": 0,
      "estimated": false,
      "confidence": "handbook",
      "provenance": "alloy:4140"
    },
    "price_per_kg": {
      "min": 2.8,
      "max": 2.8,
      "typical": 2.8,
      "n": 0,
      "estimated": false,
      "confidence": "handbook",
      "provenance": "alloy:4140"
    },
    "price_per_cm3": {
      "min": 0.022,
      "max": 0.022,
      "typical": 0.022,
      "n": 0,
      "estimated": false,
      "confidence": "handbook",
      "provenance": "alloy:4140"
    },
    "delivered_price_per_kg": {
      "min": 3.3,
      "max": 3.3,
      "typical": 3.3,
      "n": 0,
      "estimated": true,
      "confidence": "derived"
    }
  },
  "composition": {
    "Fe": "balance",
    "C": "0.30~0.50",
    "Cr": "0.80~1.10",
    "Mo": "0.15~0.30",
    "Mn": "0.40~0.90"
  },
  "sources": [
    {
      "label": "MatWeb — AISI 4140 / DIN 1.7225 (42CrMo4)",
      "url": "https://www.matweb.com/search/QuickText.aspx?SearchText=AISI+4140",
      "verified": false
    },
    {
      "label": "ASM Handbook Vol. 1: Irons, Steels & High-Performance Alloys",
      "url": null,
      "verified": false
    },
    {
      "label": "MatWeb — search \"AISI 4140\"",
      "url": "https://www.matweb.com/search/QuickText.aspx?SearchText=AISI%204140",
      "verified": false
    },
    {
      "label": "ASM Handbook Vol.1 — Cr-Mo Steels: 4140",
      "url": "https://www.asminternational.org/asm-handbook-volume-1-properties-and-selection-irons-steels-and-high-performance-alloys",
      "verified": true
    },
    {
      "label": "MatWeb — AISI 4140 Q+T",
      "url": "https://www.matweb.com/search/DataSheet.aspx?MatGUID=fd0a82eb691f4be08b2bf5d04eee9f97",
      "verified": false
    },
    {
      "label": "DIN EN 10083-3 — 42CrMo4 quenched & tempered steel",
      "url": "https://www.dinmedia.de/en/standard/din-en-10083-3/",
      "verified": false
    }
  ],
  "points": [
    [
      7.85,
      610.6,
      860,
      13.77,
      210,
      240.8,
      42
    ],
    [
      7.85,
      809.4,
      1140,
      18.53,
      210,
      319.2,
      42
    ],
    [
      7.85,
      766.8000000000001,
      1080,
      17.51,
      210,
      302.40000000000003,
      42
    ]
  ],
  "machinability": "Good",
  "weldability": "Good",
  "corrosion_resistance": "Poor",
  "meta": {
    "row_count": 3,
    "subcategory_variants": [
      "Stainless Steel - Ferritic/Martensitic"
    ],
    "conditions": [
      "As-Rolled",
      "Cold Rolled",
      "Hot Rolled"
    ],
    "_r173_note_applied": true,
    "specs": [
      {
        "id": "EN 10083-3",
        "org": "EN"
      },
      {
        "id": "DIN 1.7225",
        "org": "DIN"
      }
    ]
  },
  "fracture_toughness": 64,
  "fatigue_strength": 460,
  "density": 7.85,
  "yield_strength": 766.8,
  "uts": 1080,
  "elongation": 17.51,
  "modulus": 205,
  "hardness": 302.4,
  "thermal_conductivity": 42,
  "impact_strength": 36,
  "manufacturer": "Generic",
  "process": "Wrought",
  "source": "MatWeb — AISI 4140 / DIN 1.7225 (42CrMo4)",
  "aliases": [
    "UNS G41400",
    "DIN 1.7225",
    "42CrMo4",
    "JIS SCM440",
    "EN19",
    "GB 42CrMo"
  ],
  "families": [
    "Metal",
    "Alloy Steel - Cr-Mo",
    "Iron-based"
  ],
  "fatigue_estimated": false,
  "elevated_temp": [
    {
      "temp": 20,
      "ys": 655,
      "uts": 850,
      "E": 210
    },
    {
      "temp": 200,
      "ys": 600,
      "uts": 790,
      "E": 200
    },
    {
      "temp": 425,
      "ys": 520,
      "uts": 710,
      "E": null
    },
    {
      "temp": 540,
      "ys": 380,
      "uts": 540,
      "E": null
    }
  ],
  "electrical_conductivity": 7,
  "max_service_temp": 425,
  "thermal_expansion": 12.3,
  "poisson_ratio": 0.29,
  "specific_heat": 473,
  "melting_point": 1426,
  "price_per_kg": 2.8,
  "price_per_cm3": 0.022,
  "popularity": 5,
  "machining_cost_factor": 1.1,
  "ht_cost_factor": 1.1,
  "price_condition_factor": 1.08,
  "price_form_factor": 1.05,
  "price_grade_premium": 1.04,
  "delivered_price_per_kg": 3.3,
  "total_cost_estimate": 3.63,
  "tolerance_class": "IT10-12",
  "rohs_compliant": true,
  "story": "1923년 SAE 의 새 numbering system 이 4xxx 시리즈를 Mo-bearing low-alloy steel 로 지정하면서 그 중 4140 — 1.0% Cr + 0.20% Mo + 0.40% C — 가 'general purpose Cr-Mo' 표준으로 등장합니다. 1941년 AISI 와 SAE 가 통합 numbering 을 합의하면서 정식 등재됐고, EU 표준명 42CrMo4 (EN 10083-3) 는 1971년 등록됐어요.\n\n4140 의 의의는 Mo 0.2% 의 역할에 있어요. tempering brittleness (350-450°C 영역에서 σ 인접 P, S 가 입계 석출) 를 억제하면서, Cr 1% 가 경화능 (hardenability) 을 ø100 mm 두께까지 보장하는 거죠 — 가장 두꺼운 단조에서도 균일한 σ_y 700+ MPa 가 나옵니다. 응용 — 자동차·트럭의 axle shaft / crankshaft / connecting rod, 정유소 valve body, 광업 conveyor pin, 공작기계 spindle, 풍력 발전 main shaft (NREL 1.5 MW reference design), 핵발전소 reactor coolant pump shaft. 가장 흔히 만져지는 alloy steel 의 가장 흔한 grade 라고 보면 됩니다.",
  "story_refs": [
    "SAE J404 (1930) \"Chemical Compositions of SAE Alloy Steels\"",
    "Roberts G A, Krauss G & Kennedy R (1998) Tool Steels, 5th ed., ASM",
    "Bhadeshia H K D H & Honeycombe R W K (2017) Steels: Microstructure and Properties, 4th ed."
  ],
  "confidence_tier": "high",
  "industry_note": "UNS G41400 / DIN 1.7225 (42CrMo4) / JIS SCM440 / KS SCM440 — Cr-Mo low-alloy steel (C 0.38-0.43, Cr 0.8-1.1, Mo 0.15-0.25). Crank shafts, gears, axles, ASTM A193 B7 bolts. AM LPBF 의 표준 high-strength steel."
}

File: data/registry/entries/met/MET-0086.json
{
  "stable_id": "MET-0086",
  "family": {
    "category": "F-MET",
    "subcategory": "F-MET-alloy-steel-cr-mo",
    "alloy_base": "F-AB-aisi-4150",
    "element_families": [
      "F-EL-iron-based"
    ]
  },
  "legacy_id": "G_0257",
  "origin": "generic(csv)",
  "id": "G_0257",
  "name": "AISI 4150 — Annealed (Wrought)",
  "category": "Metal",
  "subcategory": "Alloy Steel - Cr-Mo",
  "tier": "generic",
  "manufacturers": [
    "Generic"
  ],
  "machines": [],
  "processes": [
    "Wrought"
  ],
  "heat_treatment": "Annealed",
  "ranges": {
    "density": {
      "min": 7.85,
      "max": 7.85,
      "typical": 7.85,
      "n": 1,
      "confidence": "handbook"
    },
    "yield_strength": {
      "min": 704,
      "max": 704,
      "typical": 704,
      "n": 1,
      "confidence": "handbook"
    },
    "uts": {
      "min": 968,
      "max": 968,
      "typical": 968,
      "n": 1,
      "confidence": "handbook"
    },
    "elongation": {
      "min": 12.09,
      "max": 12.09,
      "typical": 12.09,
      "n": 1,
      "confidence": "handbook"
    },
    "modulus": {
      "min": 200,
      "max": 210,
      "typical": 205,
      "n": 1,
      "confidence": "handbook"
    },
    "hardness": {
      "min": 272.8,
      "max": 272.8,
      "typical": 272.8,
      "n": 1,
      "confidence": "handbook"
    },
    "thermal_conductivity": {
      "min": 42,
      "max": 42,
      "typical": 42,
      "n": 1,
      "confidence": "handbook"
    },
    "fatigue_strength": {
      "min": 214,
      "max": 279,
      "typical": 245,
      "n": 3,
      "confidence": "handbook",
      "provenance": "alloy:4150 × HT:fully annealed (soft) (f×0.45, i×2.8)"
    },
    "impact_strength": {
      "min": 42,
      "max": 90,
      "typical": 62,
      "n": 3,
      "confidence": "handbook",
      "provenance": "alloy:4150 × HT:fully annealed (soft) (f×0.45, i×2.8)"
    },
    "fracture_toughness": {
      "min": 96,
      "max": 96,
      "typical": 96,
      "n": 0,
      "estimated": true,
      "confidence": "derived",
      "base_value": 60,
      "factor": 1.6,
      "condition": "fully annealed (soft)",
      "provenance": "alloy-specific KIC × HT:fully annealed (soft) (k×1.6)"
    },
    "electrical_conductivity": {
      "min": 6.8,
      "max": 6.8,
      "typical": 6.8,
      "n": 0,
      "estimated": false,
      "confidence": "handbook",
      "provenance": "alloy:4150"
    },
    "max_service_temp": {
      "min": 425,
      "max": 425,
      "typical": 425,
      "n": 0,
      "estimated": false,
      "confidence": "handbook",
      "provenance": "alloy:4150"
    },
    "thermal_expansion": {
      "min": 12.3,
      "max": 12.3,
      "typical": 12.3,
      "n": 0,
      "estimated": false,
      "confidence": "handbook",
      "provenance": "alloy:4150"
    },
    "poisson_ratio": {
      "min": 0.29,
      "max": 0.29,
      "typical": 0.29,
      "n": 0,
      "estimated": false,
      "confidence": "handbook",
      "provenance": "alloy:4150"
    },
    "specific_heat": {
      "min": 477,
      "max": 477,
      "typical": 477,
      "n": 0,
      "estimated": false,
      "confidence": "handbook",
      "provenance": "alloy:4150"
    },
    "melting_point": {
      "min": 1424,
      "max": 1424,
      "typical": 1424,
      "n": 0,
      "estimated": false,
      "confidence": "handbook",
      "provenance": "alloy:4150"
    },
    "price_per_kg": {
      "min": 3.2,
      "max": 3.2,
      "typical": 3.2,
      "n": 0,
      "estimated": false,
      "confidence": "handbook",
      "provenance": "alloy:4150"
    },
    "price_per_cm3": {
      "min": 0.0251,
      "max": 0.0251,
      "typical": 0.0251,
      "n": 0,
      "estimated": false,
      "confidence": "handbook",
      "provenance": "alloy:4150"
    },
    "delivered_price_per_kg": {
      "min": 3.6,
      "max": 3.6,
      "typical": 3.6,
      "n": 0,
      "estimated": true,
      "confidence": "derived"
    }
  },
  "composition": {
    "Fe": "balance",
    "C": "0.48~0.53",
    "Cr": "0.80~1.10",
    "Mo": "0.15~0.25",
    "Mn": "0.75~1.00",
    "Si": "0.15~0.35"
  },
  "sources": [
    {
      "label": "ASM Handbook Vol.1 — Properties & Selection: Irons, Steels, High-Performance Alloys",
      "url": "https://dl.asminternational.org/handbooks/edited-volume/16/Properties-and-Selection-Irons-Steels-and-High",
      "verified": true
    },
    {
      "label": "ASTM A29/A29M — Carbon & Alloy Steel Bars, Hot-Wrought",
      "url": "https://store.astm.org/a0029_a0029m-20.html",
      "verified": true
    },
    {
      "label": "MMPDS-08 Sec.1.5 + ASM Handbook Vol.1 — AISI 4xxx (Cr-Mo / Cr-Ni-Mo)",
      "url": "https://www.asminternational.org/handbooks",
      "verified": true
    }
  ],
  "points": [
    [
      7.85,
      704,
      968,
      12.09,
      210,
      272.8,
      42
    ]
  ],
  "machinability": "Fair",
  "weldability": "Fair",
  "corrosion_resistance": "Good",
  "meta": {
    "row_count": 1,
    "subcategory_variants": [
      "Stainless Steel - Ferritic/Martensitic"
    ],
    "conditions": [
      "Annealed"
    ]
  },
  "fracture_toughness": 96,
  "fatigue_strength": 245,
  "density": 7.85,
  "yield_strength": 704,
  "uts": 968,
  "elongation": 12.09,
  "modulus": 205,
  "hardness": 272.8,
  "thermal_conductivity": 42,
  "impact_strength": 62,
  "manufacturer": "Generic",
  "process": "Wrought",
  "source": "ASM Handbook Vol. 1: Irons, Steels & High-Performance Alloys",
  "aliases": [],
  "families": [
    "Metal",
    "Alloy Steel - Cr-Mo",
    "Iron-based"
  ],
  "fatigue_estimated": false,
  "electrical_conductivity": 6.8,
  "max_service_temp": 425,
  "thermal_expansion": 12.3,
  "poisson_ratio": 0.29,
  "specific_heat": 477,
  "melting_point": 1424,
  "price_per_kg": 3.2,
  "price_per_cm3": 0.0251,
  "popularity": 3.3,
  "machining_cost_factor": 0.9,
  "ht_cost_factor": 1.1,
  "price_condition_factor": 1.02,
  "price_form_factor": 1.05,
  "price_grade_premium": 1.05,
  "delivered_price_per_kg": 3.6,
  "total_cost_estimate": 6.84,
  "tolerance_class": "IT10-12",
  "rohs_compliant": true,
  "confidence_tier": "medium",
  "industry_note": "4140 보다 탄소를 올린 Cr-Mo 조질강 — 대형 축·드릴 칼라·금형 홀더. 같은 계열에서 경도를 더 요구할 때 고른다.",
  "_corrections": {
    "composition": {
      "from": {
        "Fe": "balance",
        "C": "0.30~0.50",
        "Cr": "0.80~1.10",
        "Mo": "0.15~0.30",
        "Mn": "0.40~0.90"
      }
    },
    "industry_note": {
      "from": null,
      "had": false
    },
    "sources": {
      "from": [
        {
          "label": "MMPDS-08 Sec.1.5 + ASM Handbook Vol.1 — AISI 4xxx (Cr-Mo / Cr-Ni-Mo)",
          "url": "https://www.asminternational.org/handbooks",
          "verified": true
        },
        {
          "label": "ASM Handbook Vol. 1: Irons, Steels & High-Performance Alloys",
          "url": null,
          "verified": false
        },
        {
          "label": "KIC fallback: ASM Vol.1 Martensitic SS",
          "url": null,
          "verified": false
        },
        {
          "label": "Fatigue fallback: σf ≈ 0.5·σy (ASM Vol.19 Martensitic SS)",
          "url": null,
          "verified": false
        }
      ]
    }
  }
}
