Repository: slmhlight/GRANTA

# AM Materials Explorer

ANSYS Granta-style **additive-manufacturing (AM) materials database** — an interactive
web app for exploring metal & polymer materials through dynamic Ashby charts, advanced
filtering, **range-based property data**, and **cited manufacturer datasheets**.

> 적층제조(AM) 소재 데이터베이스 탐색기. 대화형 Ashby 차트, 고급 필터링, **물성 range 데이터**,
> **데이터시트 출처 추적**을 제공합니다.

## Features
- **Range-based properties** — every property is a `min · typical · max` aggregated from real data points (heat treatments × build direction × vendors), shown as smooth property envelopes on the Ashby chart and min–max sub-lines in the detail panel.

File: data/registry/entries/met/MET-0087.json
{
  "stable_id": "MET-0087",
  "family": {
    "category": "F-MET",
    "subcategory": "F-MET-alloy-steel-cr-mo",
    "alloy_base": "F-AB-aisi-4150",
    "element_families": [
      "F-EL-iron-based"
    ]
  },
  "legacy_id": "G_0258",
  "origin": "generic(csv)",
  "id": "G_0258",
  "name": "AISI 4150 — As-cast / forged (Wrought)",
  "category": "Metal",
  "subcategory": "Alloy Steel - Cr-Mo",
  "tier": "generic",
  "manufacturers": [
    "Generic"
  ],
  "machines": [],
  "processes": [
    "Wrought"
  ],
  "heat_treatment": "As-cast / forged",
  "ranges": {
    "density": {
      "min": 7.85,
      "max": 7.85,
      "typical": 7.85,
      "n": 2,
      "confidence": "handbook"
    },
    "yield_strength": {
      "min": 800,
      "max": 880,
      "typical": 880,
      "n": 2,
      "confidence": "handbook"
    },
    "uts": {
      "min": 1100,
      "max": 1210,
      "typical": 1210,
      "n": 2,
      "confidence": "handbook"
    },
    "elongation": {
      "min": 11.05,
      "max": 12.35,
      "typical": 12.35,
      "n": 2,
      "confidence": "handbook"
    },
    "modulus": {
      "min": 200,
      "max": 210,
      "typical": 205,
      "n": 2,
      "confidence": "handbook"
    },
    "hardness": {
      "min": 310,
      "max": 341,
      "typical": 341,
      "n": 2,
      "confidence": "handbook"
    },
    "thermal_conductivity": {
      "min": 42,
      "max": 42,
      "typical": 42,
      "n": 2,
      "confidence": "handbook"
    },
    "fatigue_strength": {
      "min": 309,
      "max": 403,
      "typical": 354,
      "n": 3,
      "confidence": "handbook",
      "provenance": "alloy:4150 × HT:as-cast/forged (no temper) (f×0.65, i×1.8)"
    },
    "impact_strength": {
      "min": 27,
      "max": 58,
      "typical": 40,
      "n": 3,
      "confidence": "handbook",
      "provenance": "alloy:4150 × HT:as-cast/forged (no temper) (f×0.65, i×1.8)"
    },
    "fracture_toughness": {
      "min": 78,
      "max": 78,
      "typical": 78,
      "n": 0,
      "estimated": false,
      "confidence": "handbook",
      "provenance": "alloy-specific KIC × HT:as-cast/forged (no temper) (k×1.3)"
    },
    "electrical_conductivity": {
      "min": 6.8,
      "max": 6.8,
      "typical": 6.8,
      "n": 0,
      "estimated": false,
      "confidence": "handbook",
      "provenance": "alloy:4150"
    },
    "max_service_temp": {
      "min": 425,
      "max": 425,
      "typical": 425,
      "n": 0,
      "estimated": false,
      "confidence": "handbook",
      "provenance": "alloy:4150"
    },
    "thermal_expansion": {
      "min": 12.3,
      "max": 12.3,
      "typical": 12.3,
      "n": 0,
      "estimated": false,
      "confidence": "handbook",
      "provenance": "alloy:4150"
    },
    "poisson_ratio": {
      "min": 0.29,
      "max": 0.29,
      "typical": 0.29,
      "n": 0,
      "estimated": false,
      "confidence": "handbook",
      "provenance": "alloy:4150"
    },
    "specific_heat": {
      "min": 477,
      "max": 477,
      "typical": 477,
      "n": 0,
      "estimated": false,
      "confidence": "handbook",
      "provenance": "alloy:4150"
    },
    "melting_point": {
      "min": 1424,
      "max": 1424,
      "typical": 1424,
      "n": 0,
      "estimated": false,
      "confidence": "handbook",
      "provenance": "alloy:4150"
    },
    "price_per_kg": {
      "min": 3.2,
      "max": 3.2,
      "typical": 3.2,
      "n": 0,
      "estimated": false,
      "confidence": "handbook",
      "provenance": "alloy:4150"
    },
    "price_per_cm3": {
      "min": 0.0251,
      "max": 0.0251,
      "typical": 0.0251,
      "n": 0,
      "estimated": false,
      "confidence": "handbook",
      "provenance": "alloy:4150"
    },
    "delivered_price_per_kg": {
      "min": 3.53,
      "max": 3.53,
      "typical": 3.53,
      "n": 0,
      "estimated": true,
      "confidence": "derived"
    }
  },
  "composition": {
    "Fe": "balance",
    "C": "0.30~0.50",
    "Cr": "0.80~1.10",
    "Mo": "0.15~0.30",
    "Mn": "0.40~0.90"
  },
  "sources": [
    {
      "label": "MMPDS-08 Sec.1.5 + ASM Handbook Vol.1 — AISI 4xxx (Cr-Mo / Cr-Ni-Mo)",
      "url": "https://www.asminternational.org/handbooks",
      "verified": true
    },
    {
      "label": "ASM Handbook Vol. 1: Irons, Steels & High-Performance Alloys",
      "url": null,
      "verified": false
    },
    {
      "label": "MatWeb — search \"AISI 4150\"",
      "url": "https://www.matweb.com/search/QuickText.aspx?SearchText=AISI%204150",
      "verified": false
    },
    {
      "label": "KIC fallback: ASM Vol.1 Martensitic SS",
      "url": null,
      "verified": false
    }
  ],
  "points": [
    [
      7.85,
      880.0000000000001,
      1210,
      11.05,
      210,
      341,
      42
    ],
    [
      7.85,
      800,
      1100,
      12.35,
      210,
      310,
      42
    ]
  ],
  "machinability": "Fair",
  "weldability": "Fair",
  "corrosion_resistance": "Good",
  "meta": {
    "row_count": 2,
    "subcategory_variants": [
      "Stainless Steel - Ferritic/Martensitic"
    ],
    "conditions": [
      "As-Cast",
      "As-Forged"
    ]
  },
  "fracture_toughness": 78,
  "fatigue_strength": 354,
  "density": 7.85,
  "yield_strength": 880,
  "uts": 1210,
  "elongation": 12.35,
  "modulus": 205,
  "hardness": 341,
  "thermal_conductivity": 42,
  "impact_strength": 40,
  "manufacturer": "Generic",
  "process": "Wrought",
  "source": "ASM Handbook Vol. 1: Irons, Steels & High-Performance Alloys",
  "aliases": [],
  "families": [
    "Metal",
    "Alloy Steel - Cr-Mo",
    "Iron-based"
  ],
  "fatigue_estimated": false,
  "electrical_conductivity": 6.8,
  "max_service_temp": 425,
  "thermal_expansion": 12.3,
  "poisson_ratio": 0.29,
  "specific_heat": 477,
  "melting_point": 1424,
  "price_per_kg": 3.2,
  "price_per_cm3": 0.0251,
  "popularity": 3.22,
  "machining_cost_factor": 1,
  "ht_cost_factor": 1,
  "price_condition_factor": 1,
  "price_form_factor": 1.05,
  "price_grade_premium": 1.05,
  "delivered_price_per_kg": 3.53,
  "total_cost_estimate": 3.53,
  "tolerance_class": "IT10-12",
  "rohs_compliant": true,
  "confidence_tier": "medium"
}

File: data/registry/entries/met/MET-0088.json
{
  "stable_id": "MET-0088",
  "family": {
    "category": "F-MET",
    "subcategory": "F-MET-alloy-steel-cr-mo",
    "alloy_base": "F-AB-aisi-4150",
    "element_families": [
      "F-EL-iron-based"
    ]
  },
  "legacy_id": "G_0260",
  "origin": "generic(csv)",
  "id": "G_0260",
  "name": "AISI 4150 — As-supplied (Wrought)",
  "category": "Metal",
  "subcategory": "Alloy Steel - Cr-Mo",
  "tier": "generic",
  "manufacturers": [
    "Generic"
  ],
  "machines": [],
  "processes": [
    "Wrought"
  ],
  "heat_treatment": "Mill-annealed (ASTM default)",
  "ranges": {
    "density": {
      "min": 7.85,
      "max": 7.85,
      "typical": 7.85,
      "n": 5,
      "confidence": "handbook"
    },
    "yield_strength": {
      "min": 752,
      "max": 912,
      "typical": 888,
      "n": 5,
      "confidence": "measured"
    },
    "uts": {
      "min": 1034,
      "max": 1254,
      "typical": 1221,
      "n": 5,
      "confidence": "measured"
    },
    "elongation": {
      "min": 10.27,
      "max": 14.17,
      "typical": 13.78,
      "n": 5,
      "confidence": "measured"
    },
    "modulus": {
      "min": 200,
      "max": 210,
      "typical": 205,
      "n": 5,
      "confidence": "handbook"
    },
    "hardness": {
      "min": 291.4,
      "max": 353.4,
      "typical": 344.1,
      "n": 5,
      "confidence": "measured"
    },
    "thermal_conductivity": {
      "min": 42,
      "max": 42,
      "typical": 42,
      "n": 5,
      "confidence": "measured"
    },
    "fatigue_strength": {
      "min": 214,
      "max": 279,
      "typical": 245,
      "n": 3,
      "confidence": "handbook",
      "provenance": "alloy:4150 × HT:fully annealed (soft) (f×0.45, i×2.8)"
    },
    "impact_strength": {
      "min": 42,
      "max": 90,
      "typical": 62,
      "n": 3,
      "confidence": "handbook",
      "provenance": "alloy:4150 × HT:fully annealed (soft) (f×0.45, i×2.8)"
    },
    "fracture_toughness": {
      "min": 96,
      "max": 96,
      "typical": 96,
      "n": 0,
      "estimated": false,
      "confidence": "handbook",
      "provenance": "alloy-specific KIC × HT:fully annealed (soft) (k×1.6)"
    },
    "electrical_conductivity": {
      "min": 6.8,
      "max": 6.8,
      "typical": 6.8,
      "n": 0,
      "estimated": false,
      "confidence": "handbook",
      "provenance": "alloy:4150"
    },
    "max_service_temp": {
      "min": 425,
      "max": 425,
      "typical": 425,
      "n": 0,
      "estimated": false,
      "confidence": "handbook",
      "provenance": "alloy:4150"
    },
    "thermal_expansion": {
      "min": 12.3,
      "max": 12.3,
      "typical": 12.3,
      "n": 0,
      "estimated": false,
      "confidence": "handbook",
      "provenance": "alloy:4150"
    },
    "poisson_ratio": {
      "min": 0.29,
      "max": 0.29,
      "typical": 0.29,
      "n": 0,
      "estimated": false,
      "confidence": "handbook",
      "provenance": "alloy:4150"
    },
    "specific_heat": {
      "min": 477,
      "max": 477,
      "typical": 477,
      "n": 0,
      "estimated": false,
      "confidence": "handbook",
      "provenance": "alloy:4150"
    },
    "melting_point": {
      "min": 1424,
      "max": 1424,
      "typical": 1424,
      "n": 0,
      "estimated": false,
      "confidence": "handbook",
      "provenance": "alloy:4150"
    },
    "price_per_kg": {
      "min": 3.2,
      "max": 3.2,
      "typical": 3.2,
      "n": 0,
      "estimated": false,
      "confidence": "handbook",
      "provenance": "alloy:4150"
    },
    "price_per_cm3": {
      "min": 0.0251,
      "max": 0.0251,
      "typical": 0.0251,
      "n": 0,
      "estimated": false,
      "confidence": "handbook",
      "provenance": "alloy:4150"
    },
    "delivered_price_per_kg": {
      "min": 3.53,
      "max": 3.53,
      "typical": 3.53,
      "n": 0,
      "estimated": true,
      "confidence": "derived"
    }
  },
  "composition": {
    "Fe": "balance",
    "C": "0.30~0.50",
    "Cr": "0.80~1.10",
    "Mo": "0.15~0.30",
    "Mn": "0.40~0.90"
  },
  "sources": [
    {
      "label": "MMPDS-08 Sec.1.5 + ASM Handbook Vol.1 — AISI 4xxx (Cr-Mo / Cr-Ni-Mo)",
      "url": "https://www.asminternational.org/handbooks",
      "verified": true
    },
    {
      "label": "ASM Handbook Vol. 1: Irons, Steels & High-Performance Alloys",
      "url": null,
      "verified": false
    },
    {
      "label": "MatWeb — search \"AISI 4150\"",
      "url": "https://www.matweb.com/search/QuickText.aspx?SearchText=AISI%204150",
      "verified": false
    },
    {
      "label": "KIC fallback: ASM Vol.1 Martensitic SS",
      "url": null,
      "verified": false
    }
  ],
  "points": [
    [
      7.85,
      887.9999999999999,
      1220.9999999999998,
      13.78,
      210,
      344.1,
      42
    ],
    [
      7.85,
      832,
      1144,
      10.27,
      210,
      322.40000000000003,
      42
    ],
    [
      7.85,
      887.9999999999999,
      1220.9999999999998,
      12.48,
      210,
      344.1,
      42
    ],
    [
      7.85,
      912,
      1254,
      14.169999999999998,
      210,
      353.4,
      42
    ],
    [
      7.85,
      752,
      1034,
      14.169999999999998,
      210,
      291.4,
      42
    ]
  ],
  "machinability": "Fair",
  "weldability": "Fair",
  "corrosion_resistance": "Good",
  "meta": {
    "row_count": 5,
    "subcategory_variants": [
      "Stainless Steel - Ferritic/Martensitic"
    ],
    "conditions": [
      "Austenitic",
      "Ferritic",
      "Martensitic",
      "Stress Relief",
      "Stress Relieved"
    ]
  },
  "fracture_toughness": 96,
  "fatigue_strength": 245,
  "density": 7.85,
  "yield_strength": 888,
  "uts": 1221,
  "elongation": 13.78,
  "modulus": 205,
  "hardness": 344.1,
  "thermal_conductivity": 42,
  "impact_strength": 62,
  "manufacturer": "Generic",
  "process": "Wrought",
  "source": "ASM Handbook Vol. 1: Irons, Steels & High-Performance Alloys",
  "aliases": [],
  "families": [
    "Metal",
    "Alloy Steel - Cr-Mo",
    "Iron-based"
  ],
  "fatigue_estimated": false,
  "electrical_conductivity": 6.8,
  "max_service_temp": 425,
  "thermal_expansion": 12.3,
  "poisson_ratio": 0.29,
  "specific_heat": 477,
  "melting_point": 1424,
  "price_per_kg": 3.2,
  "price_per_cm3": 0.0251,
  "popularity": 3.3,
  "machining_cost_factor": 1,
  "ht_cost_factor": 1,
  "price_condition_factor": 1,
  "price_form_factor": 1.05,
  "price_grade_premium": 1.05,
  "delivered_price_per_kg": 3.53,
  "total_cost_estimate": 3.53,
  "tolerance_class": "IT10-12",
  "rohs_compliant": true,
  "confidence_tier": "high"
}

File: data/registry/entries/met/MET-0089.json
{
  "stable_id": "MET-0089",
  "family": {
    "category": "F-MET",
    "subcategory": "F-MET-alloy-steel-cr-mo",
    "alloy_base": "F-AB-aisi-4150",
    "element_families": [
      "F-EL-iron-based"
    ]
  },
  "legacy_id": "G_0261",
  "origin": "generic(csv)",
  "id": "G_0261",
  "name": "AISI 4150 — Q+T (540°C)",
  "category": "Metal",
  "subcategory": "Alloy Steel - Cr-Mo",
  "tier": "generic",
  "manufacturers": [
    "Generic"
  ],
  "machines": [],
  "processes": [
    "Wrought"
  ],
  "heat_treatment": "Quenched + Tempered (540°C, oil-quenched)",
  "ranges": {
    "density": {
      "min": 7.85,
      "max": 7.85,
      "typical": 7.85,
      "n": 5,
      "confidence": "handbook"
    },
    "yield_strength": {
      "min": 1100,
      "typical": 1100,
      "max": 1100,
      "confidence": "handbook",
      "provenance": "교정: Modern Steels and Their Properties (Bethlehem Steel Handbook 2757) — 4150 Oil-quenched MASS EFFECT, 1 in. round, 1525 F 담금 + 1000 F 뜨임 (175,250 / 159,500 psi · 14.0% · RA 46.5% · HB 352) · https://www.akronsteeltreating.com/upload/documents/ast_modern_steels_book.pdf"
    },
    "uts": {
      "min": 1208,
      "typical": 1208,
      "max": 1208,
      "confidence": "handbook",
      "provenance": "교정: Modern Steels and Their Properties (Bethlehem Steel Handbook 2757) — 4150 Oil-quenched MASS EFFECT, 1 in. round, 1525 F 담금 + 1000 F 뜨임 (175,250 / 159,500 psi · 14.0% · RA 46.5% · HB 352) · https://www.akronsteeltreating.com/upload/documents/ast_modern_steels_book.pdf"
    },
    "elongation": {
      "min": 14,
      "typical": 14,
      "max": 14,
      "confidence": "handbook",
      "provenance": "교정: Modern Steels and Their Properties (Bethlehem Steel Handbook 2757) — 4150 Oil-quenched MASS EFFECT, 1 in. round, 1525 F 담금 + 1000 F 뜨임 (175,250 / 159,500 psi · 14.0% · RA 46.5% · HB 352) · https://www.akronsteeltreating.com/upload/documents/ast_modern_steels_book.pdf"
    },
    "modulus": {
      "min": 200,
      "max": 210,
      "typical": 205,
      "n": 5,
      "confidence": "handbook"
    },
    "hardness": {
      "min": 352,
      "typical": 352,
      "max": 352,
      "confidence": "handbook",
      "provenance": "교정: Modern Steels and Their Properties (Bethlehem Steel Handbook 2757) — 4150 Oil-quenched MASS EFFECT, 1 in. round, 1525 F 담금 + 1000 F 뜨임 (175,250 / 159,500 psi · 14.0% · RA 46.5% · HB 352) · https://www.akronsteeltreating.com/upload/documents/ast_modern_steels_book.pdf"
    },
    "thermal_conductivity": {
      "min": 42,
      "max": 42,
      "typical": 42,
      "n": 5,
      "confidence": "measured"
    },
    "fatigue_strength": {
      "min": 475,
      "max": 620,
      "typical": 545,
      "n": 3,
      "confidence": "handbook",
      "provenance": "alloy:4150"
    },
    "impact_strength": {
      "min": 15,
      "max": 32,
      "typical": 22,
      "n": 3,
      "confidence": "handbook",
      "provenance": "alloy:4150"
    },
    "fracture_toughness": {
      "min": 60,
      "max": 60,
      "typical": 60,
      "n": 0,
      "estimated": false,
      "confidence": "handbook",
      "provenance": "alloy-specific KIC"
    },
    "electrical_conductivity": {
      "min": 6.8,
      "max": 6.8,
      "typical": 6.8,
      "n": 0,
      "estimated": false,
      "confidence": "handbook",
      "provenance": "alloy:4150"
    },
    "max_service_temp": {
      "min": 425,
      "max": 425,
      "typical": 425,
      "n": 0,
      "estimated": false,
      "confidence": "handbook",
      "provenance": "alloy:4150"
    },
    "thermal_expansion": {
      "min": 12.3,
      "max": 12.3,
      "typical": 12.3,
      "n": 0,
      "estimated": false,
      "confidence": "handbook",
      "provenance": "alloy:4150"
    },
    "poisson_ratio": {
      "min": 0.29,
      "max": 0.29,
      "typical": 0.29,
      "n": 0,
      "estimated": false,
      "confidence": "handbook",
      "provenance": "alloy:4150"
    },
    "specific_heat": {
      "min": 477,
      "max": 477,
      "typical": 477,
      "n": 0,
      "estimated": false,
      "confidence": "handbook",
      "provenance": "alloy:4150"
    },
    "melting_point": {
      "min": 1424,
      "max": 1424,
      "typical": 1424,
      "n": 0,
      "estimated": false,
      "confidence": "handbook",
      "provenance": "alloy:4150"
    },
    "price_per_kg": {
      "min": 3.2,
      "max": 3.2,
      "typical": 3.2,
      "n": 0,
      "estimated": false,
      "confidence": "handbook",
      "provenance": "alloy:4150"
    },
    "price_per_cm3": {
      "min": 0.0251,
      "max": 0.0251,
      "typical": 0.0251,
      "n": 0,
      "estimated": false,
      "confidence": "handbook",
      "provenance": "alloy:4150"
    },
    "delivered_price_per_kg": {
      "min": 4.16,
      "max": 4.16,
      "typical": 4.16,
      "n": 0,
      "estimated": true,
      "confidence": "derived",
      "provenance": "raw 3.2 × condition 1.18 × form 1.05 × grade 1.05 = 4.16 USD/kg"
    }
  },
  "composition": {
    "Fe": "balance",
    "C": "0.48~0.53",
    "Cr": "0.80~1.10",
    "Mo": "0.15~0.25",
    "Mn": "0.75~1.00",
    "Si": "0.15~0.35"
  },
  "sources": [
    {
      "label": "ASM Handbook Vol.1 — Properties & Selection: Irons, Steels, High-Performance Alloys",
      "url": "https://dl.asminternational.org/handbooks/edited-volume/16/Properties-and-Selection-Irons-Steels-and-High",
      "verified": true
    },
    {
      "label": "ASTM A29/A29M — Carbon & Alloy Steel Bars, Hot-Wrought",
      "url": "https://store.astm.org/a0029_a0029m-20.html",
      "verified": true
    },
    {
      "label": "MMPDS-08 Sec.1.5 + ASM Handbook Vol.1 — AISI 4xxx (Cr-Mo / Cr-Ni-Mo)",
      "url": "https://www.asminternational.org/handbooks",
      "verified": true
    }
  ],
  "points": [
    [
      7.85,
      1100,
      1208,
      14,
      205,
      352,
      42
    ]
  ],
  "machinability": "Fair",
  "weldability": "Fair",
  "corrosion_resistance": "Good",
  "meta": {
    "row_count": 5,
    "subcategory_variants": [
      "Stainless Steel - Ferritic/Martensitic"
    ],
    "conditions": [
      "Normalized",
      "Quenched",
      "Tempered (200°C",
      "Tempered (400°C",
      "Tempered (600°C"
    ]
  },
  "fracture_toughness": 60,
  "fatigue_strength": 545,
  "density": 7.85,
  "yield_strength": 1100,
  "uts": 1208,
  "elongation": 14,
  "modulus": 205,
  "hardness": 352,
  "thermal_conductivity": 42,
  "impact_strength": 22,
  "manufacturer": "Generic",
  "process": "Wrought",
  "source": "ASM Handbook Vol. 1: Irons, Steels & High-Performance Alloys",
  "aliases": [],
  "families": [
    "Metal",
    "Alloy Steel - Cr-Mo",
    "Iron-based"
  ],
  "fatigue_estimated": false,
  "electrical_conductivity": 6.8,
  "max_service_temp": 425,
  "thermal_expansion": 12.3,
  "poisson_ratio": 0.29,
  "specific_heat": 477,
  "melting_point": 1424,
  "price_per_kg": 3.2,
  "price_per_cm3": 0.0251,
  "popularity": 3.37,
  "machining_cost_factor": 1,
  "ht_cost_factor": 1.3,
  "price_condition_factor": 1.18,
  "price_form_factor": 1.05,
  "price_grade_premium": 1.05,
  "delivered_price_per_kg": 4.16,
  "total_cost_estimate": 8.33,
  "tolerance_class": "IT10-12",
  "rohs_compliant": null,
  "rohs_basis": "no_regulated_element_data",
  "confidence_tier": "high",
  "industry_note": "4140 보다 탄소를 올린 Cr-Mo 조질강 — 대형 축·드릴 칼라·금형 홀더. 같은 계열에서 경도를 더 요구할 때 고른다.",
  "_corrections": {
    "composition": {
      "from": {
        "Fe": "balance",
        "C": "0.30~0.50",
        "Cr": "0.80~1.10",
        "Mo": "0.15~0.30",
        "Mn": "0.40~0.90"
      }
    },
    "industry_note": {
      "from": null,
      "had": false
    },
    "sources": {
      "from": [
        {
          "label": "MMPDS-08 Sec.1.5 + ASM Handbook Vol.1 — AISI 4xxx (Cr-Mo / Cr-Ni-Mo)",
          "url": "https://www.asminternational.org/handbooks",
          "verified": true
        },
        {
          "label": "ASM Handbook Vol. 1: Irons, Steels & High-Performance Alloys",
          "url": null,
          "verified": false
        },
        {
          "label": "KIC fallback: ASM Vol.1 Martensitic SS",
          "url": null,
          "verified": false
        },
        {
          "label": "Fatigue fallback: σf ≈ 0.5·σy (ASM Vol.19 Martensitic SS)",
          "url": null,
          "verified": false
        }
      ]
    },
    "yield_strength": {
      "had_range": true,
      "val_range": {
        "min": 696,
        "max": 856,
        "typical": 808,
        "n": 5,
        "confidence": "measured"
      },
      "had_scalar": true,
      "val_scalar": 808
    },
    "uts": {
      "had_range": true,
      "val_range": {
        "min": 957,
        "max": 1177,
        "typical": 1111,
        "n": 5,
        "confidence": "measured"
      },
      "had_scalar": true,
      "val_scalar": 1111
    },
    "elongation": {
      "had_range": true,
      "val_range": {
        "min": 12.22,
        "max": 13.26,
        "typical": 13,
        "n": 5,
        "confidence": "measured"
      },
      "had_scalar": true,
      "val_scalar": 13
    },
    "hardness": {
      "had_range": true,
      "val_range": {
        "min": 269.7,
        "max": 331.7,
        "typical": 313.1,
        "n": 5,
        "confidence": "measured"
      },
      "had_scalar": true,
      "val_scalar": 313.1
    },
    "_basis": "저장값은 같은 base 안에서 ys·uts·경도 세 물성이 **같은 배율**로 맞물려 있었다 — 표에서 옮긴 값이 아니라 한 줄을 곱해 찍어낸 합성값이라는 뜻이다(memory/project_csv_generic_fabrication). 808 / 1111 MPa 는 냉간가공 행 × 0.93519 로 나온 자리였다. 원전의 1 in. 봉 · 1525 F 유담금 · 1000 F(540°C) 뜨임행으로 바꾸고 이름·열처리에 조건을 명시한다.",
    "_src": "Modern Steels and Their Properties (Bethlehem Steel Handbook 2757) — 4150 Oil-quenched MASS EFFECT, 1 in. round, 1525 F 담금 + 1000 F 뜨임 (175,250 / 159,500 psi · 14.0% · RA 46.5% · HB 352) · https://www.akronsteeltreating.com/upload/documents/ast_modern_steels_book.pdf",
    "points": {
      "from": [
        [
          7.85,
          712,
          979,
          12.22,
          210,
          275.9,
          42
        ],
        [
          7.85,
          696,
          957,
          13.26,
          210,
          269.7,
          42
        ],
        [
          7.85,
          808,
          1111,
          12.48,
          210,
          313.1,
          42
        ],
        [
          7.85,
          856,
          1177,
          13.26,
          210,
          331.70000000000005,
          42
        ],
        [
          7.85,
          840,
          1155,
          13,
          210,
          325.5,
          42
        ]
      ]
    },
    "fields": {
      "name": {
        "from": "AISI 4150 — Quenched / tempered (Wrought)",
        "had": true
      },
      "heat_treatment": {
        "from": "Quenched / tempered",
        "had": true
      }
    },
    "_fbasis": "경화강의 Q+T 값은 뜨임온도와 단면 치수가 정해져야 의미가 있다 — 뜨임온도가 빠진 \"Quenched / tempered\" 는 같은 강에서 항복이 두 배 넘게 갈리는 구간 전체를 한 줄로 뭉갠 표기다. 값을 원전의 1 in. 봉 · 1000 F(540°C) 뜨임행으로 교정하면서, 이름과 열처리 표기도 그 조건으로 바꿔 값과 라벨이 같은 것을 가리키게 한다(4130 \"Q+T (550°C)\" · 4340 \"Q+T (200°C, full hard)\" 와 같은 형식).",
    "_fsrc": "Modern Steels and Their Properties (Bethlehem Steel Handbook 2757) — grade 별 MASS EFFECT 표의 뜨임온도·단면 표기 · https://www.akronsteeltreating.com/upload/documents/ast_modern_steels_book.pdf"
  }
}

File: data/registry/entries/met/MET-0090.json
{
  "stable_id": "MET-0090",
  "family": {
    "category": "F-MET",
    "subcategory": "F-MET-alloy-steel-cr-mo",
    "alloy_base": "F-AB-aisi-4150",
    "element_families": [
      "F-EL-iron-based"
    ]
  },
  "legacy_id": "G_0259",
  "origin": "generic(csv)",
  "id": "G_0259",
  "name": "AISI 4150 — Strain-hardened (Wrought)",
  "category": "Metal",
  "subcategory": "Alloy Steel - Cr-Mo",
  "tier": "generic",
  "manufacturers": [
    "Generic"
  ],
  "machines": [],
  "processes": [
    "Wrought"
  ],
  "heat_treatment": "Strain-hardened",
  "ranges": {
    "density": {
      "min": 7.85,
      "max": 7.85,
      "typical": 7.85,
      "n": 3,
      "confidence": "handbook"
    },
    "yield_strength": {
      "min": 688,
      "max": 912,
      "typical": 864,
      "n": 3,
      "confidence": "measured"
    },
    "uts": {
      "min": 946,
      "max": 1254,
      "typical": 1188,
      "n": 3,
      "confidence": "measured"
    },
    "elongation": {
      "min": 10.53,
      "max": 14.17,
      "typical": 13.39,
      "n": 3,
      "confidence": "measured"
    },
    "modulus": {
      "min": 200,
      "max": 210,
      "typical": 205,
      "n": 3,
      "confidence": "handbook"
    },
    "hardness": {
      "min": 266.6,
      "max": 353.4,
      "typical": 334.8,
      "n": 3,
      "confidence": "measured"
    },
    "thermal_conductivity": {
      "min": 42,
      "max": 42,
      "typical": 42,
      "n": 3,
      "confidence": "measured"
    },
    "fatigue_strength": {
      "min": 546,
      "max": 713,
      "typical": 627,
      "n": 0,
      "confidence": "derived",
      "provenance": "alloy:4150 × HT:cold worked (f×1.15, i×0.65)",
      "estimated": true,
      "base_n": 3,
      "base_value": 545,
      "base_range": [
        475,
        620
      ],
      "factor": 1.15,
      "condition": "cold worked",
      "model": "ht-multiplier:fatigue"
    },
    "impact_strength": {
      "min": 10,
      "max": 21,
      "typical": 14,
      "n": 0,
      "confidence": "derived",
      "provenance": "alloy:4150 × HT:cold worked (f×1.15, i×0.65)",
      "estimated": true,
      "base_n": 3,
      "base_value": 22,
      "base_range": [
        15,
        32
      ],
      "factor": 0.65,
      "condition": "cold worked",
      "model": "ht-multiplier:impact"
    },
    "fracture_toughness": {
      "min": 48,
      "max": 48,
      "typical": 48,
      "n": 0,
      "estimated": true,
      "confidence": "derived",
      "base_value": 60,
      "factor": 0.8,
      "condition": "cold worked",
      "model": "ht-multiplier:kic",
      "provenance": "alloy-specific KIC × HT:cold worked (k×0.8)"
    },
    "electrical_conductivity": {
      "min": 6.8,
      "max": 6.8,
      "typical": 6.8,
      "n": 0,
      "estimated": false,
      "confidence": "handbook",
      "provenance": "alloy:4150"
    },
    "max_service_temp": {
      "min": 425,
      "max": 425,
      "typical": 425,
      "n": 0,
      "estimated": false,
      "confidence": "handbook",
      "provenance": "alloy:4150"
    },
    "thermal_expansion": {
      "min": 12.3,
      "max": 12.3,
      "typical": 12.3,
      "n": 0,
      "estimated": false,
      "confidence": "handbook",
      "provenance": "alloy:4150"
    },
    "poisson_ratio": {
      "min": 0.29,
      "max": 0.29,
      "typical": 0.29,
      "n": 0,
      "estimated": false,
      "confidence": "handbook",
      "provenance": "alloy:4150"
    },
    "specific_heat": {
      "min": 477,
      "max": 477,
      "typical": 477,
      "n": 0,
      "estimated": false,
      "confidence": "handbook",
      "provenance": "alloy:4150"
    },
    "melting_point": {
      "min": 1424,
      "max": 1424,
      "typical": 1424,
      "n": 0,
      "estimated": false,
      "confidence": "handbook",
      "provenance": "alloy:4150"
    },
    "price_per_kg": {
      "min": 3.2,
      "max": 3.2,
      "typical": 3.2,
      "n": 0,
      "estimated": false,
      "confidence": "handbook",
      "provenance": "alloy:4150"
    },
    "price_per_cm3": {
      "min": 0.0251,
      "max": 0.0251,
      "typical": 0.0251,
      "n": 0,
      "estimated": false,
      "confidence": "handbook",
      "provenance": "alloy:4150"
    },
    "delivered_price_per_kg": {
      "min": 3.81,
      "max": 3.81,
      "typical": 3.81,
      "n": 0,
      "estimated": true,
      "confidence": "derived",
      "provenance": "raw 3.2 × condition 1.08 × form 1.05 × grade 1.05 = 3.81 USD/kg"
    }
  },
  "composition": {
    "Fe": "balance",
    "C": "0.48~0.53",
    "Cr": "0.80~1.10",
    "Mo": "0.15~0.25",
    "Mn": "0.75~1.00",
    "Si": "0.15~0.35"
  },
  "sources": [
    {
      "label": "ASM Handbook Vol.1 — Properties & Selection: Irons, Steels, High-Performance Alloys",
      "url": "https://dl.asminternational.org/handbooks/edited-volume/16/Properties-and-Selection-Irons-Steels-and-High",
      "verified": true
    },
    {
      "label": "ASTM A29/A29M — Carbon & Alloy Steel Bars, Hot-Wrought",
      "url": "https://store.astm.org/a0029_a0029m-20.html",
      "verified": true
    },
    {
      "label": "MMPDS-08 Sec.1.5 + ASM Handbook Vol.1 — AISI 4xxx (Cr-Mo / Cr-Ni-Mo)",
      "url": "https://www.asminternational.org/handbooks",
      "verified": true
    }
  ],
  "points": [
    [
      7.85,
      688,
      946,
      10.53,
      210,
      266.6,
      42
    ],
    [
      7.85,
      912,
      1254,
      14.169999999999998,
      210,
      353.4,
      42
    ],
    [
      7.85,
      864,
      1188,
      13.39,
      210,
      334.8,
      42
    ]
  ],
  "machinability": "Fair",
  "weldability": "Fair",
  "corrosion_resistance": "Good",
  "meta": {
    "row_count": 3,
    "subcategory_variants": [
      "Stainless Steel - Ferritic/Martensitic"
    ],
    "conditions": [
      "As-Rolled",
      "Cold Rolled",
      "Hot Rolled"
    ]
  },
  "fracture_toughness": 48,
  "fatigue_strength": 627,
  "density": 7.85,
  "yield_strength": 864,
  "uts": 1188,
  "elongation": 13.39,
  "modulus": 205,
  "hardness": 334.8,
  "thermal_conductivity": 42,
  "impact_strength": 14,
  "manufacturer": "Generic",
  "process": "Wrought",
  "source": "ASM Handbook Vol. 1: Irons, Steels & High-Performance Alloys",
  "aliases": [],
  "families": [
    "Metal",
    "Alloy Steel - Cr-Mo",
    "Iron-based"
  ],
  "fatigue_estimated": true,
  "electrical_conductivity": 6.8,
  "max_service_temp": 425,
  "thermal_expansion": 12.3,
  "poisson_ratio": 0.29,
  "specific_heat": 477,
  "melting_point": 1424,
  "price_per_kg": 3.2,
  "price_per_cm3": 0.0251,
  "popularity": 3.33,
  "machining_cost_factor": 1,
  "ht_cost_factor": 1.1,
  "price_condition_factor": 1.08,
  "price_form_factor": 1.05,
  "price_grade_premium": 1.05,
  "delivered_price_per_kg": 3.81,
  "total_cost_estimate": 7.62,
  "tolerance_class": "IT10-12",
  "rohs_compliant": null,
  "rohs_basis": "no_regulated_element_data",
  "confidence_tier": "high",
  "industry_note": "4140 보다 탄소를 올린 Cr-Mo 조질강 — 대형 축·드릴 칼라·금형 홀더. 같은 계열에서 경도를 더 요구할 때 고른다.",
  "_corrections": {
    "composition": {
      "from": {
        "Fe": "balance",
        "C": "0.30~0.50",
        "Cr": "0.80~1.10",
        "Mo": "0.15~0.30",
        "Mn": "0.40~0.90"
      }
    },
    "industry_note": {
      "from": null,
      "had": false
    },
    "sources": {
      "from": [
        {
          "label": "MMPDS-08 Sec.1.5 + ASM Handbook Vol.1 — AISI 4xxx (Cr-Mo / Cr-Ni-Mo)",
          "url": "https://www.asminternational.org/handbooks",
          "verified": true
        },
        {
          "label": "ASM Handbook Vol. 1: Irons, Steels & High-Performance Alloys",
          "url": null,
          "verified": false
        },
        {
          "label": "KIC fallback: ASM Vol.1 Martensitic SS",
          "url": null,
          "verified": false
        },
        {
          "label": "Fatigue fallback: σf ≈ 0.5·σy (ASM Vol.19 Martensitic SS)",
          "url": null,
          "verified": false
        }
      ]
    }
  }
}

File: data/registry/entries/met/MET-0091.json
{
  "stable_id": "MET-0091",
  "family": {
    "category": "F-MET",
    "subcategory": "F-MET-alloy-steel-ni-cr-mo",
    "alloy_base": "F-AB-aisi-4340",
    "element_families": [
      "F-EL-iron-based"
    ]
  },
  "legacy_id": "G_0227",
  "origin": "generic(csv)",
  "id": "G_0227",
  "name": "AISI 4340 — Annealed (Wrought)",
  "category": "Metal",
  "subcategory": "Alloy Steel - Ni-Cr-Mo",
  "tier": "generic",
  "manufacturers": [
    "Generic"
  ],
  "machines": [],
  "processes": [
    "Wrought"
  ],
  "heat_treatment": "Annealed",
  "ranges": {
    "density": {
      "min": 7.85,
      "max": 7.85,
      "typical": 7.85,
      "n": 1,
      "confidence": "handbook"
    },
    "yield_strength": {
      "min": 415,
      "max": 530,
      "typical": 470,
      "n": 1,
      "confidence": "handbook"
    },
    "uts": {
      "min": 700,
      "max": 810,
      "typical": 745,
      "n": 1,
      "confidence": "handbook"
    },
    "elongation": {
      "min": 20,
      "max": 28,
      "typical": 22,
      "n": 1,
      "confidence": "handbook"
    },
    "modulus": {
      "min": 200,
      "max": 210,
      "typical": 205,
      "n": 1,
      "confidence": "handbook"
    },
    "hardness": {
      "min": 334.4,
      "max": 334.4,
      "typical": 334.4,
      "n": 1,
      "confidence": "handbook"
    },
    "thermal_conductivity": {
      "min": 42,
      "max": 42,
      "typical": 42,
      "n": 1,
      "confidence": "handbook"
    },
    "fatigue_strength": {
      "min": 315,
      "max": 425,
      "typical": 370,
      "n": 0,
      "estimated": true,
      "confidence": "derived",
      "provenance": "R214 σf 물리상한 보정 (≈0.5·UTS, high): annealed 4340 ~0.5·UTS; 470 은 Q+T baseline"
    },
    "impact_strength": {
      "min": 20,
      "max": 50,
      "typical": 35,
      "n": 3,
      "confidence": "handbook",
      "provenance": "realprops:4340"
    },
    "fracture_toughness": {
      "min": 75,
      "max": 75,
      "typical": 75,
      "n": 0,
      "estimated": false,
      "confidence": "handbook",
      "provenance": "alloy-specific KIC"
    },
    "electrical_conductivity": {
      "min": 6.5,
      "max": 6.5,
      "typical": 6.5,
      "n": 0,
      "estimated": false,
      "confidence": "handbook",
      "provenance": "alloy:4340"
    },
    "max_service_temp": {
      "min": 425,
      "max": 425,
      "typical": 425,
      "n": 0,
      "estimated": false,
      "confidence": "handbook",
      "provenance": "alloy:4340"
    },
    "thermal_expansion": {
      "min": 12.3,
      "max": 12.3,
      "typical": 12.3,
      "n": 0,
      "estimated": false,
      "confidence": "handbook",
      "provenance": "alloy:4340"
    },
    "poisson_ratio": {
      "min": 0.29,
      "max": 0.29,
      "typical": 0.29,
      "n": 0,
      "estimated": false,
      "confidence": "handbook",
      "provenance": "alloy:4340"
    },
    "specific_heat": {
      "min": 475,
      "max": 475,
      "typical": 475,
      "n": 0,
      "estimated": false,
      "confidence": "handbook",
      "provenance": "alloy:4340"
    },
    "melting_point": {
      "min": 1425,
      "max": 1425,
      "typical": 1425,
      "n": 0,
      "estimated": false,
      "confidence": "handbook",
      "provenance": "alloy:4340"
    },
    "price_per_kg": {
      "min": 1.8,
      "max": 3.2,
      "typical": 2.4,
      "n": 1,
      "estimated": false,
      "confidence": "measured",
      "provenance": "MetalMiner alloy bar Q2 2026 (4340 standard mill product)"
    },
    "price_per_cm3": {
      "min": 0.016,
      "max": 0.0216,
      "typical": 0.0188,
      "n": 0,
      "estimated": true,
      "confidence": "derived",
      "provenance": "R205-R price_per_kg × ρ 재계산"
    },
    "delivered_price_per_kg": {
      "min": 4.82,
      "max": 4.82,
      "typical": 4.82,
      "n": 0,
      "estimated": true,
      "confidence": "derived"
    }
  },
  "composition": {
    "Fe": "balance",
    "C": "0.30~0.50",
    "Cr": "0.80~1.10",
    "Mo": "0.15~0.30",
    "Mn": "0.40~0.90"
  },
  "sources": [
    {
      "label": "MatWeb — AISI 4340 / DIN 1.6582",
      "url": "https://www.matweb.com/search/QuickText.aspx?SearchText=AISI+4340",
      "verified": false
    },
    {
      "label": "ASM Handbook Vol. 1: Irons, Steels & High-Performance Alloys",
      "url": null,
      "verified": false
    },
    {
      "label": "MatWeb — search \"AISI 4340\"",
      "url": "https://www.matweb.com/search/QuickText.aspx?SearchText=AISI%204340",
      "verified": false
    },
    {
      "label": "ASM Handbook Vol.1 — AISI 4340 high-strength Ni-Cr-Mo",
      "url": "https://www.asminternational.org/asm-handbook-volume-1-properties-and-selection-irons-steels-and-high-performance-alloys",
      "verified": true
    },
    {
      "label": "MMPDS-08 — AISI 4340 (200/260 ksi UTS)",
      "url": "https://www.mmpds.org/",
      "verified": false
    },
    {
      "label": "AMS 6415 — 4340 bar/forging",
      "url": "https://www.sae.org/standards/content/ams6415v/",
      "verified": false
    }
  ],
  "points": [
    [
      7.85,
      968,
      1214.4,
      11.16,
      210,
      334.4,
      42
    ]
  ],
  "machinability": "Fair",
  "weldability": "Poor",
  "corrosion_resistance": "Poor",
  "meta": {
    "row_count": 1,
    "subcategory_variants": [
      "Stainless Steel - Austenitic"
    ],
    "conditions": [
      "Annealed"
    ],
    "price_verified_date": "2026-04",
    "price_verified_source": "AISI 4340 alloy steel",
    "_r173_note_applied": true,
    "specs": [
      {
        "id": "AMS 6415",
        "org": "AMS"
      },
      {
        "id": "DIN 1.6582",
        "org": "DIN"
      }
    ]
  },
  "fracture_toughness": 75,
  "fatigue_strength": 370,
  "density": 7.85,
  "yield_strength": 968,
  "uts": 1214.4,
  "elongation": 11.16,
  "modulus": 205,
  "hardness": 334.4,
  "thermal_conductivity": 42,
  "impact_strength": 35,
  "manufacturer": "Generic",
  "process": "Wrought",
  "source": "MatWeb — AISI 4340 / DIN 1.6582",
  "aliases": [
    "UNS G43400",
    "DIN 1.6582",
    "34CrNiMo6",
    "JIS SNCM439"
  ],
  "families": [
    "Metal",
    "Alloy Steel - Ni-Cr-Mo",
    "Iron-based"
  ],
  "fatigue_estimated": true,
  "elevated_temp": [
    {
      "temp": 20,
      "ys": 1240,
      "uts": 1380,
      "E": 200
    },
    {
      "temp": 300,
      "ys": 1100,
      "uts": 1240,
      "E": null
    },
    {
      "temp": 425,
      "ys": 1000,
      "uts": 1100,
      "E": null
    }
  ],
  "electrical_conductivity": 6.5,
  "max_service_temp": 425,
  "thermal_expansion": 12.3,
  "poisson_ratio": 0.29,
  "specific_heat": 475,
  "melting_point": 1425,
  "price_per_kg": 4.5,
  "price_per_cm3": 0.0188,
  "popularity": 4.25,
  "machining_cost_factor": 1.1,
  "ht_cost_factor": 1.1,
  "price_condition_factor": 1.02,
  "price_form_factor": 1.05,
  "price_grade_premium": 1,
  "delivered_price_per_kg": 4.82,
  "total_cost_estimate": 5.3,
  "tolerance_class": "IT10-12",
  "rohs_compliant": true,
  "story": "1923년 SAE 4xxx Mo-bearing series 와 함께 등장한 합금이에요. Ni 1.8% + Cr 0.8% + Mo 0.25% + C 0.40% — Ni + Cr 의 경화능 + Mo 의 tempering brittleness 억제로 ø150 mm 두께까지 균일한 σ_y 1100 MPa 가 나오는 게 특징이죠. 1932년 AISI 4340 (UNS G43406) 으로 표준화됐습니다.\n\n4340 의 자리는 'general purpose ultra-high-strength' 입니다. 4140 보다 한 단계 강도가 위, D6AC / HP 9-4-30 보다 한 단계 아래. 응용 — 항공 landing gear (Boeing 737-800, A320 의 nose gear), 자동차 crankshaft (F1 의 일부 grade), 미사일 motor case (Sidewinder AIM-9), Boeing 777 의 wing folding mechanism, 산업 forging die (대형 단조 hammer anvil), 산업 hydraulic cylinder rod (1000-ton press).\n\n흥미로운 진화. 1965년 AISI 가 4340 의 Si 함량을 1.6% 로 늘려 tempering 후 σ_y 1620 MPa 까지 끌어올린 '300M' 을 표준화했어요. F-22 / F-35 / F/A-18 의 main landing gear 가 모두 300M — 4340 의 family member 중 하나가 항공의 핵심 부품으로 자리잡은 셈입니다.",
  "story_refs": [
    "SAE J404 (1930) \"Chemical Compositions of SAE Alloy Steels\"",
    "Roberts G A, Krauss G & Kennedy R (1998) Tool Steels 5th ed., ASM",
    "Krauss G (2015) Steels: Processing, Structure, and Performance, 2nd ed., ASM"
  ],
  "confidence_tier": "medium",
  "industry_note": "UNS G43400 / DIN 1.6582 / 34CrNiMo6 / JIS SNCM439 / EN24 — Ni-Cr-Mo high-strength steel (Ni 1.65-2.0, Cr 0.7-0.9, Mo 0.20-0.30, C 0.38-0.43). Aircraft landing gear, propeller shaft, drive shaft, gun barrel."
}
