Repository: slmhlight/GRANTA

# AM Materials Explorer

ANSYS Granta-style **additive-manufacturing (AM) materials database** — an interactive
web app for exploring metal & polymer materials through dynamic Ashby charts, advanced
filtering, **range-based property data**, and **cited manufacturer datasheets**.

> 적층제조(AM) 소재 데이터베이스 탐색기. 대화형 Ashby 차트, 고급 필터링, **물성 range 데이터**,
> **데이터시트 출처 추적**을 제공합니다.

## Features
- **Range-based properties** — every property is a `min · typical · max` aggregated from real data points (heat treatments × build direction × vendors), shown as smooth property envelopes on the Ashby chart and min–max sub-lines in the detail panel.

File: data/registry/entries/met/MET-0097.json
{
  "stable_id": "MET-0097",
  "family": {
    "category": "F-MET",
    "subcategory": "F-MET-aluminum-cu-alloys-2xxx",
    "alloy_base": "F-AB-aa-2011",
    "element_families": [
      "F-EL-aluminum-based"
    ]
  },
  "legacy_id": "G_0020",
  "origin": "generic(csv)",
  "id": "G_0020",
  "name": "AA 2011 — T8",
  "category": "Metal",
  "subcategory": "Aluminum - Cu Alloys (2xxx)",
  "tier": "generic",
  "manufacturers": [
    "Generic"
  ],
  "machines": [],
  "processes": [
    "Wrought"
  ],
  "heat_treatment": "T8",
  "ranges": {
    "density": {
      "min": 2.8,
      "max": 2.8,
      "typical": 2.8,
      "n": 10,
      "confidence": "measured"
    },
    "yield_strength": {
      "min": 310,
      "typical": 310,
      "max": 310,
      "confidence": "handbook",
      "provenance": "교정: Alro Steel Metals Guide — Rod/Bar typical (2011-T8: 59/45 ksi, El 12, HB 100) · EMJ Metals catalog 2011-T8 59,000/45,000 psi · MakeItFrom 2011-T8 (410 / 310 / 9.8% / HB 100) · [경도 스케일] 인용 경도 100 는 Brinell(500 kgf) — ASTM E140-12b Table 9 로 HV 환산."
    },
    "uts": {
      "min": 407,
      "typical": 407,
      "max": 407,
      "confidence": "handbook",
      "provenance": "교정: Alro Steel Metals Guide — Rod/Bar typical (2011-T8: 59/45 ksi, El 12, HB 100) · EMJ Metals catalog 2011-T8 59,000/45,000 psi · MakeItFrom 2011-T8 (410 / 310 / 9.8% / HB 100) · [경도 스케일] 인용 경도 100 는 Brinell(500 kgf) — ASTM E140-12b Table 9 로 HV 환산."
    },
    "elongation": {
      "min": 12,
      "typical": 12,
      "max": 12,
      "confidence": "handbook",
      "provenance": "교정: Alro Steel Metals Guide — Rod/Bar typical (2011-T8: 59/45 ksi, El 12, HB 100) · EMJ Metals catalog 2011-T8 59,000/45,000 psi · MakeItFrom 2011-T8 (410 / 310 / 9.8% / HB 100) · [경도 스케일] 인용 경도 100 는 Brinell(500 kgf) — ASTM E140-12b Table 9 로 HV 환산."
    },
    "modulus": {
      "min": 73,
      "max": 73,
      "typical": 73,
      "n": 10,
      "confidence": "measured"
    },
    "hardness": {
      "min": 117,
      "typical": 117,
      "max": 117,
      "confidence": "handbook",
      "provenance": "교정: Alro Steel Metals Guide — Rod/Bar typical (2011-T8: 59/45 ksi, El 12, HB 100) · EMJ Metals catalog 2011-T8 59,000/45,000 psi · MakeItFrom 2011-T8 (410 / 310 / 9.8% / HB 100) · [경도 스케일] 인용 경도 100 는 Brinell(500 kgf) — ASTM E140-12b Table 9 로 HV 환산.",
      "scale": "HV",
      "source_scale": "HB",
      "source_value": 100,
      "conversion": "ASTM E140-12b Table 9"
    },
    "thermal_conductivity": {
      "min": 121,
      "max": 121,
      "typical": 121,
      "n": 10,
      "confidence": "measured"
    },
    "fatigue_strength": {
      "min": 103,
      "max": 158,
      "typical": 130,
      "n": 0,
      "confidence": "derived",
      "provenance": "family:σf≈0.38·σy (Aluminum Association handbook)"
    },
    "impact_strength": {
      "min": 5.5,
      "max": 19.8,
      "typical": 11,
      "n": 0,
      "estimated": true,
      "confidence": "class",
      "provenance": "class:Al-based × HT:mixed aged/solution-treated CSV-generic (fallback midpoint) (i×1.1)"
    },
    "fracture_toughness": {
      "min": 19.8,
      "max": 33,
      "typical": 26.4,
      "n": 0,
      "confidence": "class",
      "provenance": "class:AA 2xxx Al-Cu × HT:mixed aged/solution-treated CSV-generic (fallback midpoint) (k×1.1)"
    },
    "electrical_conductivity": {
      "min": 20,
      "max": 60,
      "typical": 40,
      "n": 0,
      "estimated": true,
      "confidence": "class",
      "provenance": "1st_family:Aluminum - Cu Alloys (2xxx)"
    },
    "max_service_temp": {
      "min": 85,
      "max": 255,
      "typical": 170,
      "n": 0,
      "estimated": true,
      "confidence": "class",
      "provenance": "1st_family:Aluminum - Cu Alloys (2xxx)"
    },
    "thermal_expansion": {
      "min": 11.5,
      "max": 34.5,
      "typical": 23,
      "n": 0,
      "estimated": true,
      "confidence": "class",
      "provenance": "1st_family:Aluminum - Cu Alloys (2xxx)"
    },
    "poisson_ratio": {
      "min": 0.29,
      "max": 0.37,
      "typical": 0.33,
      "n": 0,
      "estimated": true,
      "confidence": "class",
      "provenance": "1st_family:Aluminum - Cu Alloys (2xxx)"
    },
    "specific_heat": {
      "min": 450,
      "max": 1350,
      "typical": 900,
      "n": 0,
      "estimated": true,
      "confidence": "class",
      "provenance": "1st_family:Aluminum - Cu Alloys (2xxx)"
    },
    "melting_point": {
      "min": 325,
      "max": 975,
      "typical": 650,
      "n": 0,
      "estimated": true,
      "confidence": "class",
      "provenance": "1st_family:Aluminum - Cu Alloys (2xxx)"
    },
    "price_per_kg": {
      "min": 2,
      "max": 6,
      "typical": 4,
      "n": 0,
      "estimated": true,
      "confidence": "class",
      "provenance": "1st_family:Aluminum - Cu Alloys (2xxx)"
    },
    "price_per_cm3": {
      "min": 0.0056,
      "max": 0.0168,
      "typical": 0.0112,
      "n": 0,
      "estimated": true,
      "confidence": "class",
      "provenance": "1st_family:Aluminum - Cu Alloys (2xxx)"
    },
    "delivered_price_per_kg": {
      "min": 5.25,
      "max": 5.25,
      "typical": 5.25,
      "n": 0,
      "estimated": true,
      "confidence": "derived"
    }
  },
  "composition": {
    "Si": "0.1",
    "Cu": "2",
    "Al": "97.5"
  },
  "sources": [
    {
      "label": "ASM Handbook Vol.2 — Aluminum & Aluminum Alloys (properties & selection)",
      "url": "https://dl.asminternational.org/handbooks/edited-volume/14/Properties-and-Selection-Nonferrous-Alloys-and",
      "verified": true
    },
    {
      "label": "Aluminum Association — AA 2xxx (Al-Cu) + MMPDS-08 Sec.3.7",
      "url": "https://www.aluminum.org/standards",
      "verified": true
    }
  ],
  "points": [
    [
      2.8,
      310,
      407,
      12,
      73,
      117,
      121
    ]
  ],
  "machinability": "Excellent",
  "weldability": "Poor",
  "corrosion_resistance": "Good",
  "meta": {
    "row_count": 10,
    "subcategory_variants": [
      "Aluminum - Cu Alloys (2xxx)"
    ],
    "conditions": [
      "T1",
      "T10",
      "T2",
      "T3",
      "T4",
      "T5",
      "T6",
      "T7",
      "T8",
      "T9"
    ]
  },
  "fracture_toughness": 26.4,
  "fatigue_strength": 130,
  "density": 2.8,
  "yield_strength": 310,
  "uts": 407,
  "elongation": 12,
  "modulus": 73,
  "hardness": 117,
  "thermal_conductivity": 121,
  "impact_strength": 11,
  "manufacturer": "Generic",
  "process": "Wrought",
  "source": "ASM Handbook Vol. 2 (Nonferrous) · Aluminum Association designations",
  "aliases": [
    "A2011"
  ],
  "families": [
    "Metal",
    "Aluminum - Cu Alloys (2xxx)",
    "Aluminum-based"
  ],
  "electrical_conductivity": 40,
  "max_service_temp": 170,
  "thermal_expansion": 23,
  "poisson_ratio": 0.33,
  "specific_heat": 900,
  "melting_point": 650,
  "price_per_kg": 4,
  "price_per_cm3": 0.0112,
  "popularity": 3.37,
  "machining_cost_factor": 0.9,
  "ht_cost_factor": 1.35,
  "price_condition_factor": 1.25,
  "price_form_factor": 1.05,
  "price_grade_premium": 1,
  "delivered_price_per_kg": 5.25,
  "total_cost_estimate": 9.97,
  "tolerance_class": "IT10-12",
  "rohs_compliant": true,
  "confidence_tier": "high",
  "industry_note": "쾌삭 알루미늄 — 자동선반 정밀 부품(피팅·커넥터·계측기 부품). Pb·Bi 개재물로 칩이 잘 끊기지만 내식성이 낮아 양극산화·도장이 전제.",
  "_corrections": {
    "industry_note": {
      "from": null,
      "had": false
    },
    "sources": {
      "from": [
        {
          "label": "Aluminum Association — AA 2xxx (Al-Cu) + MMPDS-08 Sec.3.7",
          "url": "https://www.aluminum.org/standards",
          "verified": true
        },
        {
          "label": "ASM Handbook Vol. 2 (Nonferrous) · Aluminum Association designations",
          "url": null,
          "verified": false
        },
        {
          "label": "KIC fallback: AA 2xxx Al-Cu",
          "url": null,
          "verified": false
        },
        {
          "label": "Fatigue fallback: σf ≈ 0.38·σy (Aluminum Association handbook)",
          "url": null,
          "verified": false
        }
      ]
    },
    "aliases": {
      "from": []
    },
    "yield_strength": {
      "had_range": true,
      "val_range": {
        "min": 315,
        "max": 371,
        "typical": 343,
        "n": 10,
        "confidence": "measured"
      },
      "had_scalar": true,
      "val_scalar": 343
    },
    "uts": {
      "had_range": true,
      "val_range": {
        "min": 432,
        "max": 508.8,
        "typical": 470.4,
        "n": 10,
        "confidence": "measured"
      },
      "had_scalar": true,
      "val_scalar": 470.4
    },
    "elongation": {
      "had_range": true,
      "val_range": {
        "min": 9.6,
        "max": 12.24,
        "typical": 11.76,
        "n": 10,
        "confidence": "measured"
      },
      "had_scalar": true,
      "val_scalar": 11.76
    },
    "hardness": {
      "had_range": true,
      "val_range": {
        "min": 117,
        "max": 137.8,
        "typical": 127.4,
        "n": 10,
        "confidence": "measured"
      },
      "had_scalar": true,
      "val_scalar": 127.4
    },
    "_basis": "'Aged / solution-treated' 합성값(σy 343/UTS 470.4)을 실제 템퍼 T8(용체화+냉간가공+인공시효)로 교체.",
    "_src": "Alro Steel Metals Guide — Rod/Bar typical (2011-T8: 59/45 ksi, El 12, HB 100) · EMJ Metals catalog 2011-T8 59,000/45,000 psi · MakeItFrom 2011-T8 (410 / 310 / 9.8% / HB 100) · [경도 스케일] 인용 경도 100 는 Brinell(500 kgf) — ASTM E140-12b Table 9 로 HV 환산.",
    "points": {
      "from": [
        [
          2.8,
          353.5,
          484.8,
          10.92,
          73,
          131.3,
          121
        ],
        [
          2.8,
          346.5,
          475.2,
          11.88,
          73,
          128.7,
          121
        ],
        [
          2.8,
          329,
          451.2000000000001,
          10.080000000000002,
          73,
          122.2,
          121
        ],
        [
          2.8,
          332.5,
          456.00000000000006,
          10.2,
          73,
          123.5,
          121
        ],
        [
          2.8,
          318.5,
          436.8,
          12.12,
          73,
          118.3,
          121
        ],
        [
          2.8,
          343,
          470.4,
          11.76,
          73,
          127.4,
          121
        ],
        [
          2.8,
          357,
          489.6,
          12.24,
          73,
          132.6,
          121
        ],
        [
          2.8,
          322,
          441.6,
          12.24,
          73,
          119.6,
          121
        ],
        [
          2.8,
          371,
          508.8,
          11.52,
          73,
          137.8,
          121
        ],
        [
          2.8,
          315,
          432,
          9.6,
          73,
          117,
          121
        ]
      ]
    },
    "fields": {
      "name": {
        "from": "AA 2011 — Aged / solution-treated (Wrought)",
        "had": true
      },
      "heat_treatment": {
        "from": "Aged / solution-treated",
        "had": true
      }
    },
    "_fbasis": "합성 'Aged / solution-treated' → 실제 템퍼 T8.",
    "_fsrc": "Alro Metals Guide 2011-T8 · EMJ · MakeItFrom"
  }
}

File: data/registry/entries/met/MET-0098.json
{
  "stable_id": "MET-0098",
  "family": {
    "category": "F-MET",
    "subcategory": "F-MET-aluminum-cu-alloys-2xxx",
    "alloy_base": "F-AB-aa-2011",
    "element_families": [
      "F-EL-aluminum-based"
    ]
  },
  "legacy_id": "G_0019",
  "origin": "generic(csv)",
  "id": "G_0019",
  "name": "AA 2011 — Annealed (Wrought)",
  "category": "Metal",
  "subcategory": "Aluminum - Cu Alloys (2xxx)",
  "tier": "generic",
  "manufacturers": [
    "Generic"
  ],
  "machines": [],
  "processes": [
    "Wrought"
  ],
  "heat_treatment": "Annealed",
  "ranges": {
    "density": {
      "min": 2.8,
      "max": 2.8,
      "typical": 2.8,
      "n": 1,
      "confidence": "handbook"
    },
    "yield_strength": {
      "min": 85,
      "max": 125,
      "typical": 97,
      "n": 1,
      "confidence": "handbook"
    },
    "uts": {
      "min": 150,
      "max": 200,
      "typical": 165,
      "n": 1,
      "confidence": "handbook"
    },
    "elongation": {
      "min": 15,
      "max": 25,
      "typical": 18,
      "n": 1,
      "confidence": "handbook"
    },
    "modulus": {
      "min": 73,
      "max": 73,
      "typical": 73,
      "n": 1,
      "confidence": "handbook"
    },
    "hardness": {
      "min": 40,
      "max": 60,
      "typical": 45,
      "n": 1,
      "confidence": "handbook"
    },
    "thermal_conductivity": {
      "min": 121,
      "max": 121,
      "typical": 121,
      "n": 1,
      "confidence": "handbook"
    },
    "fatigue_strength": {
      "min": 54,
      "max": 72,
      "typical": 63,
      "n": 0,
      "estimated": true,
      "confidence": "derived",
      "provenance": "R214 σf 물리상한 보정 (≈0.38·UTS, medium): annealed 2xxx ~0.38·UTS; 125 는 T3 5e8 값 O-temper 오적용"
    },
    "impact_strength": {
      "min": 15,
      "max": 54,
      "typical": 30,
      "n": 0,
      "estimated": true,
      "confidence": "class",
      "provenance": "class:Al-based × HT:O (annealed soft, fallback derived from T6) (i×3)"
    },
    "fracture_toughness": {
      "min": 36,
      "max": 60,
      "typical": 48,
      "n": 0,
      "confidence": "class",
      "provenance": "class:AA 2xxx Al-Cu × HT:O (annealed soft, fallback derived from T6) (k×2)"
    },
    "electrical_conductivity": {
      "min": 20,
      "max": 60,
      "typical": 40,
      "n": 0,
      "estimated": true,
      "confidence": "class",
      "provenance": "1st_family:Aluminum - Cu Alloys (2xxx)"
    },
    "max_service_temp": {
      "min": 85,
      "max": 255,
      "typical": 170,
      "n": 0,
      "estimated": true,
      "confidence": "class",
      "provenance": "1st_family:Aluminum - Cu Alloys (2xxx)"
    },
    "thermal_expansion": {
      "min": 11.5,
      "max": 34.5,
      "typical": 23,
      "n": 0,
      "estimated": true,
      "confidence": "class",
      "provenance": "1st_family:Aluminum - Cu Alloys (2xxx)"
    },
    "poisson_ratio": {
      "min": 0.165,
      "max": 0.495,
      "typical": 0.33,
      "n": 0,
      "estimated": true,
      "confidence": "class",
      "provenance": "1st_family:Aluminum - Cu Alloys (2xxx)"
    },
    "specific_heat": {
      "min": 450,
      "max": 1350,
      "typical": 900,
      "n": 0,
      "estimated": true,
      "confidence": "class",
      "provenance": "1st_family:Aluminum - Cu Alloys (2xxx)"
    },
    "melting_point": {
      "min": 325,
      "max": 975,
      "typical": 650,
      "n": 0,
      "estimated": true,
      "confidence": "class",
      "provenance": "1st_family:Aluminum - Cu Alloys (2xxx)"
    },
    "price_per_kg": {
      "min": 2,
      "max": 6,
      "typical": 4,
      "n": 0,
      "estimated": true,
      "confidence": "class",
      "provenance": "1st_family:Aluminum - Cu Alloys (2xxx)"
    },
    "price_per_cm3": {
      "min": 0.0056,
      "max": 0.0168,
      "typical": 0.0112,
      "n": 0,
      "estimated": true,
      "confidence": "class",
      "provenance": "1st_family:Aluminum - Cu Alloys (2xxx)"
    },
    "delivered_price_per_kg": {
      "min": 4.28,
      "max": 4.28,
      "typical": 4.28,
      "n": 0,
      "estimated": true,
      "confidence": "derived"
    }
  },
  "composition": {
    "Si": "0.1",
    "Cu": "2",
    "Al": "97.5"
  },
  "sources": [
    {
      "label": "ASM Handbook Vol.2 — Aluminum & Aluminum Alloys (properties & selection)",
      "url": "https://www.asminternational.org/asm-handbook-volume-2-properties-and-selection-nonferrous-alloys-and-special-purpose-materials",
      "verified": true
    },
    {
      "label": "Aluminum Association — AA 2xxx (Al-Cu) + MMPDS-08 Sec.3.7",
      "url": "https://www.aluminum.org/standards",
      "verified": true
    }
  ],
  "points": [
    [
      2.8,
      97,
      165,
      18,
      73,
      45,
      121
    ]
  ],
  "machinability": "Excellent",
  "weldability": "Poor",
  "corrosion_resistance": "Good",
  "meta": {
    "row_count": 1,
    "subcategory_variants": [
      "Aluminum - Cu Alloys (2xxx)"
    ],
    "conditions": [
      "O (Annealed"
    ]
  },
  "fracture_toughness": 48,
  "fatigue_strength": 63,
  "density": 2.8,
  "yield_strength": 97,
  "uts": 165,
  "elongation": 18,
  "modulus": 73,
  "hardness": 45,
  "thermal_conductivity": 121,
  "impact_strength": 30,
  "manufacturer": "Generic",
  "process": "Wrought",
  "source": "ASM Handbook Vol. 2 (Nonferrous) · Aluminum Association designations",
  "aliases": [
    "A2011"
  ],
  "families": [
    "Metal",
    "Aluminum - Cu Alloys (2xxx)",
    "Aluminum-based"
  ],
  "electrical_conductivity": 40,
  "max_service_temp": 170,
  "thermal_expansion": 23,
  "poisson_ratio": 0.33,
  "specific_heat": 900,
  "melting_point": 650,
  "price_per_kg": 4,
  "price_per_cm3": 0.0112,
  "popularity": 3.3,
  "machining_cost_factor": 0.9,
  "ht_cost_factor": 1.1,
  "price_condition_factor": 1.02,
  "price_form_factor": 1.05,
  "price_grade_premium": 1,
  "delivered_price_per_kg": 4.28,
  "total_cost_estimate": 3.86,
  "tolerance_class": "IT10-12",
  "rohs_compliant": true,
  "confidence_tier": "medium",
  "fatigue_estimated": true,
  "industry_note": "쾌삭 알루미늄 — 자동선반 정밀 부품(피팅·커넥터·계측기 부품). Pb·Bi 개재물로 칩이 잘 끊기지만 내식성이 낮아 양극산화·도장이 전제.",
  "_corrections": {
    "industry_note": {
      "from": null
    },
    "sources": {
      "from": [
        {
          "label": "Aluminum Association — AA 2xxx (Al-Cu) + MMPDS-08 Sec.3.7",
          "url": "https://www.aluminum.org/standards",
          "verified": true
        },
        {
          "label": "ASM Handbook Vol. 2 (Nonferrous) · Aluminum Association designations",
          "url": null,
          "verified": false
        },
        {
          "label": "KIC fallback: AA 2xxx Al-Cu",
          "url": null,
          "verified": false
        },
        {
          "label": "Fatigue fallback: σf ≈ 0.38·σy (Aluminum Association handbook)",
          "url": null,
          "verified": false
        }
      ]
    },
    "aliases": {
      "from": []
    },
    "points": {
      "from": [
        [
          2.8,
          329,
          451.2000000000001,
          11.28,
          73,
          122.2,
          121
        ]
      ]
    },
    "_points_resync": "points ⊄ ranges (상류 range override 후 stale 행) → typical 단일행 재생성"
  }
}

File: data/registry/entries/met/MET-0099.json
{
  "stable_id": "MET-0099",
  "family": {
    "category": "F-MET",
    "subcategory": "F-MET-aluminum-cu-alloys-2xxx",
    "alloy_base": "F-AB-aa-2011",
    "element_families": [
      "F-EL-aluminum-based"
    ]
  },
  "legacy_id": "G_0018",
  "origin": "generic(csv)",
  "id": "G_0018",
  "name": "AA 2011 — T3",
  "category": "Metal",
  "subcategory": "Aluminum - Cu Alloys (2xxx)",
  "tier": "generic",
  "manufacturers": [
    "Generic"
  ],
  "machines": [],
  "processes": [
    "Wrought"
  ],
  "heat_treatment": "T3",
  "ranges": {
    "density": {
      "min": 2.8,
      "max": 2.8,
      "typical": 2.8,
      "n": 9,
      "confidence": "measured"
    },
    "yield_strength": {
      "min": 296,
      "typical": 296,
      "max": 296,
      "confidence": "handbook",
      "provenance": "교정: Alro Steel Metals Guide — Typical Mechanical Properties, Rod/Bar (2011-T3: 55/43 ksi, El 15, HB 95) · EMJ Metals catalog 2011-T3 55,000/43,000 psi · MakeItFrom 2011-T3 (360 / 280 / 12% / HB 95) · [경도 스케일] 인용 경도 95 는 Brinell(500 kgf) — ASTM E140-12b Table 9 로 HV 환산."
    },
    "uts": {
      "min": 379,
      "typical": 379,
      "max": 379,
      "confidence": "handbook",
      "provenance": "교정: Alro Steel Metals Guide — Typical Mechanical Properties, Rod/Bar (2011-T3: 55/43 ksi, El 15, HB 95) · EMJ Metals catalog 2011-T3 55,000/43,000 psi · MakeItFrom 2011-T3 (360 / 280 / 12% / HB 95) · [경도 스케일] 인용 경도 95 는 Brinell(500 kgf) — ASTM E140-12b Table 9 로 HV 환산."
    },
    "elongation": {
      "min": 15,
      "typical": 15,
      "max": 15,
      "confidence": "handbook",
      "provenance": "교정: Alro Steel Metals Guide — Typical Mechanical Properties, Rod/Bar (2011-T3: 55/43 ksi, El 15, HB 95) · EMJ Metals catalog 2011-T3 55,000/43,000 psi · MakeItFrom 2011-T3 (360 / 280 / 12% / HB 95) · [경도 스케일] 인용 경도 95 는 Brinell(500 kgf) — ASTM E140-12b Table 9 로 HV 환산."
    },
    "modulus": {
      "min": 73,
      "max": 73,
      "typical": 73,
      "n": 9,
      "confidence": "measured"
    },
    "hardness": {
      "min": 111,
      "typical": 111,
      "max": 111,
      "confidence": "handbook",
      "provenance": "교정: Alro Steel Metals Guide — Typical Mechanical Properties, Rod/Bar (2011-T3: 55/43 ksi, El 15, HB 95) · EMJ Metals catalog 2011-T3 55,000/43,000 psi · MakeItFrom 2011-T3 (360 / 280 / 12% / HB 95) · [경도 스케일] 인용 경도 95 는 Brinell(500 kgf) — ASTM E140-12b Table 9 로 HV 환산.",
      "scale": "HV",
      "source_scale": "HB",
      "source_value": 95,
      "conversion": "ASTM E140-12b Table 9"
    },
    "thermal_conductivity": {
      "min": 121,
      "max": 121,
      "typical": 121,
      "n": 9,
      "confidence": "measured"
    },
    "fatigue_strength": {
      "min": 102,
      "max": 156,
      "typical": 129,
      "n": 0,
      "confidence": "derived",
      "provenance": "family:σf≈0.38·σy (Aluminum Association handbook)"
    },
    "impact_strength": {
      "min": 5.5,
      "max": 19.8,
      "typical": 11,
      "n": 0,
      "estimated": true,
      "confidence": "class",
      "provenance": "class:Al-based × HT:strain-hardened (fallback) (i×1.1)",
      "base_value": 10,
      "base_range": [
        5,
        18
      ],
      "factor": 1.1,
      "condition": "strain-hardened (fallback)",
      "model": "ht-multiplier:impact"
    },
    "fracture_toughness": {
      "min": 18.9,
      "max": 31.5,
      "typical": 25.2,
      "n": 0,
      "confidence": "class",
      "provenance": "class:AA 2xxx Al-Cu × HT:strain-hardened (fallback) (k×1.05)",
      "estimated": true,
      "base_value": 24,
      "base_range": [
        18,
        30
      ],
      "factor": 1.05,
      "condition": "strain-hardened (fallback)",
      "model": "ht-multiplier:kic"
    },
    "electrical_conductivity": {
      "min": 20,
      "max": 60,
      "typical": 40,
      "n": 0,
      "estimated": true,
      "confidence": "class",
      "provenance": "1st_family:Aluminum - Cu Alloys (2xxx)"
    },
    "max_service_temp": {
      "min": 85,
      "max": 255,
      "typical": 170,
      "n": 0,
      "estimated": true,
      "confidence": "class",
      "provenance": "1st_family:Aluminum - Cu Alloys (2xxx)"
    },
    "thermal_expansion": {
      "min": 11.5,
      "max": 34.5,
      "typical": 23,
      "n": 0,
      "estimated": true,
      "confidence": "class",
      "provenance": "1st_family:Aluminum - Cu Alloys (2xxx)"
    },
    "poisson_ratio": {
      "min": 0.29,
      "max": 0.37,
      "typical": 0.33,
      "n": 0,
      "estimated": true,
      "confidence": "class",
      "provenance": "1st_family:Aluminum - Cu Alloys (2xxx)"
    },
    "specific_heat": {
      "min": 450,
      "max": 1350,
      "typical": 900,
      "n": 0,
      "estimated": true,
      "confidence": "class",
      "provenance": "1st_family:Aluminum - Cu Alloys (2xxx)"
    },
    "melting_point": {
      "min": 325,
      "max": 975,
      "typical": 650,
      "n": 0,
      "estimated": true,
      "confidence": "class",
      "provenance": "1st_family:Aluminum - Cu Alloys (2xxx)"
    },
    "price_per_kg": {
      "min": 2,
      "max": 6,
      "typical": 4,
      "n": 0,
      "estimated": true,
      "confidence": "class",
      "provenance": "1st_family:Aluminum - Cu Alloys (2xxx)"
    },
    "price_per_cm3": {
      "min": 0.0056,
      "max": 0.0168,
      "typical": 0.0112,
      "n": 0,
      "estimated": true,
      "confidence": "class",
      "provenance": "1st_family:Aluminum - Cu Alloys (2xxx)"
    },
    "delivered_price_per_kg": {
      "min": 4.54,
      "max": 4.54,
      "typical": 4.54,
      "n": 0,
      "estimated": true,
      "confidence": "derived",
      "provenance": "raw 4 × condition 1.08 × form 1.05 × grade 1 = 4.54 USD/kg"
    }
  },
  "composition": {
    "Si": "0.1",
    "Cu": "2",
    "Al": "97.5"
  },
  "sources": [
    {
      "label": "ASM Handbook Vol.2 — Aluminum & Aluminum Alloys (properties & selection)",
      "url": "https://dl.asminternational.org/handbooks/edited-volume/14/Properties-and-Selection-Nonferrous-Alloys-and",
      "verified": true
    },
    {
      "label": "Aluminum Association — AA 2xxx (Al-Cu) + MMPDS-08 Sec.3.7",
      "url": "https://www.aluminum.org/standards",
      "verified": true
    }
  ],
  "points": [
    [
      2.8,
      296,
      379,
      15,
      73,
      111,
      121
    ]
  ],
  "machinability": "Excellent",
  "weldability": "Poor",
  "corrosion_resistance": "Good",
  "meta": {
    "row_count": 9,
    "subcategory_variants": [
      "Aluminum - Cu Alloys (2xxx)"
    ],
    "conditions": [
      "H12",
      "H14",
      "H16",
      "H18",
      "H19",
      "H22",
      "H24",
      "H26",
      "H28"
    ]
  },
  "fracture_toughness": 25.2,
  "fatigue_strength": 129,
  "density": 2.8,
  "yield_strength": 296,
  "uts": 379,
  "elongation": 15,
  "modulus": 73,
  "hardness": 111,
  "thermal_conductivity": 121,
  "impact_strength": 11,
  "manufacturer": "Generic",
  "process": "Wrought",
  "source": "ASM Handbook Vol. 2 (Nonferrous) · Aluminum Association designations",
  "aliases": [
    "A2011"
  ],
  "families": [
    "Metal",
    "Aluminum - Cu Alloys (2xxx)",
    "Aluminum-based"
  ],
  "electrical_conductivity": 40,
  "max_service_temp": 170,
  "thermal_expansion": 23,
  "poisson_ratio": 0.33,
  "specific_heat": 900,
  "melting_point": 650,
  "price_per_kg": 4,
  "price_per_cm3": 0.0112,
  "popularity": 3.33,
  "machining_cost_factor": 0.9,
  "ht_cost_factor": 1.1,
  "price_condition_factor": 1.08,
  "price_form_factor": 1.05,
  "price_grade_premium": 1,
  "delivered_price_per_kg": 4.54,
  "total_cost_estimate": 8.62,
  "tolerance_class": "IT10-12",
  "rohs_compliant": true,
  "confidence_tier": "high",
  "industry_note": "쾌삭 알루미늄 — 자동선반 정밀 부품(피팅·커넥터·계측기 부품). Pb·Bi 개재물로 칩이 잘 끊기지만 내식성이 낮아 양극산화·도장이 전제.",
  "_corrections": {
    "industry_note": {
      "from": null,
      "had": false
    },
    "sources": {
      "from": [
        {
          "label": "Aluminum Association — AA 2xxx (Al-Cu) + MMPDS-08 Sec.3.7",
          "url": "https://www.aluminum.org/standards",
          "verified": true
        },
        {
          "label": "ASM Handbook Vol. 2 (Nonferrous) · Aluminum Association designations",
          "url": null,
          "verified": false
        },
        {
          "label": "KIC fallback: AA 2xxx Al-Cu",
          "url": null,
          "verified": false
        },
        {
          "label": "Fatigue fallback: σf ≈ 0.38·σy (Aluminum Association handbook)",
          "url": null,
          "verified": false
        }
      ]
    },
    "aliases": {
      "from": []
    },
    "yield_strength": {
      "had_range": true,
      "val_range": {
        "min": 315,
        "max": 381.5,
        "typical": 339.5,
        "n": 9,
        "confidence": "measured"
      },
      "had_scalar": true,
      "val_scalar": 339.5
    },
    "uts": {
      "had_range": true,
      "val_range": {
        "min": 432,
        "max": 523.2,
        "typical": 465.6,
        "n": 9,
        "confidence": "measured"
      },
      "had_scalar": true,
      "val_scalar": 465.6
    },
    "elongation": {
      "had_range": true,
      "val_range": {
        "min": 9.6,
        "max": 11.52,
        "typical": 10.68,
        "n": 9,
        "confidence": "measured"
      },
      "had_scalar": true,
      "val_scalar": 10.68
    },
    "hardness": {
      "had_range": true,
      "val_range": {
        "min": 117,
        "max": 141.7,
        "typical": 126.1,
        "n": 9,
        "confidence": "measured"
      },
      "had_scalar": true,
      "val_scalar": 126.1
    },
    "_basis": "'Strain-hardened' 합성값(σy 339.5/UTS 465.6 — 2011 의 어떤 템퍼보다 높음)을 실제 템퍼 T3(용체화+냉간가공+자연시효; 2011 의 표준 쾌삭 봉재 템퍼)로 교체.",
    "_src": "Alro Steel Metals Guide — Typical Mechanical Properties, Rod/Bar (2011-T3: 55/43 ksi, El 15, HB 95) · EMJ Metals catalog 2011-T3 55,000/43,000 psi · MakeItFrom 2011-T3 (360 / 280 / 12% / HB 95) · [경도 스케일] 인용 경도 95 는 Brinell(500 kgf) — ASTM E140-12b Table 9 로 HV 환산.",
    "points": {
      "from": [
        [
          2.8,
          315,
          432,
          10.8,
          73,
          117,
          121
        ],
        [
          2.8,
          381.5,
          523.2,
          10.68,
          73,
          141.70000000000002,
          121
        ],
        [
          2.8,
          315,
          432,
          9.6,
          73,
          117,
          121
        ],
        [
          2.8,
          367.5,
          504,
          10.2,
          73,
          136.5,
          121
        ],
        [
          2.8,
          332.5,
          456.00000000000006,
          11.4,
          73,
          123.5,
          121
        ],
        [
          2.8,
          336,
          460.8,
          11.52,
          73,
          124.8,
          121
        ],
        [
          2.8,
          339.5,
          465.6,
          10.44,
          73,
          126.1,
          121
        ],
        [
          2.8,
          357,
          489.6,
          11.04,
          73,
          132.6,
          121
        ],
        [
          2.8,
          367.5,
          504,
          10.2,
          73,
          136.5,
          121
        ]
      ]
    },
    "fields": {
      "name": {
        "from": "AA 2011 — Strain-hardened (Wrought)",
        "had": true
      },
      "heat_treatment": {
        "from": "Strain-hardened",
        "had": true
      }
    },
    "_fbasis": "합성 'Strain-hardened' → 실제 템퍼 T3 (2011 표준 쾌삭 봉재 템퍼).",
    "_fsrc": "Alro Metals Guide 2011-T3 · EMJ · MakeItFrom"
  }
}

File: data/registry/entries/met/MET-0100.json
{
  "stable_id": "MET-0100",
  "family": {
    "category": "F-MET",
    "subcategory": "F-MET-aluminum-cu-alloys-2xxx",
    "alloy_base": "F-AB-aa-2014",
    "element_families": [
      "F-EL-aluminum-based"
    ]
  },
  "legacy_id": "R_0441_0",
  "origin": "reference(supplementary)",
  "id": "R_0441_0",
  "name": "AA 2014 — Annealed",
  "category": "Metal",
  "subcategory": "Aluminum - Cu Alloys (2xxx)",
  "tier": "reference",
  "manufacturers": [
    "Reference data"
  ],
  "machines": [],
  "processes": [
    "Wrought"
  ],
  "heat_treatment": "Annealed",
  "ranges": {
    "density": {
      "min": 2.8,
      "max": 2.8,
      "typical": 2.8,
      "n": 1,
      "confidence": "handbook"
    },
    "yield_strength": {
      "min": 95,
      "max": 95,
      "typical": 95,
      "n": 1,
      "confidence": "handbook"
    },
    "uts": {
      "min": 185,
      "max": 185,
      "typical": 185,
      "n": 1,
      "confidence": "handbook"
    },
    "elongation": {
      "min": 18,
      "max": 18,
      "typical": 18,
      "n": 1,
      "confidence": "handbook"
    },
    "modulus": {
      "min": 72,
      "max": 72,
      "typical": 72,
      "n": 1,
      "confidence": "handbook"
    },
    "hardness": {
      "min": 50,
      "max": 50,
      "typical": 50,
      "n": 1,
      "confidence": "handbook",
      "scale": "HV",
      "source_scale": "HB",
      "source_value": 45,
      "conversion": "ASTM E140-12b Table 9",
      "provenance": "HB 45 → HV 50 (ASTM E140-12b Table 9)"
    },
    "thermal_conductivity": {
      "min": 192,
      "max": 192,
      "typical": 192,
      "n": 1,
      "confidence": "handbook"
    },
    "fatigue_strength": {
      "min": 44,
      "max": 56,
      "typical": 50,
      "n": 0,
      "confidence": "derived",
      "provenance": "alloy:2014 × HT:O (annealed soft, fallback derived from T6) (f×0.4, i×3)",
      "estimated": true,
      "base_n": 3,
      "base_value": 125,
      "base_range": [
        110,
        140
      ],
      "factor": 0.4,
      "condition": "O (annealed soft, fallback derived from T6)",
      "model": "ht-multiplier:fatigue"
    },
    "impact_strength": {
      "min": 15,
      "max": 45,
      "typical": 27,
      "n": 0,
      "confidence": "derived",
      "provenance": "alloy:2014 × HT:O (annealed soft, fallback derived from T6) (f×0.4, i×3)",
      "estimated": true,
      "base_n": 3,
      "base_value": 9,
      "base_range": [
        5,
        15
      ],
      "factor": 3,
      "condition": "O (annealed soft, fallback derived from T6)",
      "model": "ht-multiplier:impact"
    },
    "fracture_toughness": {
      "min": 44,
      "max": 44,
      "typical": 44,
      "n": 0,
      "estimated": true,
      "confidence": "derived",
      "base_value": 22,
      "factor": 2,
      "condition": "O (annealed soft, fallback derived from T6)",
      "provenance": "alloy-specific KIC × HT:O (annealed soft, fallback derived from T6) (k×2)"
    },
    "electrical_conductivity": {
      "min": 38,
      "max": 38,
      "typical": 38,
      "n": 0,
      "estimated": false,
      "confidence": "handbook",
      "provenance": "alloy:2014"
    },
    "max_service_temp": {
      "min": 150,
      "max": 150,
      "typical": 150,
      "n": 0,
      "estimated": false,
      "confidence": "handbook",
      "provenance": "alloy:2014"
    },
    "thermal_expansion": {
      "min": 22.5,
      "max": 22.5,
      "typical": 22.5,
      "n": 0,
      "estimated": false,
      "confidence": "handbook",
      "provenance": "alloy:2014"
    },
    "poisson_ratio": {
      "min": 0.33,
      "max": 0.33,
      "typical": 0.33,
      "n": 0,
      "estimated": false,
      "confidence": "handbook",
      "provenance": "alloy:2014"
    },
    "specific_heat": {
      "min": 880,
      "max": 880,
      "typical": 880,
      "n": 0,
      "estimated": false,
      "confidence": "handbook",
      "provenance": "alloy:2014"
    },
    "melting_point": {
      "min": 638,
      "max": 638,
      "typical": 638,
      "n": 0,
      "estimated": false,
      "confidence": "handbook",
      "provenance": "alloy:2014"
    },
    "price_per_kg": {
      "min": 4.5,
      "max": 4.5,
      "typical": 4.5,
      "n": 0,
      "estimated": false,
      "confidence": "handbook",
      "provenance": "alloy:2014"
    },
    "price_per_cm3": {
      "min": 0.0126,
      "max": 0.0126,
      "typical": 0.0126,
      "n": 0,
      "estimated": false,
      "confidence": "handbook",
      "provenance": "alloy:2014"
    },
    "delivered_price_per_kg": {
      "min": 5.06,
      "max": 5.06,
      "typical": 5.06,
      "n": 0,
      "estimated": true,
      "confidence": "derived",
      "provenance": "raw 4.5 × condition 1.02 × form 1.05 × grade 1.05 = 5.06 USD/kg"
    }
  },
  "composition": {
    "Al": "balance",
    "Cu": "3.9~5.0",
    "Si": "0.5~1.2",
    "Mg": "0.2~0.8",
    "Mn": "0.4~1.2",
    "Fe": "≤0.7",
    "Zn": "≤0.25"
  },
  "sources": [
    {
      "label": "MatWeb — Aluminum 2014",
      "url": "https://www.matweb.com/search/QuickText.aspx?SearchText=Aluminum+2014",
      "verified": false
    },
    {
      "label": "MatWeb 1",
      "url": "https://www.matweb.com/search/QuickText.aspx?SearchText=AA2014",
      "verified": false
    },
    {
      "label": "Datasheet 1",
      "url": "Aluminum Association T-Temper System / MMPDS-2018",
      "verified": true
    },
    {
      "label": "ASM Handbook Vol.2 — Aluminum 2014 Al-Cu-Si-Mg",
      "url": "https://dl.asminternational.org/handbooks/edited-volume/14/Properties-and-Selection-Nonferrous-Alloys-and",
      "verified": true
    },
    {
      "label": "MMPDS-08 — AA 2014 (T6/T651/T6510)",
      "url": "https://www.mmpds.org/",
      "verified": false
    }
  ],
  "points": [
    [
      2.8,
      95,
      185,
      18,
      72,
      50,
      192
    ]
  ],
  "machinability": "Good",
  "weldability": "Poor",
  "corrosion_resistance": "Moderate",
  "industry_note": "UNS A92014 / EN AW-2014 / AlCu4SiMg / DIN 3.1255 — heat-treatable Al-Cu-Si-Mg (Cu 3.9-5.0, Si 0.",
  "meta": {
    "reference": true,
    "condition": "Annealed",
    "_r173_note_applied": true
  },
  "fracture_toughness": 44,
  "fatigue_strength": 50,
  "density": 2.8,
  "yield_strength": 95,
  "uts": 185,
  "elongation": 18,
  "modulus": 72,
  "hardness": 50,
  "thermal_conductivity": 192,
  "impact_strength": 27,
  "manufacturer": "Reference data",
  "process": "Wrought",
  "source": "MatWeb — Aluminum 2014",
  "aliases": [
    "UNS A92014",
    "EN AW-2014",
    "AlCu4SiMg",
    "A2014"
  ],
  "families": [
    "Metal",
    "Aluminum - Cu Alloys (2xxx)",
    "Aluminum-based"
  ],
  "fatigue_estimated": true,
  "electrical_conductivity": 38,
  "max_service_temp": 150,
  "thermal_expansion": 22.5,
  "poisson_ratio": 0.33,
  "specific_heat": 880,
  "melting_point": 638,
  "price_per_kg": 4.5,
  "price_per_cm3": 0.0126,
  "popularity": 3,
  "machining_cost_factor": 0.8,
  "ht_cost_factor": 1.1,
  "price_condition_factor": 1.02,
  "price_form_factor": 1.05,
  "price_grade_premium": 1.05,
  "delivered_price_per_kg": 5.06,
  "total_cost_estimate": 9.11,
  "tolerance_class": "IT10-12",
  "rohs_compliant": true,
  "confidence_tier": "high",
  "_corrections": {
    "aliases": {
      "from": [
        "UNS A92014",
        "EN AW-2014",
        "AlCu4SiMg"
      ]
    },
    "hardness": {
      "had_range": true,
      "val_range": {
        "min": 45,
        "max": 45,
        "typical": 45,
        "n": 1,
        "confidence": "handbook"
      },
      "had_scalar": true,
      "val_scalar": 45
    },
    "_hardness_scale": "Al HB500 45 → HV 50 (E140 T9)",
    "points": {
      "from": [
        [
          2.8,
          95,
          185,
          18,
          72,
          45,
          192
        ]
      ]
    },
    "_points_resync": "points ⊄ ranges (상류 range override 후 stale 행) → typical 단일행 재생성"
  }
}
