Repository: slmhlight/GRANTA

# AM Materials Explorer

ANSYS Granta-style **additive-manufacturing (AM) materials database** — an interactive
web app for exploring metal & polymer materials through dynamic Ashby charts, advanced
filtering, **range-based property data**, and **cited manufacturer datasheets**.

> 적층제조(AM) 소재 데이터베이스 탐색기. 대화형 Ashby 차트, 고급 필터링, **물성 range 데이터**,
> **데이터시트 출처 추적**을 제공합니다.

## Features
- **Range-based properties** — every property is a `min · typical · max` aggregated from real data points (heat treatments × build direction × vendors), shown as smooth property envelopes on the Ashby chart and min–max sub-lines in the detail panel.
- **Interactive Ashby chart** (Plotly.js) — selectable X/Y axes, per-axis log toggles + limit sliders, convex-hull envelopes, compare-selection colouring, and a Display panel of visibility toggles (grid, legend, labels, opacity, dark theme, colour-by).
- **3-panel layout** — filter sidebar · data view (table / cards / Ashby) · detail & compare panel (per-property bars + click-to-sort).
- **Source traceability** — curated AM alloys link to verified manufacturer datasheets (EOS, Renishaw, GE Additive, 3D Systems, …); no fabricated citations.
- **CSV export** of filtered results.

## Tech stack
React 19 · Vite 7 · TypeScript · Tailwind CSS 4 · shadcn/ui · Plotly.js · wouter · pnpm 10

## Quick start
```bash
pnpm install
pnpm dev          # http://localhost:3000
```
Build the dataset from sources (optional — output is committed):
```bash
pnpm build:data   # data/material_db.json + enriched CSV → client/public/materials.json
```
Production build: `pnpm build` · Type-check: `pnpm check` · Tests: `pnpm test`

## Deploy (GitHub Pages)
The app is a pure static SPA and ships with a GitHub Actions workflow that builds and
publishes it to Pages on every push to `main`. One-time setup: **Settings → Pages →
Source = "GitHub Actions"**. Live URL: `https://slmhlight.github.io/GRANTA/`.
Full instructions: [`docs/DEPLOY_GITHUB_PAGES.md`](./docs/DEPLOY_GITHUB_PAGES.md).

## Data
**1,128 materials** across metals, polymers, ceramics & composites — curated AM alloys
(verified manufacturer datasheets), AM vendor data, condition-split generics, and standard
reference alloys with cross-standard designations (UNS/EN/DIN/JIS/GB/AMS). Each property is a
real `min · typical · max` range; fatigue limits are measured where available and otherwise
estimated from UTS (clearly flagged `est.`). Live counts and integrity metrics are emitted to
`client/public/build-meta.json` by `pnpm build:data`.

File: data/registry/entries/met/MET-0384.json
{
  "stable_id": "MET-0384",
  "family": {
    "category": "F-MET",
    "subcategory": "F-MET-copper-alloy",
    "alloy_base": "F-AB-c21000-red-brass-95cu-5zn-gilding-metal",
    "element_families": [
      "F-EL-copper-based"
    ]
  },
  "legacy_id": "R_0285_2",
  "origin": "reference(supplementary)",
  "id": "R_0285_2",
  "name": "C21000 (Red Brass 95Cu-5Zn, Gilding Metal) — 1/2H",
  "category": "Metal",
  "subcategory": "Copper Alloy",
  "tier": "reference",
  "manufacturers": [
    "Reference data"
  ],
  "machines": [],
  "processes": [
    "Wrought (cold-rolled strip)"
  ],
  "heat_treatment": "1/2H",
  "ranges": {
    "density": {
      "min": 8.86,
      "max": 8.86,
      "typical": 8.86,
      "n": 1,
      "confidence": "handbook"
    },
    "yield_strength": {
      "min": 270,
      "max": 270,
      "typical": 270,
      "n": 1,
      "confidence": "handbook"
    },
    "uts": {
      "min": 320,
      "max": 320,
      "typical": 320,
      "n": 1,
      "confidence": "handbook"
    },
    "elongation": {
      "min": 15,
      "max": 15,
      "typical": 15,
      "n": 1,
      "confidence": "handbook"
    },
    "modulus": {
      "min": 117,
      "max": 117,
      "typical": 117,
      "n": 1,
      "confidence": "handbook"
    },
    "hardness": {
      "min": 105,
      "max": 105,
      "typical": 105,
      "n": 1,
      "confidence": "handbook"
    },
    "thermal_conductivity": {
      "min": 234,
      "max": 234,
      "typical": 234,
      "n": 1,
      "confidence": "handbook"
    },
    "fatigue_strength": {
      "min": 70,
      "max": 130,
      "typical": 95,
      "n": 0,
      "confidence": "handbook",
      "provenance": "handbook:hand-verified override — Red Brass (C21000/C22000/C23000) — handbook σf ~95 MPa annealed. CSV의 28-30 mock 정정."
    },
    "impact_strength": null,
    "fracture_toughness": {
      "min": 40,
      "max": 75,
      "typical": 55,
      "n": 0,
      "confidence": "class",
      "provenance": "class:Copper.org Brass"
    },
    "max_service_temp": {
      "typical": 200,
      "min": 150,
      "max": 250,
      "confidence": "handbook",
      "n": 1
    }
  },
  "composition": {
    "Cu": "94~96",
    "Zn": "balance",
    "Pb": "≤0.05",
    "Fe": "≤0.05"
  },
  "sources": [
    {
      "label": "Datasheet 3",
      "url": "https://poongsan.co.kr/include/images/cs/%EC%A0%9C%ED%92%88%EA%B8%B0%EC%88%A0%EC%9E%90%EB%A3%8C_Copper%20Alloy%20Products_2024.pdf",
      "verified": true
    },
    {
      "label": "KIC fallback: Copper.org Brass",
      "url": null,
      "verified": false
    },
    {
      "label": "Fatigue fallback: σf ≈ 0.35·σy (ASM Vol.2 Cu alloys)",
      "url": null,
      "verified": false
    },
    {
      "label": "Copper Development Association — Red Brass family",
      "url": "https://www.copper.org/",
      "verified": false
    },
    {
      "label": "ASTM B36 — Brass Plate, Sheet, Strip, Rolled Bar",
      "url": "https://store.astm.org/b0036_b0036m-18.html",
      "verified": false
    }
  ],
  "points": [
    [
      8.86,
      270,
      320,
      15,
      117,
      105,
      234
    ]
  ],
  "machinability": "Good",
  "weldability": "Good",
  "corrosion_resistance": "Good",
  "industry_note": "Red Brass family (Cu-Zn, lower Zn = redder color, higher corrosion resistance): • C21000 (Gilding Metal, 95Cu-5Zn): O σy 80 / UTS 235 / El 45 — coinage (penny core), bullet jacket, decorative • C22000 (Commercial Bronze, 90Cu-10Zn): O σy 85 / UTS 255 / El 45 — costume jewelry, marine hardware • C23000 (Red Brass, 85Cu-15Zn): O σy 90 / UTS 270 / El 45 — plumbing fitting, heat exchanger tube Work-Tmax 200°C.",
  "meta": {
    "reference": true,
    "condition": "1/2H",
    "_r173_note_applied": true,
    "specs": [
      {
        "id": "ASTM B36",
        "org": "ASTM"
      }
    ]
  },
  "fracture_toughness": 55,
  "fatigue_strength": 95,
  "density": 8.86,
  "yield_strength": 270,
  "uts": 320,
  "elongation": 15,
  "modulus": 117,
  "hardness": 105,
  "thermal_conductivity": 234,
  "impact_strength": null,
  "manufacturer": "Reference data",
  "process": "Wrought (cold-rolled strip)",
  "source": "Datasheet 3",
  "aliases": [
    "Red Brass 95Cu-5Zn",
    "C2100"
  ],
  "families": [
    "Metal",
    "Copper Alloy"
  ],
  "popularity": 4.15,
  "machining_cost_factor": 0.5,
  "ht_cost_factor": 1.1,
  "price_condition_factor": 1.08,
  "price_form_factor": 1.2,
  "price_grade_premium": 1,
  "tolerance_class": "IT10-12",
  "rohs_compliant": true,
  "rohs_basis": "declared_within_limits",
  "confidence_tier": "medium",
  "_corrections": {
    "aliases": {
      "from": [
        "Red Brass 95Cu-5Zn"
      ]
    }
  }
}

File: data/registry/entries/met/MET-0626.json
{
  "stable_id": "MET-0626",
  "family": {
    "category": "F-MET",
    "subcategory": "F-MET-press-hardening-steel",
    "alloy_base": "F-AB-22mnb5-usibor-1500",
    "element_families": [
      "F-EL-iron-based"
    ]
  },
  "legacy_id": "R_0336_0",
  "origin": "reference(supplementary)",
  "id": "R_0336_0",
  "name": "22MnB5 (USIBOR 1500) — High-ductility blank (ferrite-pearlite, pre-stamping)",
  "category": "Metal",
  "subcategory": "Press-Hardening Steel",
  "tier": "reference",
  "manufacturers": [
    "ArcelorMittal (Usibor)"
  ],
  "machines": [],
  "processes": [
    "Wrought"
  ],
  "heat_treatment": "High-ductility blank (ferrite-pearlite, pre-stamping)",
  "ranges": {
    "density": {
      "min": 7.85,
      "max": 7.85,
      "typical": 7.85,
      "n": 1,
      "confidence": "handbook"
    },
    "yield_strength": {
      "min": 400,
      "max": 400,
      "typical": 400,
      "n": 1,
      "confidence": "handbook"
    },
    "uts": {
      "min": 580,
      "max": 580,
      "typical": 580,
      "n": 1,
      "confidence": "handbook"
    },
    "elongation": {
      "min": 25,
      "max": 25,
      "typical": 25,
      "n": 1,
      "confidence": "handbook"
    },
    "modulus": {
      "min": 210,
      "max": 210,
      "typical": 210,
      "n": 1,
      "confidence": "handbook"
    },
    "hardness": {
      "min": 175,
      "max": 175,
      "typical": 175,
      "n": 1,
      "confidence": "handbook"
    },
    "thermal_conductivity": {
      "min": 26,
      "max": 26,
      "typical": 26,
      "n": 1,
      "confidence": "handbook"
    },
    "fatigue_strength": {
      "min": 225,
      "max": 225,
      "typical": 225,
      "n": 1,
      "confidence": "handbook"
    },
    "impact_strength": {
      "min": 12,
      "max": 12,
      "typical": 12,
      "n": 1,
      "confidence": "handbook"
    },
    "fracture_toughness": {
      "min": 80,
      "max": 140,
      "typical": 100,
      "n": 0,
      "confidence": "class",
      "provenance": "class:22MnB5 USIBOR hot-stamped"
    },
    "electrical_conductivity": {
      "min": 5.6,
      "max": 10.4,
      "typical": 8,
      "n": 0,
      "estimated": true,
      "confidence": "family",
      "provenance": "2nd_family:Press-Hardening Steel"
    },
    "max_service_temp": {
      "min": 315,
      "max": 585,
      "typical": 450,
      "n": 0,
      "estimated": true,
      "confidence": "family",
      "provenance": "2nd_family:Press-Hardening Steel"
    },
    "thermal_expansion": {
      "min": 8.4,
      "max": 15.6,
      "typical": 12,
      "n": 0,
      "estimated": true,
      "confidence": "family",
      "provenance": "2nd_family:Press-Hardening Steel"
    },
    "poisson_ratio": {
      "min": 0.26,
      "max": 0.32,
      "typical": 0.29,
      "n": 0,
      "estimated": true,
      "confidence": "family",
      "provenance": "2nd_family:Press-Hardening Steel"
    },
    "specific_heat": {
      "min": 332.5,
      "max": 617.5,
      "typical": 475,
      "n": 0,
      "estimated": true,
      "confidence": "family",
      "provenance": "2nd_family:Press-Hardening Steel"
    },
    "melting_point": {
      "min": 1043,
      "max": 1937,
      "typical": 1490,
      "n": 0,
      "estimated": true,
      "confidence": "family",
      "provenance": "2nd_family:Press-Hardening Steel"
    },
    "price_per_kg": {
      "min": 1.4,
      "max": 2.6,
      "typical": 2,
      "n": 0,
      "estimated": true,
      "confidence": "family",
      "provenance": "2nd_family:Press-Hardening Steel"
    },
    "price_per_cm3": {
      "min": 0.011,
      "max": 0.0204,
      "typical": 0.0157,
      "n": 0,
      "estimated": true,
      "confidence": "family",
      "provenance": "2nd_family:Press-Hardening Steel"
    },
    "delivered_price_per_kg": {
      "min": 2.21,
      "max": 2.21,
      "typical": 2.21,
      "n": 0,
      "estimated": true,
      "confidence": "derived"
    }
  },
  "composition": {
    "Fe": "balance",
    "Mn": "1.10~1.40",
    "C": "0.20~0.25",
    "B": "0.002~0.005",
    "Cr": "0.11~0.34",
    "Si": "0.10~0.40",
    "Ti": "0.020~0.05"
  },
  "sources": [
    {
      "label": "ASM Handbook Vol.1 — Properties & Selection: Irons, Steels, High-Performance Alloys",
      "url": "https://www.asminternational.org/asm-handbook-volume-1-properties-and-selection-irons-steels-and-high-performance-alloys",
      "verified": true
    },
    {
      "label": "EN 10083-3 — Steels for quenching and tempering, alloy steels (22MnB5)",
      "url": "https://www.en-standard.eu/bs-en-10083-3-2006-steels-for-quenching-and-tempering-technical-delivery-conditions-for-alloy-steels/",
      "verified": false
    },
    {
      "label": "Datasheet 1",
      "url": "ANSYS Granta — Press hardening steel 22MnB5 (BS EN 10083-3:2006), high ductility + austenized & H2O quenched (coated/uncoated)",
      "verified": true
    },
    {
      "label": "Datasheet 1",
      "url": "https://automotive.arcelormittal.com/products/flat/PHS/usibor_ductibor",
      "verified": true
    },
    {
      "label": "Datasheet 1",
      "url": "ArcelorMittal Ductibor 500 P / Krupp 22MnB5 datasheet",
      "verified": true
    }
  ],
  "points": [
    [
      7.85,
      400,
      580,
      25,
      210,
      175,
      26
    ]
  ],
  "machinability": "Good",
  "weldability": "Good",
  "corrosion_resistance": "Poor",
  "industry_note": "Industry standard for hot-stamped (press-hardened) B-pillar, door-impact beam, bumper beam, side member; Al-Si coated for high-temp oxidation. KIC pre-PHS 44 MPa√m → post-PHS 122-176 MPa√m (3× ↑ via martensite refinement). 한국 채택: 현대·기아 차체 PHS 부품 (Sonata, Avante, EV6 등).",
  "meta": {
    "reference": true,
    "condition": "High-ductility blank (ferrite-pearlite, pre-stamping)"
  },
  "fracture_toughness": 100,
  "density": 7.85,
  "yield_strength": 400,
  "uts": 580,
  "elongation": 25,
  "modulus": 210,
  "hardness": 175,
  "thermal_conductivity": 26,
  "fatigue_strength": 225,
  "impact_strength": 12,
  "manufacturer": "ArcelorMittal (Usibor)",
  "process": "Wrought",
  "source": "Datasheet 1",
  "aliases": [
    "USIBOR 1500"
  ],
  "families": [
    "Metal",
    "Press-Hardening Steel",
    "Iron-based"
  ],
  "electrical_conductivity": 8,
  "max_service_temp": 450,
  "thermal_expansion": 12,
  "poisson_ratio": 0.29,
  "specific_heat": 475,
  "melting_point": 1490,
  "price_per_kg": 2,
  "price_per_cm3": 0.0157,
  "popularity": 1.5,
  "machining_cost_factor": 0.9,
  "ht_cost_factor": 1.15,
  "price_condition_factor": 1.05,
  "price_form_factor": 1.05,
  "price_grade_premium": 1,
  "delivered_price_per_kg": 2.21,
  "total_cost_estimate": 4.19,
  "tolerance_class": "IT10-12",
  "rohs_compliant": true,
  "confidence_tier": "high",
  "_corrections": {
    "sources": {
      "from": [
        {
          "label": "Datasheet 1",
          "url": "ANSYS Granta — Press hardening steel 22MnB5 (BS EN 10083-3:2006), high ductility + austenized & H2O quenched (coated/uncoated)",
          "verified": true
        },
        {
          "label": "Datasheet 1",
          "url": "https://automotive.arcelormittal.com/products/flat/PHS/usibor_ductibor",
          "verified": true
        },
        {
          "label": "Datasheet 1",
          "url": "ArcelorMittal Ductibor 500 P / Krupp 22MnB5 datasheet",
          "verified": true
        }
      ]
    }
  }
}

File: data/registry/entries/met/MET-0667.json
{
  "stable_id": "MET-0667",
  "family": {
    "category": "F-MET",
    "subcategory": "F-MET-refractory-metal",
    "alloy_base": "F-AB-tzm-mo-alloy",
    "element_families": [
      "F-EL-refractory"
    ]
  },
  "legacy_id": "R_0111",
  "origin": "reference(supplementary)",
  "id": "R_0111",
  "name": "TZM (Mo alloy)",
  "category": "Metal",
  "subcategory": "Refractory Metal",
  "tier": "reference",
  "manufacturers": [
    "Plansee"
  ],
  "machines": [],
  "processes": [
    "Wrought"
  ],
  "heat_treatment": null,
  "ranges": {
    "density": {
      "min": 10.2,
      "max": 10.2,
      "typical": 10.2,
      "n": 3,
      "confidence": "measured"
    },
    "yield_strength": {
      "min": 500,
      "max": 620,
      "typical": 560,
      "n": 3,
      "confidence": "measured"
    },
    "uts": {
      "min": 620,
      "max": 740,
      "typical": 680,
      "n": 3,
      "confidence": "measured"
    },
    "elongation": {
      "min": 20,
      "max": 30,
      "typical": 25,
      "n": 3,
      "confidence": "measured"
    },
    "modulus": {
      "min": 320,
      "max": 320,
      "typical": 320,
      "n": 3,
      "confidence": "measured"
    },
    "hardness": {
      "min": 230,
      "max": 270,
      "typical": 250,
      "n": 3,
      "confidence": "measured"
    },
    "thermal_conductivity": {
      "min": 126,
      "max": 126,
      "typical": 126,
      "n": 3,
      "confidence": "measured"
    },
    "fatigue_strength": {
      "min": 220,
      "max": 340,
      "typical": 280,
      "n": 3,
      "confidence": "handbook",
      "provenance": "alloy:tzm"
    },
    "impact_strength": {
      "min": 10,
      "max": 28,
      "typical": 18,
      "n": 3,
      "confidence": "handbook",
      "provenance": "alloy:tzm"
    },
    "fracture_toughness": {
      "min": 18,
      "max": 18,
      "typical": 18,
      "n": 0,
      "estimated": false,
      "confidence": "handbook",
      "provenance": "alloy-specific KIC"
    },
    "electrical_conductivity": {
      "min": 30,
      "max": 30,
      "typical": 30,
      "n": 0,
      "estimated": false,
      "confidence": "handbook",
      "provenance": "alloy:tzm"
    },
    "max_service_temp": {
      "min": 1400,
      "max": 1400,
      "typical": 1400,
      "n": 0,
      "estimated": false,
      "confidence": "handbook",
      "provenance": "alloy:tzm"
    },
    "thermal_expansion": {
      "min": 5,
      "max": 5,
      "typical": 5,
      "n": 0,
      "estimated": false,
      "confidence": "handbook",
      "provenance": "alloy:tzm"
    },
    "poisson_ratio": {
      "min": 0.32,
      "max": 0.32,
      "typical": 0.32,
      "n": 0,
      "estimated": false,
      "confidence": "handbook",
      "provenance": "alloy:tzm"
    },
    "specific_heat": {
      "min": 250,
      "max": 250,
      "typical": 250,
      "n": 0,
      "estimated": false,
      "confidence": "handbook",
      "provenance": "alloy:tzm"
    },
    "melting_point": {
      "min": 2620,
      "max": 2620,
      "typical": 2620,
      "n": 0,
      "estimated": false,
      "confidence": "handbook",
      "provenance": "alloy:tzm"
    },
    "price_per_kg": {
      "min": 100,
      "max": 100,
      "typical": 100,
      "n": 0,
      "estimated": false,
      "confidence": "handbook",
      "provenance": "alloy:tzm"
    },
    "price_per_cm3": {
      "min": 1.02,
      "max": 1.02,
      "typical": 1.02,
      "n": 0,
      "estimated": false,
      "confidence": "handbook",
      "provenance": "alloy:tzm"
    },
    "delivered_price_per_kg": {
      "min": 105,
      "max": 105,
      "typical": 105,
      "n": 0,
      "estimated": true,
      "confidence": "derived",
      "provenance": "raw 100 × condition 1 × form 1.05 × grade 1 = 105 USD/kg"
    }
  },
  "composition": {
    "Mo": "balance",
    "Ti": "0.4~0.55",
    "Zr": "0.06~0.12"
  },
  "sources": [
    {
      "label": "ASM Handbook Vol.2 — Refractory Metals & Alloys (W, Mo, Nb, Ta)",
      "url": "https://dl.asminternational.org/handbooks/edited-volume/14/Properties-and-Selection-Nonferrous-Alloys-and",
      "verified": true
    },
    {
      "label": "MatWeb — Pure Molybdenum / TZM",
      "url": "https://www.matweb.com/search/QuickText.aspx?SearchText=Pure+Molybdenum",
      "verified": false
    },
    {
      "label": "Plansee — TZM molybdenum alloy",
      "url": null,
      "verified": false
    },
    {
      "label": "KIC fallback: ASM Vol.2 Refractory",
      "url": null,
      "verified": false
    },
    {
      "label": "Glemco — Molybdenum TZM (Mo Alloy 364) datasheet: 조성·ρ 10.16·UTS 965/YS 860 MPa·신율 10%·E 325 GPa·CTE·열전도 118·용융 2620°C (spacematdb 호스트)",
      "url": "https://www.spacematdb.com/spacemat/manudatasheets/Moly_TZM%20364.pdf",
      "verified": true
    }
  ],
  "points": [
    [
      10.2,
      560,
      680,
      25,
      320,
      250,
      126
    ],
    [
      10.2,
      500,
      620,
      20,
      320,
      230,
      126
    ],
    [
      10.2,
      620,
      740,
      30,
      320,
      270,
      126
    ]
  ],
  "machinability": "Fair",
  "weldability": "Fair",
  "corrosion_resistance": "Good",
  "industry_note": null,
  "meta": {
    "reference": true
  },
  "fracture_toughness": 18,
  "fatigue_strength": 280,
  "density": 10.2,
  "yield_strength": 560,
  "uts": 680,
  "elongation": 25,
  "modulus": 320,
  "hardness": 250,
  "thermal_conductivity": 126,
  "impact_strength": 18,
  "manufacturer": "Plansee",
  "process": "Wrought",
  "source": "MatWeb — Pure Molybdenum / TZM",
  "aliases": [
    "Mo-0.5Ti-0.08Zr",
    "Molybdenum TZM",
    "UNS R03640"
  ],
  "families": [
    "Metal",
    "Refractory Metal"
  ],
  "fatigue_estimated": false,
  "electrical_conductivity": 30,
  "max_service_temp": 1400,
  "thermal_expansion": 5,
  "poisson_ratio": 0.32,
  "specific_heat": 250,
  "melting_point": 2620,
  "price_per_kg": 100,
  "price_per_cm3": 1.02,
  "popularity": 2,
  "machining_cost_factor": 1,
  "ht_cost_factor": 1,
  "price_condition_factor": 1,
  "price_form_factor": 1.05,
  "price_grade_premium": 1,
  "delivered_price_per_kg": 105,
  "total_cost_estimate": 210,
  "tolerance_class": "IT10-12",
  "rohs_compliant": null,
  "rohs_basis": "no_regulated_element_data",
  "confidence_tier": "high",
  "_corrections": {
    "sources": {
      "from": [
        {
          "label": "MatWeb — Pure Molybdenum / TZM",
          "url": "https://www.matweb.com/search/QuickText.aspx?SearchText=Pure+Molybdenum",
          "verified": false
        },
        {
          "label": "Plansee — TZM molybdenum alloy",
          "url": null,
          "verified": false
        },
        {
          "label": "KIC fallback: ASM Vol.2 Refractory",
          "url": null,
          "verified": false
        },
        {
          "label": "Glemco — Molybdenum TZM (Mo Alloy 364) datasheet: 조성·ρ 10.16·UTS 965/YS 860 MPa·신율 10%·E 325 GPa·CTE·열전도 118·용융 2620°C (spacematdb 호스트)",
          "url": "https://www.spacematdb.com/spacemat/manudatasheets/Moly_TZM%20364.pdf",
          "verified": true
        }
      ]
    }
  }
}
