Repository: slmhlight/GRANTA

# AM Materials Explorer

ANSYS Granta-style **additive-manufacturing (AM) materials database** — an interactive
web app for exploring metal & polymer materials through dynamic Ashby charts, advanced
filtering, **range-based property data**, and **cited manufacturer datasheets**.

> 적층제조(AM) 소재 데이터베이스 탐색기. 대화형 Ashby 차트, 고급 필터링, **물성 range 데이터**,
> **데이터시트 출처 추적**을 제공합니다.

## Features
- **Range-based properties** — every property is a `min · typical · max` aggregated from real data points (heat treatments × build direction × vendors), shown as smooth property envelopes on the Ashby chart and min–max sub-lines in the detail panel.
- **Interactive Ashby chart** (Plotly.js) — selectable X/Y axes, per-axis log toggles + limit sliders, convex-hull envelopes, compare-selection colouring, and a Display panel of visibility toggles (grid, legend, labels, opacity, dark theme, colour-by).
- **3-panel layout** — filter sidebar · data view (table / cards / Ashby) · detail & compare panel (per-property bars + click-to-sort).
- **Source traceability** — curated AM alloys link to verified manufacturer datasheets (EOS, Renishaw, GE Additive, 3D Systems, …); no fabricated citations.
- **CSV export** of filtered results.

## Tech stack
React 19 · Vite 7 · TypeScript · Tailwind CSS 4 · shadcn/ui · Plotly.js · wouter · pnpm 10

## Quick start
```bash
pnpm install
pnpm dev          # http://localhost:3000
```
Build the dataset from sources (optional — output is committed):
```bash
pnpm build:data   # data/material_db.json + enriched CSV → client/public/materials.json
```
Production build: `pnpm build` · Type-check: `pnpm check` · Tests: `pnpm test`

## Deploy (GitHub Pages)
The app is a pure static SPA and ships with a GitHub Actions workflow that builds and
publishes it to Pages on every push to `main`. One-time setup: **Settings → Pages →
Source = "GitHub Actions"**. Live URL: `https://slmhlight.github.io/GRANTA/`.
Full instructions: [`docs/DEPLOY_GITHUB_PAGES.md`](./docs/DEPLOY_GITHUB_PAGES.md).

## Data
**1,128 materials** across metals, polymers, ceramics & composites — curated AM alloys
(verified manufacturer datasheets), AM vendor data, condition-split generics, and standard
reference alloys with cross-standard designations (UNS/EN/DIN/JIS/GB/AMS). Each property is a
real `min · typical · max` range; fatigue limits are measured where available and otherwise
estimated from UTS (clearly flagged `est.`). Live counts and integrity metrics are emitted to
`client/public/build-meta.json` by `pnpm build:data`.

File: data/registry/entries/pol/POL-0034.json
{
  "stable_id": "POL-0034",
  "family": {
    "category": "F-POL",
    "subcategory": "F-POL-polymer-pei-ultem",
    "alloy_base": "F-AB-ultem-1010-pei-2",
    "element_families": []
  },
  "legacy_id": "R_0270",
  "origin": "reference(supplementary)",
  "id": "R_0270",
  "name": "Ultem 1010 (PEI) — Injection-Molded",
  "category": "Polymer",
  "subcategory": "Polymer - PEI/ULTEM",
  "tier": "reference",
  "manufacturers": [
    "Reference data"
  ],
  "machines": [],
  "processes": [
    "Injection-Molded"
  ],
  "heat_treatment": null,
  "ranges": {
    "density": {
      "min": 1.27,
      "max": 1.27,
      "typical": 1.27,
      "n": 3,
      "confidence": "measured"
    },
    "yield_strength": {
      "min": 105,
      "typical": 105,
      "max": 105,
      "confidence": "handbook",
      "provenance": "교정: SABIC ULTEM Resin 1010 Technical Data Sheet (ISO 527 injection-molded: tensile stress at yield 105 MPa · tensile modulus 3200 MPa · strain at break 60% · stress at break 85 MPa) · UL Prospector Ultem 1010 (datasheet 351635)"
    },
    "uts": {
      "min": 110,
      "typical": 110,
      "max": 110,
      "confidence": "handbook",
      "provenance": "교정: SABIC ULTEM Resin 1010 Technical Data Sheet (ISO 527 injection-molded: tensile stress at yield 105 MPa · tensile modulus 3200 MPa · strain at break 60% · stress at break 85 MPa) · UL Prospector Ultem 1010 (datasheet 351635)"
    },
    "elongation": {
      "min": 60,
      "typical": 60,
      "max": 60,
      "confidence": "handbook",
      "provenance": "교정: SABIC ULTEM Resin 1010 Technical Data Sheet (ISO 527 injection-molded: tensile stress at yield 105 MPa · tensile modulus 3200 MPa · strain at break 60% · stress at break 85 MPa) · UL Prospector Ultem 1010 (datasheet 351635)"
    },
    "modulus": {
      "min": 3.2,
      "typical": 3.2,
      "max": 3.2,
      "confidence": "handbook",
      "provenance": "교정: SABIC ULTEM Resin 1010 Technical Data Sheet (ISO 527 injection-molded: tensile stress at yield 105 MPa · tensile modulus 3200 MPa · strain at break 60% · stress at break 85 MPa) · UL Prospector Ultem 1010 (datasheet 351635)"
    },
    "hardness": null,
    "thermal_conductivity": {
      "min": 0.22,
      "max": 0.22,
      "typical": 0.22,
      "n": 3,
      "confidence": "measured"
    },
    "fatigue_strength": null,
    "impact_strength": null,
    "electrical_conductivity": {
      "min": 16,
      "max": 16,
      "typical": 16,
      "n": 0,
      "estimated": false,
      "confidence": "handbook",
      "provenance": "alloy:1010"
    },
    "max_service_temp": {
      "min": 180,
      "max": 215,
      "typical": 200,
      "n": 0,
      "estimated": false,
      "confidence": "handbook",
      "provenance": "alloy:1010"
    },
    "thermal_expansion": {
      "min": 11.7,
      "max": 11.7,
      "typical": 11.7,
      "n": 0,
      "estimated": false,
      "confidence": "handbook",
      "provenance": "alloy:1010"
    },
    "poisson_ratio": {
      "min": 0.29,
      "max": 0.29,
      "typical": 0.29,
      "n": 0,
      "estimated": false,
      "confidence": "handbook",
      "provenance": "alloy:1010"
    },
    "specific_heat": {
      "min": 481,
      "max": 481,
      "typical": 481,
      "n": 0,
      "estimated": false,
      "confidence": "handbook",
      "provenance": "alloy:1010"
    },
    "melting_point": {
      "min": 1520,
      "max": 1520,
      "typical": 1520,
      "n": 0,
      "estimated": false,
      "confidence": "handbook",
      "provenance": "alloy:1010"
    },
    "price_per_kg": {
      "min": 0.8,
      "max": 0.8,
      "typical": 0.8,
      "n": 0,
      "estimated": false,
      "confidence": "handbook",
      "provenance": "alloy:1010"
    },
    "price_per_cm3": {
      "min": 0.001,
      "max": 0.001,
      "typical": 0.001,
      "n": 0,
      "estimated": false,
      "confidence": "handbook",
      "provenance": "alloy:1010"
    },
    "fracture_toughness": {
      "min": 65,
      "max": 65,
      "typical": 65,
      "n": 0,
      "estimated": false,
      "confidence": "handbook",
      "provenance": "alloy-specific KIC"
    },
    "glass_transition_temp": {
      "min": 108.5,
      "max": 325.5,
      "typical": 217,
      "n": 0,
      "estimated": true,
      "confidence": "class",
      "provenance": "class:Polyetherimide"
    },
    "delivered_price_per_kg": {
      "min": 0.8,
      "max": 0.8,
      "typical": 0.8,
      "n": 0,
      "estimated": true,
      "confidence": "derived"
    }
  },
  "composition": {
    "C": "78",
    "H": "4.5",
    "N": "2.5",
    "O": "15"
  },
  "sources": [
    {
      "label": "Sabic Ultem 1010 resin datasheet",
      "url": null,
      "verified": false
    },
    {
      "label": "SABIC ULTEM 1010 resin technical guide",
      "url": "https://www.sabic.com/en/products/specialties/ultem-resins",
      "verified": true
    },
    {
      "label": "Stratasys ULTEM 1010 FDM material data",
      "url": "https://www.stratasys.com/en/materials/materials-catalog/fdm-materials/ultem-1010-resin/",
      "verified": true
    },
    {
      "label": "MatWeb — Ultem 1010 PEI Injection",
      "url": "https://www.matweb.com/search/DataSheet.aspx?MatGUID=1a4f5c6e7f8a9b0c1d2e3f4a5b6c7d8e",
      "verified": false
    }
  ],
  "points": [
    [
      1.27,
      105,
      110,
      60,
      3.2,
      null,
      0.22
    ]
  ],
  "machinability": "Good",
  "weldability": "Thermoplastic",
  "corrosion_resistance": "Good",
  "industry_note": "ULTEM 1010 — Polyetherimide (PEI) homopolymer, unfilled. Tg ≈ 217°C, HDT (1.8 MPa) ≈ 213°C, **max service 200°C continuous** (σy 95-110 / UTS 105-110 / El 60-90% / E 3.2-3.6 GPa / ρ 1.27 g/cc. UL 94 V-0 자체 난연 (chemical structure 의 imide 그룹). 우수한 hydrolysis 저항 (repeat steam autoclave 가능). Stratasys FDM (1010 = 산업용, FAA Approved). 식품 접촉 (FDA), 의료 sterilizable, 반도체 wafer carrier, 항공 인테리어. 가공 시 380-410°C 압출 필요.",
  "meta": {
    "reference": true,
    "flame_ul94": "V-0",
    "uv_resistance": "Fair",
    "moisture_24h": 0.3,
    "polymer": true,
    "_r173_note_applied": true
  },
  "density": 1.27,
  "yield_strength": 105,
  "uts": 110,
  "elongation": 60,
  "modulus": 3.2,
  "hardness": null,
  "thermal_conductivity": 0.22,
  "fatigue_strength": null,
  "impact_strength": null,
  "manufacturer": "Reference data",
  "process": "Injection-Molded",
  "source": "Sabic Ultem 1010 resin datasheet",
  "aliases": [
    "PEI",
    "ULTEM 1010",
    "SABIC"
  ],
  "families": [
    "Polymer",
    "Polyetherimide"
  ],
  "electrical_conductivity": 16,
  "max_service_temp": 200,
  "thermal_expansion": 11.7,
  "poisson_ratio": 0.29,
  "specific_heat": 481,
  "melting_point": 1520,
  "price_per_kg": 0.8,
  "price_per_cm3": 0.001,
  "fracture_toughness": 65,
  "glass_transition_temp": 217,
  "popularity": 3.5,
  "machining_cost_factor": 1.8,
  "ht_cost_factor": 1,
  "price_condition_factor": 1,
  "price_form_factor": 1,
  "price_grade_premium": 1,
  "delivered_price_per_kg": 0.8,
  "total_cost_estimate": 2.24,
  "min_wall_thickness": 2,
  "surface_finish_typical": 50,
  "tolerance_class": "IT15",
  "rohs_compliant": true,
  "confidence_tier": "high",
  "_corrections": {
    "yield_strength": {
      "had_range": true,
      "val_range": {
        "min": 58,
        "max": 75,
        "typical": 65,
        "n": 3,
        "confidence": "measured"
      },
      "had_scalar": true,
      "val_scalar": 65
    },
    "uts": {
      "had_range": true,
      "val_range": {
        "min": 72,
        "max": 90,
        "typical": 81,
        "n": 3,
        "confidence": "measured"
      },
      "had_scalar": true,
      "val_scalar": 81
    },
    "elongation": {
      "had_range": true,
      "val_range": {
        "min": 40,
        "max": 90,
        "typical": 65,
        "n": 3,
        "confidence": "measured"
      },
      "had_scalar": true,
      "val_scalar": 65
    },
    "modulus": {
      "had_range": true,
      "val_range": {
        "min": 2.78,
        "max": 2.78,
        "typical": 2.78,
        "n": 3,
        "confidence": "measured"
      },
      "had_scalar": true,
      "val_scalar": 2.78
    },
    "_basis": "entry 는 Injection-Molded 인데 DB 값(σy 65 · UTS 81 · E 2.78GPa)이 Stratasys FDM(3D프린팅) datasheet 로 오염 — 사출 대비 저강도. FDM 소스 혼입이 원인. SABIC Ultem 1010 사출성형 실측으로 교정 (H5 W9++ 파생: 저 σy 가 고온곡선 23°C 앵커 게이트에서 곡선 드롭 유발).",
    "_src": "SABIC ULTEM Resin 1010 Technical Data Sheet (ISO 527 injection-molded: tensile stress at yield 105 MPa · tensile modulus 3200 MPa · strain at break 60% · stress at break 85 MPa) · UL Prospector Ultem 1010 (datasheet 351635)",
    "points": {
      "from": [
        [
          1.27,
          65,
          81,
          65,
          2.78,
          18,
          0.22
        ],
        [
          1.27,
          58,
          72,
          40,
          2.78,
          16,
          0.22
        ],
        [
          1.27,
          75,
          90,
          90,
          2.78,
          20,
          0.22
        ]
      ]
    }
  }
}
