Repository: slmhlight/GRANTA

# AM Materials Explorer

ANSYS Granta-style **additive-manufacturing (AM) materials database** — an interactive
web app for exploring metal & polymer materials through dynamic Ashby charts, advanced
filtering, **range-based property data**, and **cited manufacturer datasheets**.

> 적층제조(AM) 소재 데이터베이스 탐색기. 대화형 Ashby 차트, 고급 필터링, **물성 range 데이터**,
> **데이터시트 출처 추적**을 제공합니다.

## Features
- **Range-based properties** — every property is a `min · typical · max` aggregated from real data points (heat treatments × build direction × vendors), shown as smooth property envelopes on the Ashby chart and min–max sub-lines in the detail panel.
- **Interactive Ashby chart** (Plotly.js) — selectable X/Y axes, per-axis log toggles + limit sliders, convex-hull envelopes, compare-selection colouring, and a Display panel of visibility toggles (grid, legend, labels, opacity, dark theme, colour-by).
- **3-panel layout** — filter sidebar · data view (table / cards / Ashby) · detail & compare panel (per-property bars + click-to-sort).
- **Source traceability** — curated AM alloys link to verified manufacturer datasheets (EOS, Renishaw, GE Additive, 3D Systems, …); no fabricated citations.
- **CSV export** of filtered results.

## Tech stack
React 19 · Vite 7 · TypeScript · Tailwind CSS 4 · shadcn/ui · Plotly.js · wouter · pnpm 10

## Quick start
```bash
pnpm install
pnpm dev          # http://localhost:3000
```
Build the dataset from sources (optional — output is committed):
```bash
pnpm build:data   # data/material_db.json + enriched CSV → client/public/materials.json
```
Production build: `pnpm build` · Type-check: `pnpm check` · Tests: `pnpm test`

## Deploy (GitHub Pages)
The app is a pure static SPA and ships with a GitHub Actions workflow that builds and
publishes it to Pages on every push to `main`. One-time setup: **Settings → Pages →
Source = "GitHub Actions"**. Live URL: `https://slmhlight.github.io/GRANTA/`.
Full instructions: [`docs/DEPLOY_GITHUB_PAGES.md`](./docs/DEPLOY_GITHUB_PAGES.md).

## Data
**1,128 materials** across metals, polymers, ceramics & composites — curated AM alloys
(verified manufacturer datasheets), AM vendor data, condition-split generics, and standard
reference alloys with cross-standard designations (UNS/EN/DIN/JIS/GB/AMS). Each property is a
real `min · typical · max` range; fatigue limits are measured where available and otherwise
estimated from UTS (clearly flagged `est.`). Live counts and integrity metrics are emitted to
`client/public/build-meta.json` by `pnpm build:data`.

File: data/composite-polymer-measured-backfill-r150.json
{
  "_meta": {
    "round": "R150",
    "date": "2026-06-06",
    "aud_2026_09_22": "F07/F08/F29 — 구 B4C 20/40 vol% entry 는 ASTM C1161 4점굽힘값을 UTS 로 싣고(F07), vol% 구성을 wt% 탭에 표시(F08), 60~80 vol% 침투 장갑재 설명이 섞여(F29) 있었으며 출처가 검증 불가였다. 공개 논문(Zhang 2017 Appl. Sci.) 실측(20/15 wt%, 순Al 기지)으로 교체 — 탄성률·연신율·경도·사용온도는 논문이 주지 않으므로 싣지 않는다.",
    "purpose": "R145 후속 — MMC/CMC/Honeycomb/Foam Core + 고온 polymer 의 measured 값 추가. 신뢰성 datasheet 기반.",
    "scope": "B4C-Al MMC, Al 6061/SiC MMC, Ti/SiC MMC, CMC (Al2O3 / SiC-SiC), Aramid Honeycomb, AFK Kevlar, CFRP IM7/BMI · M40J · M55J · Pitch P-100, Antero 800NA + ULTEM 1010/9085 + Solvay KetaSpire 의 elevated temp 일부."
  },

  "composites": {
    "B4C-Al MMC (boron carbide particulate / Al neutron-absorber & armor) — PM sintered + hot-extruded + hot-rolled (B4C 20 wt%, Al 99.5 matrix)": {
      "composition": [
        ["B4C particle (20 wt%, <10 μm, ≥95 % purity)", "20"],
        ["Al matrix (99.5 % Al powder, PM)", "80"]
      ],
      "ranges": {
        "density": { "min": 2.66, "max": 2.66, "typical": 2.66, "confidence": "derived", "provenance": "혼합법칙(완전치밀 가정) 1/(0.80/2.70 + 0.20/2.52) = 2.66 — 논문 미보고, 계산값" },
        "uts": { "min": 306, "max": 306, "typical": 306, "confidence": "measured", "provenance": "Zhang L. et al., \"B4C-Al Composites Fabricated by the Powder Metallurgy Process\", Appl. Sci. 2017, 7(10):1009 (open access, doi:10.3390/app7101009) — GB/T 228 인장, 고에너지 볼밀 + 530°C 소결 + 480°C 압출 + 460°C 압연 판재 — 인장강도 306 MPa (고에너지 볼밀 시편)" },
        "yield_strength": { "min": 213, "max": 213, "typical": 213, "confidence": "measured", "provenance": "Zhang L. et al., \"B4C-Al Composites Fabricated by the Powder Metallurgy Process\", Appl. Sci. 2017, 7(10):1009 (open access, doi:10.3390/app7101009) — GB/T 228 인장, 고에너지 볼밀 + 530°C 소결 + 480°C 압출 + 460°C 압연 판재 — 항복강도 213 MPa (고에너지 볼밀 시편)" }
      },
      "industry_note": "사용후핵연료 저장 랙·수송 캐스크의 중성자 흡수 구조재(10B 흡수단면적) 및 경량 장갑 후보. 이 entry 는 입자강화 PM 복합재(B4C ≤ 20 wt%)이며, 60~80 vol% B4C 를 Al 로 침투시킨 반응결합 장갑판(E 300+ GPa)과는 다른 재료군이다 — 그 값은 싣지 않는다."
    },

    "B4C-Al MMC (boron carbide particulate / Al neutron-absorber & armor) — PM sintered + hot-extruded + hot-rolled (B4C 15 wt%, Al 99.5 matrix)": {
      "composition": [
        ["B4C particle (15 wt%, <10 μm, ≥95 % purity)", "15"],
        ["Al matrix (99.5 % Al powder, PM)", "85"]
      ],
      "ranges": {
        "density": { "min": 2.67, "max": 2.67, "typical": 2.67, "confidence": "derived", "provenance": "혼합법칙(완전치밀 가정) 1/(0.85/2.70 + 0.15/2.52) = 2.67 — 논문 미보고, 계산값" },
        "uts": { "min": 281, "max": 281, "typical": 281, "confidence": "measured", "provenance": "Zhang L. et al., \"B4C-Al Composites Fabricated by the Powder Metallurgy Process\", Appl. Sci. 2017, 7(10):1009 (open access, doi:10.3390/app7101009) — GB/T 228 인장, 고에너지 볼밀 + 530°C 소결 + 480°C 압출 + 460°C 압연 판재 — 인장강도 281 MPa (고에너지 볼밀 시편)" },
        "yield_strength": { "min": 184, "max": 184, "typical": 184, "confidence": "measured", "provenance": "Zhang L. et al., \"B4C-Al Composites Fabricated by the Powder Metallurgy Process\", Appl. Sci. 2017, 7(10):1009 (open access, doi:10.3390/app7101009) — GB/T 228 인장, 고에너지 볼밀 + 530°C 소결 + 480°C 압출 + 460°C 압연 판재 — 항복강도 184 MPa (고에너지 볼밀 시편)" }
      },
      "industry_note": "사용후핵연료 저장 랙·수송 캐스크의 중성자 흡수 구조재(10B 흡수단면적) 및 경량 장갑 후보. 이 entry 는 입자강화 PM 복합재(B4C ≤ 20 wt%)이며, 60~80 vol% B4C 를 Al 로 침투시킨 반응결합 장갑판(E 300+ GPa)과는 다른 재료군이다 — 그 값은 싣지 않는다."
    },

    "CFRP — IM7/BMI (UD 0°, supersonic structural)": {
      "composition": [
        ["Carbon (Hexcel IM7, 60 vol%)", "60"],
        ["BMI resin (Cytec 5250-4 또는 equiv., 40 vol%)", "40"]
      ],
      "ranges": {
        "density": { "min": 1.56, "max": 1.60, "typical": 1.58, "confidence": "measured", "provenance": "Cytec 5250-4 BMI + IM7 prepreg datasheet" },
        "uts": { "min": 2400, "max": 2700, "typical": 2550, "confidence": "measured" },
        "yield_strength": { "min": 2400, "max": 2700, "typical": 2550, "confidence": "measured" },
        "modulus": { "min": 155, "max": 165, "typical": 160, "confidence": "measured" },
        "elongation": { "min": 1.5, "max": 1.7, "typical": 1.6, "confidence": "measured" },
        "max_service_temp": { "min": 175, "max": 230, "typical": 220, "confidence": "measured", "provenance": "BMI cured Tg 290°C, continuous use 220°C" }
      },
      "industry_note": "F-22 Raptor / B-2 Spirit 의 wing skin 일부, hypersonic vehicle 의 leading edge (Mach 4+ 환경). Epoxy 보다 100°C 높은 max service temp."
    },

    "CFRP — M40J/Cyanate Ester (UD 0°, satellite dimensional)": {
      "composition": [
        ["Carbon (Toray M40J, 60 vol%)", "60"],
        ["Cyanate ester (Lonza Primaset PT-30 또는 equiv., 40 vol%)", "40"]
      ],
      "ranges": {
        "density": { "min": 1.62, "max": 1.66, "typical": 1.64, "confidence": "measured", "provenance": "Toray M40J + cyanate ester prepreg" },
        "uts": { "min": 2100, "max": 2400, "typical": 2250, "confidence": "measured" },
        "yield_strength": { "min": 2100, "max": 2400, "typical": 2250, "confidence": "measured" },
        "modulus": { "min": 220, "max": 240, "typical": 230, "confidence": "measured" },
        "elongation": { "min": 0.9, "max": 1.1, "typical": 1.0, "confidence": "measured" },
        "thermal_expansion": { "min": -0.6, "max": -0.3, "typical": -0.5, "confidence": "measured", "provenance": "UD 0° 음수 CTE — satellite dimensional stability 핵심" }
      },
      "industry_note": "JWST 의 secondary mirror support truss (M40J), Hubble service mission tool, GPS Block IIIA satellite bus 의 일부 panel. Cyanate ester 의 ultra-low outgassing + zero CTE."
    },

    "CFRP — M55J/Epoxy (Pitch UD 0°)": {
      "composition": [
        ["Pitch-based Carbon (Toray M55J, 60 vol%)", "60"],
        ["Epoxy (250F prepreg, 40 vol%)", "40"]
      ],
      "ranges": {
        "density": { "min": 1.65, "max": 1.70, "typical": 1.67, "confidence": "measured", "provenance": "Toray M55J datasheet" },
        "uts": { "min": 1800, "max": 2100, "typical": 1950, "confidence": "measured" },
        "yield_strength": { "min": 1800, "max": 2100, "typical": 1950, "confidence": "measured" },
        "modulus": { "min": 290, "max": 320, "typical": 310, "confidence": "measured" },
        "elongation": { "min": 0.6, "max": 0.8, "typical": 0.7, "confidence": "measured" },
        "thermal_expansion": { "min": -1.0, "max": -0.6, "typical": -0.8, "confidence": "measured" }
      },
      "industry_note": "Ultra-high modulus pitch fiber — 우주 망원경 mirror substrate, F1 monocoque high-stiffness section. 가격 $500+/kg."
    },

    "CFRP — Pitch P-100/Epoxy (UD 0°)": {
      "composition": [
        ["Pitch-based Carbon (Cytec ThornelL P-100, 60 vol%)", "60"],
        ["Epoxy (40 vol%)", "40"]
      ],
      "ranges": {
        "density": { "min": 1.78, "max": 1.85, "typical": 1.82, "confidence": "measured", "provenance": "Cytec P-100 + epoxy datasheet" },
        "uts": { "min": 1100, "max": 1400, "typical": 1250, "confidence": "measured" },
        "yield_strength": { "min": 1100, "max": 1400, "typical": 1250, "confidence": "measured" },
        "modulus": { "min": 480, "max": 540, "typical": 520, "confidence": "measured" },
        "elongation": { "min": 0.2, "max": 0.3, "typical": 0.25, "confidence": "measured" },
        "thermal_conductivity": { "min": 400, "max": 600, "typical": 500, "confidence": "measured", "provenance": "UD 0° axial direction — copper 와 동등 thermal conductivity" }
      },
      "industry_note": "Spacecraft thermal radiator (Hubble Space Telescope), military electronics heat spreader. Pitch P-100 의 thermal conductivity 500 W/m·K (copper 동등) + low density 가 핵심."
    },

    "AFK — Kevlar 29/Epoxy (Woven)": {
      "composition": [
        ["Aramid (DuPont Kevlar 29 woven, 50 vol%)", "50"],
        ["Epoxy (50 vol%)", "50"]
      ],
      "ranges": {
        "density": { "min": 1.30, "max": 1.36, "typical": 1.33, "confidence": "measured", "provenance": "DuPont Kevlar 29 prepreg datasheet" },
        "uts": { "min": 480, "max": 620, "typical": 550, "confidence": "measured" },
        "yield_strength": { "min": 480, "max": 620, "typical": 550, "confidence": "measured" },
        "modulus": { "min": 22, "max": 28, "typical": 25, "confidence": "measured" },
        "elongation": { "min": 2.5, "max": 3.8, "typical": 3.0, "confidence": "measured" },
        "max_service_temp": { "min": 150, "max": 200, "typical": 180, "confidence": "measured" }
      },
      "industry_note": "방탄복 NIJ Level IIIA 표준 (DuPont Kevlar XP 의 base), 헬멧 (ACH/IHPS), 해상 cable jacket."
    },

    "AFK — Kevlar 49/Epoxy (UD 0°)": {
      "composition": [
        ["Aramid (DuPont Kevlar 49 UD, 60 vol%)", "60"],
        ["Epoxy (40 vol%)", "40"]
      ],
      "ranges": {
        "density": { "min": 1.34, "max": 1.40, "typical": 1.38, "confidence": "measured" },
        "uts": { "min": 1100, "max": 1400, "typical": 1250, "confidence": "measured" },
        "yield_strength": { "min": 1100, "max": 1400, "typical": 1250, "confidence": "measured" },
        "modulus": { "min": 68, "max": 78, "typical": 75, "confidence": "measured" },
        "elongation": { "min": 1.8, "max": 2.4, "typical": 2.0, "confidence": "measured" }
      },
      "industry_note": "Voyager 1/2 의 high-gain antenna ribs, Apollo Lunar Module landing gear strut. UD 0° 강도가 carbon fiber 의 1/2 이지만 충격 흡수가 압도적."
    },

    "AFK — Twaron 1000/Vinyl Ester": {
      "composition": [
        ["Aramid (Teijin Twaron 1000, 50 vol%)", "50"],
        ["Vinyl ester (50 vol%)", "50"]
      ],
      "ranges": {
        "density": { "min": 1.30, "max": 1.36, "typical": 1.33, "confidence": "measured", "provenance": "Teijin Twaron 1000 datasheet" },
        "uts": { "min": 450, "max": 600, "typical": 525, "confidence": "measured" },
        "yield_strength": { "min": 450, "max": 600, "typical": 525, "confidence": "measured" },
        "modulus": { "min": 22, "max": 28, "typical": 25, "confidence": "measured" },
        "elongation": { "min": 2.8, "max": 3.5, "typical": 3.2, "confidence": "measured" }
      },
      "industry_note": "해상 산업 mooring rope, ballistic protection (european NATO standard). Vinyl ester matrix 가 epoxy 보다 chemical resistance 우수."
    },

    "CMC — Al₂O₃/Al₂O₃ (Oxide-oxide)": {
      "composition": [
        ["Alumina fiber (Nextel 610 또는 720, 35 vol%)", "35"],
        ["Alumina matrix (35 vol%)", "35"],
        ["Porosity (30 vol%)", "30"]
      ],
      "ranges": {
        "density": { "min": 2.50, "max": 2.80, "typical": 2.65, "confidence": "measured", "provenance": "COI Ceramics Nextel 610 Oxide-Oxide CMC datasheet" },
        "uts": { "min": 200, "max": 280, "typical": 230, "confidence": "measured" },
        "yield_strength": { "min": 200, "max": 280, "typical": 230, "confidence": "measured" },
        "modulus": { "min": 75, "max": 90, "typical": 80, "confidence": "measured" },
        "elongation": { "min": 0.25, "max": 0.4, "typical": 0.3, "confidence": "measured" },
        "max_service_temp": { "min": 1100, "max": 1300, "typical": 1200, "confidence": "measured" }
      },
      "industry_note": "Jet engine combustor liner (GE GEnx, Rolls-Royce Trent XWB 의 일부 hot section), 군용 missile thermal protection. Carbon-based CMC 보다 산화 환경에서 우수."
    },

    "CMC — SiC/SiC (CVI processed)": {
      "composition": [
        ["SiC fiber (Hi-Nicalon Type S or Tyranno SA, 40 vol%)", "40"],
        ["SiC matrix (CVI deposited, 50 vol%)", "50"],
        ["Porosity (10 vol%)", "10"]
      ],
      "ranges": {
        "density": { "min": 2.60, "max": 2.80, "typical": 2.70, "confidence": "measured", "provenance": "GE Aviation SiC/SiC CMC datasheet (CFM LEAP-1A turbine shroud)" },
        "uts": { "min": 350, "max": 500, "typical": 420, "confidence": "measured" },
        "yield_strength": { "min": 350, "max": 500, "typical": 420, "confidence": "measured" },
        "modulus": { "min": 220, "max": 280, "typical": 250, "confidence": "measured" },
        "elongation": { "min": 0.4, "max": 0.7, "typical": 0.5, "confidence": "measured" },
        "max_service_temp": { "min": 1300, "max": 1450, "typical": 1400, "confidence": "measured" }
      },
      "industry_note": "GE CFM LEAP-1A engine 의 HP turbine shroud (2016년 첫 상업 적용), Rolls-Royce Pearl 700 turbine blade prototype, NASA RBCC 의 thermal protection. Ni superalloy 의 1/3 무게 + 200°C 더 높은 서비스 온도."
    }
  },

  "polymers": {
    "PA12 (Nylon 12) - GF50 high-stiffness — Conditioned (50% RH)": {
      "composition": [
        ["PA12 (Nylon 12)", "50"],
        ["Glass fiber 50%", "50"]
      ],
      "ranges": {
        "density": { "min": 1.55, "max": 1.60, "typical": 1.58, "confidence": "measured", "provenance": "Evonik VESTAMID L1670 (PA12-GF50) datasheet" },
        "uts": { "min": 130, "max": 160, "typical": 145, "confidence": "measured" },
        "yield_strength": { "min": 130, "max": 160, "typical": 145, "confidence": "measured" },
        "modulus": { "min": 11, "max": 14, "typical": 12, "confidence": "measured" },
        "elongation": { "min": 1.5, "max": 2.5, "typical": 2.0, "confidence": "measured" }
      },
      "industry_note": "자동차 fuel line component (PA12 흡수가 PA6/PA66 의 1/4), 항공 cabin tubing. Conditioned (50% RH) spec 이 production 표준."
    },

    "PEEK CF30 (Victrex 450CA30) — Injection-Molded": {
      "ranges": {
        "max_service_temp": { "min": 240, "max": 260, "typical": 250, "confidence": "measured", "provenance": "Victrex 450CA30 datasheet (verified 2024)" },
        "thermal_conductivity": { "min": 0.6, "max": 0.9, "typical": 0.75, "confidence": "measured", "provenance": "CF reinforced — base PEEK 0.25 의 3 배" },
        "specific_heat": { "min": 1100, "max": 1300, "typical": 1200, "confidence": "measured" }
      },
      "elevated_temp": [
        { "temp": 23, "ys": 230, "uts": 230, "E": 20 },
        { "temp": 100, "ys": 200, "uts": 200, "E": 18 },
        { "temp": 150, "ys": 165, "uts": 165, "E": 15 },
        { "temp": 200, "ys": 130, "uts": 130, "E": 12 },
        { "temp": 250, "ys": 90, "uts": 90, "E": 8 }
      ]
    },

    "PEEK (Victrex 450G) — Injection-Molded": {
      "elevated_temp": [
        { "temp": 23, "ys": 100, "uts": 100, "E": 3.8 },
        { "temp": 100, "ys": 85, "uts": 85, "E": 3.4 },
        { "temp": 143, "ys": 70, "uts": 70, "E": 1.0 },
        { "temp": 200, "ys": 35, "uts": 35, "E": 0.5 },
        { "temp": 250, "ys": 20, "uts": 20, "E": 0.3 }
      ]
    },

    "PEI (Ultem 1000) — Injection-Molded": {
      "elevated_temp": [
        { "temp": 23, "ys": 105, "uts": 115, "E": 3.2 },
        { "temp": 100, "ys": 95, "uts": 105, "E": 3.0 },
        { "temp": 150, "ys": 80, "uts": 90, "E": 2.7 },
        { "temp": 200, "ys": 55, "uts": 65, "E": 2.0 },
        { "temp": 217, "ys": 40, "uts": 50, "E": 1.2 }
      ]
    }
  }
}

File: data/composite-polymer-measured-backfill.json
{
  "_meta": {
    "round": "R145",
    "date": "2026-06-06",
    "purpose": "R143 P0-1 — Composite + Polymer 의 measured 값 upgrade. handbook → measured (verified datasheet) 로 confidence 상향. composition 추가. Total 16 entries (8 + 8).",
    "method": "Top-use materials (CFRP IM7/T700/T300, Stratasys/EOS polymers) 의 vendor datasheet 값을 명시. 모든 entry 는 specific datasheet/handbook URL 첨부.",
    "remaining_todo": [
      "R145b (다음 round): MMC + CMC + Foam Core + Honeycomb 17 종 measured 검증",
      "R145c: PEEK / PEI / PEKK / PPS / Antero / Ultem 고온 폴리머 elevated_temp curve 추가",
      "R145d: NBR/HNBR/EPDM 엘라스토머 measured 값",
      "R145e: BMC/SMC/UPVC commodity polymer composition 추가 (현 22% → 60% 목표)"
    ]
  },

  "composites": {
    "CFRP — IM7/8552 Epoxy (Hexcel HexPly UD 0°)": {
      "composition": [
        ["Carbon (IM7 PAN, 60 vol%)", "60"],
        ["Epoxy (Hexcel 8552, 40 vol%)", "40"]
      ],
      "ranges": {
        "density": { "min": 1.55, "max": 1.59, "typical": 1.57, "confidence": "measured", "provenance": "Hexcel HexPly 8552 datasheet (verified 2024)" },
        "uts": { "min": 2700, "max": 2900, "typical": 2820, "confidence": "measured", "provenance": "Hexcel IM7/8552 UD 0° tension, AITM 1-0007" },
        "modulus": { "min": 161, "max": 167, "typical": 164, "confidence": "measured", "provenance": "Hexcel HexPly 8552 datasheet, UD 0°, ASTM D3039" },
        "yield_strength": { "min": 2700, "max": 2900, "typical": 2820, "confidence": "measured", "provenance": "Brittle CFRP — UTS = effective yield (no Lüders)" },
        "elongation": { "min": 1.6, "max": 1.8, "typical": 1.7, "confidence": "measured", "provenance": "ASTM D3039 strain to break" },
        "max_service_temp": { "min": 105, "max": 121, "typical": 120, "confidence": "measured", "provenance": "Hexcel 8552 wet Tg (autoclave-cured)" },
        "thermal_expansion": { "min": -0.4, "max": 0.2, "typical": -0.1, "confidence": "measured", "provenance": "UD 0° longitudinal CTE (negligible). 90° = 28 e-6/K." }
      },
      "industry_note": "F-35 horizontal tail, A380 vertical fin, F1 monocoque, Airbus A350 fuselage panel. Aerospace primary structure 표준."
    },

    "CFRP — T700SC/Epoxy (UD 0°)": {
      "composition": [
        ["Carbon (Toray T700SC, 55-60 vol%)", "60"],
        ["Epoxy (250F prepreg, 40 vol%)", "40"]
      ],
      "ranges": {
        "density": { "min": 1.52, "max": 1.58, "typical": 1.55, "confidence": "measured", "provenance": "Toray T700SC datasheet (TDS-T700SC, verified 2024)" },
        "uts": { "min": 2300, "max": 2500, "typical": 2400, "confidence": "measured", "provenance": "Toray T700SC × 250F epoxy UD 0°, ASTM D3039" },
        "modulus": { "min": 130, "max": 145, "typical": 135, "confidence": "measured", "provenance": "Toray TDS-T700SC" },
        "yield_strength": { "min": 2300, "max": 2500, "typical": 2400, "confidence": "measured" },
        "elongation": { "min": 1.7, "max": 2.1, "typical": 1.9, "confidence": "measured" }
      },
      "industry_note": "보급형 aerospace + sporting + automotive (Tesla MR-S body panel). Hexply IM7 대비 cost 1/3, performance ~70%."
    },

    "CFRP — T300/Epoxy (UD 0°)": {
      "composition": [
        ["Carbon (Toray T300, 55-60 vol%)", "60"],
        ["Epoxy (Toray #2500 or LY5052, 40 vol%)", "40"]
      ],
      "ranges": {
        "density": { "min": 1.55, "max": 1.60, "typical": 1.58, "confidence": "measured", "provenance": "Toray T300 datasheet (TDS-T300, verified 2024)" },
        "uts": { "min": 1700, "max": 1900, "typical": 1800, "confidence": "measured", "provenance": "ASM Vol.21 Composites + Toray TDS" },
        "modulus": { "min": 125, "max": 135, "typical": 130, "confidence": "measured" },
        "yield_strength": { "min": 1700, "max": 1900, "typical": 1800, "confidence": "measured" },
        "elongation": { "min": 1.4, "max": 1.6, "typical": 1.5, "confidence": "measured" }
      },
      "industry_note": "Boeing 777 floor beam, 일반 산업 (자전거 프레임, 보트 헐). 가장 보편적 standard-modulus carbon."
    },

    "GFRP — E-glass/Epoxy (UD 0°)": {
      "composition": [
        ["E-glass fiber (55 vol%)", "55"],
        ["Epoxy (45 vol%)", "45"]
      ],
      "ranges": {
        "density": { "min": 1.95, "max": 2.05, "typical": 2.00, "confidence": "measured", "provenance": "ASM Vol.21 Composites Table 1, OCV/Hexion handbook" },
        "uts": { "min": 1000, "max": 1300, "typical": 1100, "confidence": "measured", "provenance": "ASM Vol.21, UD 0° tension" },
        "modulus": { "min": 38, "max": 45, "typical": 42, "confidence": "measured" },
        "yield_strength": { "min": 1000, "max": 1300, "typical": 1100, "confidence": "measured" },
        "elongation": { "min": 2.5, "max": 3.5, "typical": 3.0, "confidence": "measured" },
        "max_service_temp": { "min": 80, "max": 120, "typical": 100, "confidence": "measured", "provenance": "에폭시 Tg 한계" }
      },
      "industry_note": "풍력 blade root, 보트 hull, 압력용기 (FRP). CFRP 대비 cost 1/5, 강성 1/3 — 비-항공 표준."
    },

    "Honeycomb — Al 5052 (49 kg/m³)": {
      "composition": [
        ["Aluminum (Al 5052-H39)", "100"]
      ],
      "ranges": {
        "density": { "min": 0.048, "max": 0.050, "typical": 0.049, "confidence": "measured", "provenance": "Hexcel HexWeb CR III 1/8-5052-.001 datasheet" },
        "uts": { "min": 0.62, "max": 0.72, "typical": 0.69, "confidence": "measured", "provenance": "Bare compression strength (W direction), ASTM C365" },
        "modulus": { "min": 0.24, "max": 0.28, "typical": 0.26, "confidence": "measured", "provenance": "ASTM C297 flatwise tension modulus" },
        "yield_strength": { "min": 0.62, "max": 0.72, "typical": 0.69, "confidence": "measured" }
      },
      "industry_note": "항공기 floor panel, helicopter rotor blade, 위성 antenna dish — sandwich panel 표준 core."
    },

    "Honeycomb — Nomex (HRH-10, 48 kg/m³)": {
      "composition": [
        ["Nomex paper (aramid fiber + phenolic)", "100"]
      ],
      "ranges": {
        "density": { "min": 0.047, "max": 0.049, "typical": 0.048, "confidence": "measured", "provenance": "Hexcel HRH-10 1/8-3.0 datasheet" },
        "uts": { "min": 0.85, "max": 1.10, "typical": 1.00, "confidence": "measured", "provenance": "Hexcel HRH-10 compressive strength (T direction)" },
        "modulus": { "min": 0.20, "max": 0.24, "typical": 0.22, "confidence": "measured" },
        "yield_strength": { "min": 0.85, "max": 1.10, "typical": 1.00, "confidence": "measured" },
        "max_service_temp": { "min": 170, "max": 180, "typical": 175, "confidence": "measured", "provenance": "Nomex paper 연속 사용 한도" }
      },
      "industry_note": "Boeing 787 / A350 cabin panel, 항공 lavatory, fire-resistant 격벽. 비-자성 + 자기소화성."
    },

    "Foam Core — PMI (Rohacell 71 IG)": {
      "composition": [
        ["PMI (polymethacrylimide)", "100"]
      ],
      "ranges": {
        "density": { "min": 0.071, "max": 0.075, "typical": 0.072, "confidence": "measured", "provenance": "Evonik Rohacell 71 IG datasheet" },
        "uts": { "min": 2.4, "max": 3.0, "typical": 2.8, "confidence": "measured", "provenance": "ISO 1798 tensile strength" },
        "modulus": { "min": 0.085, "max": 0.105, "typical": 0.092, "confidence": "measured", "provenance": "ISO 845 compression modulus" },
        "yield_strength": { "min": 1.4, "max": 1.7, "typical": 1.5, "confidence": "measured", "provenance": "ISO 844 compression strength" },
        "max_service_temp": { "min": 175, "max": 200, "typical": 180, "confidence": "measured" }
      },
      "industry_note": "F1 monocoque core, 항공 sandwich panel (BMW i3 carbon panel). Honeycomb 대비 isotropy, 높은 fatigue."
    },

    "UHMWPE — Dyneema/Spectra (UD 0°)": {
      "composition": [
        ["UHMWPE fiber (Dyneema SK99 or Spectra 2000)", "100"]
      ],
      "ranges": {
        "density": { "min": 0.97, "max": 1.00, "typical": 0.98, "confidence": "measured", "provenance": "DSM Dyneema SK99 datasheet (verified 2024)" },
        "uts": { "min": 3400, "max": 4000, "typical": 3700, "confidence": "measured", "provenance": "DSM Dyneema SK99 / Honeywell Spectra 2000" },
        "modulus": { "min": 110, "max": 140, "typical": 128, "confidence": "measured" },
        "yield_strength": { "min": 3400, "max": 4000, "typical": 3700, "confidence": "measured" },
        "elongation": { "min": 3.0, "max": 3.8, "typical": 3.5, "confidence": "measured" },
        "max_service_temp": { "min": 80, "max": 100, "typical": 90, "confidence": "measured", "provenance": "PE melting limit" }
      },
      "industry_note": "방탄복 NIJ Level IV, 군 헬멧 (ACH), 해양 mooring rope (Strongest fiber for-weight). 항공 보다 ballistic."
    }
  },

  "polymers": {
    "PEEK (Victrex 450G) — Injection-Molded": {
      "composition": [
        ["PEEK (Polyetheretherketone)", "100"]
      ],
      "ranges": {
        "density": { "min": 1.30, "max": 1.32, "typical": 1.31, "confidence": "measured", "provenance": "Victrex 450G datasheet (verified 2024)" },
        "uts": { "min": 95, "max": 105, "typical": 100, "confidence": "measured", "provenance": "Victrex 450G ISO 527 tensile" },
        "yield_strength": { "min": 95, "max": 105, "typical": 100, "confidence": "measured" },
        "modulus": { "min": 3.6, "max": 4.0, "typical": 3.8, "confidence": "measured" },
        "elongation": { "min": 30, "max": 60, "typical": 45, "confidence": "measured" },
        "max_service_temp": { "min": 240, "max": 260, "typical": 250, "confidence": "measured", "provenance": "Continuous use temp (Tg=143°C, Tm=343°C)" },
        "thermal_conductivity": { "min": 0.25, "max": 0.28, "typical": 0.25, "confidence": "measured" },
        "specific_heat": { "min": 1300, "max": 1340, "typical": 1320, "confidence": "measured" },
        "thermal_expansion": { "min": 47, "max": 55, "typical": 50, "confidence": "measured", "provenance": "Below Tg" }
      },
      "industry_note": "Spinal implant, electrical insulator (high-T), 자동차 fuel injection, 항공 cabin (metal replacement)."
    },

    "PEI (Ultem 1000) — Injection-Molded": {
      "composition": [
        ["PEI (Polyetherimide)", "100"]
      ],
      "ranges": {
        "density": { "min": 1.27, "max": 1.27, "typical": 1.27, "confidence": "measured", "provenance": "Sabic Ultem 1000 datasheet" },
        "uts": { "min": 100, "max": 115, "typical": 105, "confidence": "measured", "provenance": "Sabic Ultem 1000 ISO 527 tensile" },
        "yield_strength": { "min": 100, "max": 115, "typical": 105, "confidence": "measured" },
        "modulus": { "min": 3.0, "max": 3.3, "typical": 3.2, "confidence": "measured" },
        "elongation": { "min": 60, "max": 90, "typical": 80, "confidence": "measured" },
        "max_service_temp": { "min": 170, "max": 190, "typical": 175, "confidence": "measured", "provenance": "Tg=217°C, 연속 사용 한도" },
        "thermal_conductivity": { "min": 0.21, "max": 0.24, "typical": 0.22, "confidence": "measured" },
        "specific_heat": { "min": 1900, "max": 2050, "typical": 2000, "confidence": "measured" }
      },
      "industry_note": "항공 cabin interior (FAR 25.853), 의료 sterilizable instrument (Stratasys ULTEM 9085 FDM)."
    },

    "PEKK Antero 800NA (Stratasys PEKK)": {
      "composition": [
        ["PEKK (Polyetherketoneketone)", "100"]
      ],
      "ranges": {
        "density": { "min": 1.27, "max": 1.30, "typical": 1.29, "confidence": "measured", "provenance": "Stratasys Antero 800NA datasheet (verified 2024)" },
        "uts": { "min": 92, "max": 98, "typical": 95, "confidence": "measured", "provenance": "Stratasys Antero 800NA FDM ASTM D638" },
        "yield_strength": { "min": 92, "max": 98, "typical": 95, "confidence": "measured" },
        "modulus": { "min": 4.0, "max": 4.4, "typical": 4.2, "confidence": "measured" },
        "elongation": { "min": 3, "max": 7, "typical": 5, "confidence": "measured" },
        "max_service_temp": { "min": 230, "max": 250, "typical": 240, "confidence": "measured", "provenance": "Tg=160°C, Tm=305°C" },
        "thermal_conductivity": { "min": 0.24, "max": 0.27, "typical": 0.25, "confidence": "measured" }
      },
      "industry_note": "Stratasys F900 FDM 고온 prototyping + production. PEEK 대비 결정화 ↓ → AM 적합. ESD-safe grade."
    },

    "PPS (Fortron 1140 GF40) — Injection-Molded": {
      "composition": [
        ["PPS (Polyphenylene sulfide)", "60"],
        ["Glass fiber 40%", "40"]
      ],
      "ranges": {
        "density": { "min": 1.65, "max": 1.68, "typical": 1.66, "confidence": "measured", "provenance": "Celanese Fortron 1140 datasheet" },
        "uts": { "min": 180, "max": 200, "typical": 190, "confidence": "measured", "provenance": "ISO 527 tensile, 40% GF reinforced" },
        "yield_strength": { "min": 180, "max": 200, "typical": 190, "confidence": "measured" },
        "modulus": { "min": 14, "max": 17, "typical": 15, "confidence": "measured" },
        "elongation": { "min": 1.4, "max": 2.0, "typical": 1.6, "confidence": "measured" },
        "max_service_temp": { "min": 200, "max": 220, "typical": 220, "confidence": "measured", "provenance": "Tg=88°C, Tm=280°C, 연속 산화 한도" }
      },
      "industry_note": "자동차 fuel rail, 펌프 housing, 화학 plant valve. 산성·염소 환경 우수."
    },

    "PVDF (Kynar 740) — Extruded": {
      "composition": [
        ["PVDF (Polyvinylidene fluoride)", "100"]
      ],
      "ranges": {
        "density": { "min": 1.76, "max": 1.79, "typical": 1.78, "confidence": "measured", "provenance": "Arkema Kynar 740 datasheet (R135a verified PDF)" },
        "uts": { "min": 45, "max": 55, "typical": 50, "confidence": "measured" },
        "yield_strength": { "min": 45, "max": 55, "typical": 50, "confidence": "measured" },
        "modulus": { "min": 1.7, "max": 2.0, "typical": 1.9, "confidence": "measured" },
        "elongation": { "min": 50, "max": 300, "typical": 200, "confidence": "measured" },
        "max_service_temp": { "min": 130, "max": 150, "typical": 140, "confidence": "measured" }
      },
      "industry_note": "화학 plant pipe, 반도체 ultra-pure water tubing, lithium-ion 배터리 binder. 불소수지 — 산·UV 우수."
    },

    "POM (Acetal Delrin 150) — Injection-Molded": {
      "composition": [
        ["POM Homopolymer (Polyoxymethylene)", "100"]
      ],
      "ranges": {
        "density": { "min": 1.41, "max": 1.43, "typical": 1.42, "confidence": "measured", "provenance": "DuPont Delrin 150 datasheet" },
        "uts": { "min": 65, "max": 75, "typical": 70, "confidence": "measured", "provenance": "DuPont Delrin 150 ISO 527" },
        "yield_strength": { "min": 65, "max": 75, "typical": 70, "confidence": "measured" },
        "modulus": { "min": 2.8, "max": 3.2, "typical": 3.1, "confidence": "measured" },
        "elongation": { "min": 25, "max": 75, "typical": 40, "confidence": "measured" },
        "max_service_temp": { "min": 90, "max": 105, "typical": 100, "confidence": "measured" }
      },
      "industry_note": "정밀 기어, snap-fit, 식기세척기 부품, 자동차 fuel system. 마찰 ↓ + 정밀 가공성 표준."
    },

    "PTFE (Teflon) — Sintered": {
      "composition": [
        ["PTFE (Polytetrafluoroethylene)", "100"]
      ],
      "ranges": {
        "density": { "min": 2.15, "max": 2.20, "typical": 2.17, "confidence": "measured", "provenance": "Chemours / Daikin PTFE datasheet" },
        "uts": { "min": 20, "max": 35, "typical": 25, "confidence": "measured" },
        "yield_strength": { "min": 15, "max": 25, "typical": 20, "confidence": "measured" },
        "modulus": { "min": 0.40, "max": 0.55, "typical": 0.50, "confidence": "measured" },
        "elongation": { "min": 200, "max": 400, "typical": 300, "confidence": "measured" },
        "max_service_temp": { "min": 250, "max": 260, "typical": 260, "confidence": "measured", "provenance": "Continuous use temp (Tm=327°C)" },
        "thermal_conductivity": { "min": 0.23, "max": 0.27, "typical": 0.25, "confidence": "measured" }
      },
      "industry_note": "Bearing, gasket, 화학 plant lining, semiconductor wafer carrier. 최고 내화학성 + 최저 마찰계수."
    },

    "PEEK CF30 (Victrex 450CA30) — Injection-Molded": {
      "composition": [
        ["PEEK (Polyetheretherketone)", "70"],
        ["Carbon fiber 30%", "30"]
      ],
      "ranges": {
        "density": { "min": 1.40, "max": 1.42, "typical": 1.41, "confidence": "measured", "provenance": "Victrex 450CA30 datasheet" },
        "uts": { "min": 215, "max": 245, "typical": 230, "confidence": "measured", "provenance": "Victrex 450CA30 ISO 527, 30% CF reinforced" },
        "yield_strength": { "min": 215, "max": 245, "typical": 230, "confidence": "measured" },
        "modulus": { "min": 19, "max": 22, "typical": 20, "confidence": "measured" },
        "elongation": { "min": 1.7, "max": 2.3, "typical": 2.0, "confidence": "measured" },
        "max_service_temp": { "min": 240, "max": 260, "typical": 250, "confidence": "measured" },
        "thermal_expansion": { "min": 14, "max": 22, "typical": 18, "confidence": "measured", "provenance": "30% CF reinforced 의 평균 CTE (등방성 가정)" }
      },
      "industry_note": "Aerospace bracket (metal replacement), 의료 spinal cage, 산업 베어링 케이지. 비강도 Ti 동급."
    }
  }
}

File: data/composites-data.json
{
  "_comment": "R26 — 복합재 30종. 출처: ASM Handbook Vol.21 (Composites), Hexcel/Toray/SGL 데이터시트, Mil-Hdbk-17, NASA Composites Handbook. 모든 값은 quasi-isotropic 또는 unidirectional 0° 기준 (별도 표기). σy/UTS MPa는 0° fiber direction 또는 quasi-iso ply lay-up [0/±45/90]s. 강성·강도가 방향 의존이라 isotropic 가정 부적합 — meta.anisotropic=true 로 표기.",
  "composites": [
    {
      "name": "CFRP — T300/Epoxy (UD 0°)",
      "subcategory": "Carbon-Epoxy",
      "density": 1.55, "ys": 1500, "uts": 1500, "modulus": 130, "elongation": 1.4,
      "thermal_k": 5, "cte": 0.5, "max_temp": 120,
      "fiber_vf": 0.6, "ply_direction": "UD 0°",
      "applications": "항공 1차 구조 (Boeing 787·Airbus A350 동체 패널), 우주 발사체, 풍력 블레이드 (전이 영역)",
      "limitations": "강도 가로방향(90°) 80MPa, ILSS 70MPa — UD 적층은 ±45° plies 필수",
      "price_per_kg": 80, "popularity": 5
    },
    {
      "name": "CFRP — T300/Epoxy (Quasi-iso [0/±45/90]s)",
      "subcategory": "Carbon-Epoxy",
      "density": 1.55, "ys": 600, "uts": 600, "modulus": 50, "elongation": 1.2,
      "thermal_k": 5, "cte": 2.0, "max_temp": 120,
      "fiber_vf": 0.6, "ply_direction": "[0/±45/90]s quasi-iso",
      "applications": "항공 frame, 헬리콥터 로터, 자동차 부품",
      "price_per_kg": 80, "popularity": 5
    },
    {
      "name": "CFRP — T800/Epoxy (UD 0°)",
      "subcategory": "Carbon-Epoxy",
      "density": 1.58, "ys": 2900, "uts": 2900, "modulus": 165, "elongation": 1.8,
      "thermal_k": 6, "cte": 0.4, "max_temp": 120,
      "fiber_vf": 0.62, "ply_direction": "UD 0°",
      "applications": "항공 1차 구조 (스파, 길이재), F1 모노코크",
      "price_per_kg": 130, "popularity": 4
    },
    {
      "name": "CFRP — IM7/8552 Epoxy (Hexcel HexPly UD 0°)",
      "subcategory": "Carbon-Epoxy",
      "density": 1.57, "ys": 2724, "uts": 2724, "modulus": 163, "elongation": 1.7,
      "thermal_k": 6, "cte": 0.4, "max_temp": 121,
      "fiber_vf": 0.5742, "ply_direction": "UD 0°",
      "applications": "B-1B 폭격기 동체, 미사일 모터 케이스, 로켓 격리벽, Airbus A350 wing skin, Boeing 787 nacelle",
      "price_per_kg": 140, "popularity": 4,
      "datasheet_url": "https://www.hexcel.com/Resources/DataSheets/Prepreg/",
      "industry_note": "Hexcel HexPly 8552 epoxy matrix (180°C cure) + IM7 (12K tow) UD prepreg. 항공기 primary aerospace structure 표준 — 0° tensile 2724 MPa (-55°C dry), 90° tensile 92 MPa, 0° compression 1690 MPa, ILSS 137 MPa. 121°C 환경에서 거의 무손실 (controlled flow matrix)."
    },
    {
      "name": "CFRP — AS4/8552 Epoxy (Hexcel HexPly UD 0°)",
      "subcategory": "Carbon-Epoxy",
      "density": 1.58, "ys": 2207, "uts": 2207, "modulus": 134, "elongation": 1.7,
      "thermal_k": 6, "cte": 0.5, "max_temp": 121,
      "fiber_vf": 0.5742, "ply_direction": "UD 0°",
      "applications": "Boeing 787 fuselage skin, 항공기 secondary structure, 헬리콥터 rotor blade",
      "price_per_kg": 110, "popularity": 4,
      "datasheet_url": "https://www.hexcel.com/Resources/DataSheets/Prepreg/",
      "industry_note": "Hexcel HexPly 8552 epoxy matrix + AS4 (12K tow) UD prepreg. 0° tensile 1903-2207 MPa, 0° compression 1586 MPa, ILSS 128 MPa. IM7 대비 modulus 낮으나 cost 효율 (40% 저렴). Boeing 787 fuselage, F-22 / F-35 일부, regional aircraft 사용."
    },
    {
      "name": "CFRP — M55J/Epoxy (Pitch UD 0°)",
      "subcategory": "Carbon-Epoxy",
      "density": 1.65, "ys": 1900, "uts": 1900, "modulus": 320, "elongation": 0.6,
      "thermal_k": 60, "cte": -0.5, "max_temp": 130,
      "fiber_vf": 0.6, "ply_direction": "UD 0°",
      "applications": "위성 dimensional 안정 구조 (저 CTE), 로봇 arm",
      "limitations": "취성 — 충격에 약함, 고가",
      "price_per_kg": 350, "popularity": 3
    },
    {
      "name": "CFRP — Pitch P-100/Epoxy (UD 0°)",
      "subcategory": "Carbon-Epoxy",
      "density": 1.85, "ys": 1500, "uts": 1500, "modulus": 530, "elongation": 0.3,
      "thermal_k": 250, "cte": -1.0, "max_temp": 130,
      "fiber_vf": 0.55, "ply_direction": "UD 0°",
      "applications": "위성 antenna 반사면 (열 안정), 우주 망원경 구조",
      "price_per_kg": 700, "popularity": 2
    },
    {
      "name": "CFRP — Standard PAN/Epoxy (Woven 2x2 twill)",
      "subcategory": "Carbon-Epoxy",
      "density": 1.55, "ys": 600, "uts": 600, "modulus": 55, "elongation": 1.5,
      "thermal_k": 4, "cte": 2.5, "max_temp": 100,
      "fiber_vf": 0.5, "ply_direction": "Woven [0/90]",
      "applications": "자동차 보디 패널, 자전거 프레임, 스포츠용품",
      "price_per_kg": 50, "popularity": 5
    },
    {
      "name": "GFRP — E-glass/Epoxy (UD 0°)",
      "subcategory": "Glass-Epoxy",
      "density": 2.0, "ys": 1100, "uts": 1100, "modulus": 45, "elongation": 2.8,
      "thermal_k": 0.4, "cte": 7, "max_temp": 130,
      "fiber_vf": 0.55, "ply_direction": "UD 0°",
      "applications": "풍력 블레이드, 보트 hull, 압력 탱크, FRP 파이프",
      "price_per_kg": 8, "popularity": 5
    },
    {
      "name": "GFRP — E-glass/Polyester (UD 0°)",
      "subcategory": "Glass-Polyester",
      "density": 1.85, "ys": 800, "uts": 800, "modulus": 38, "elongation": 2.4,
      "thermal_k": 0.4, "cte": 8, "max_temp": 100,
      "fiber_vf": 0.5, "ply_direction": "UD 0°",
      "applications": "건축용 패널, 욕조·세면대, 자동차 부속 (저가)",
      "price_per_kg": 4, "popularity": 5
    },
    {
      "name": "GFRP — S-2 Glass/Epoxy (UD 0°)",
      "subcategory": "Glass-Epoxy",
      "density": 2.0, "ys": 1700, "uts": 1700, "modulus": 60, "elongation": 3.5,
      "thermal_k": 0.45, "cte": 6.5, "max_temp": 150,
      "fiber_vf": 0.6, "ply_direction": "UD 0°",
      "applications": "헬리콥터 로터 블레이드 (rotor blade torsion box), 압력용기",
      "price_per_kg": 35, "popularity": 4
    },
    {
      "name": "GFRP — E-glass Woven Roving/Epoxy",
      "subcategory": "Glass-Epoxy",
      "density": 1.85, "ys": 450, "uts": 450, "modulus": 25, "elongation": 2.0,
      "thermal_k": 0.4, "cte": 8, "max_temp": 100,
      "fiber_vf": 0.5, "ply_direction": "Woven [0/90]",
      "applications": "보트 hull (FRP), 산업용 탱크·덕트",
      "price_per_kg": 6, "popularity": 5
    },
    {
      "name": "AFK — Kevlar 49/Epoxy (UD 0°)",
      "subcategory": "Aramid-Epoxy",
      "density": 1.38, "ys": 1380, "uts": 1380, "modulus": 76, "elongation": 1.8,
      "thermal_k": 0.5, "cte": -2.0, "max_temp": 150,
      "fiber_vf": 0.6, "ply_direction": "UD 0°",
      "applications": "방탄 패널, 헬멧 (Mod-IV), 케이블 보강, 산업 호스",
      "limitations": "압축 강도 280MPa (인장의 20%), 표면 흡습",
      "price_per_kg": 90, "popularity": 4
    },
    {
      "name": "AFK — Kevlar 29/Epoxy (Woven)",
      "subcategory": "Aramid-Epoxy",
      "density": 1.40, "ys": 900, "uts": 900, "modulus": 60, "elongation": 3.5,
      "thermal_k": 0.5, "cte": -1.5, "max_temp": 150,
      "fiber_vf": 0.55, "ply_direction": "Woven [0/90]",
      "applications": "방탄 조끼 (NIJ Level IIIA), 보호 의류, 산업 호스",
      "price_per_kg": 70, "popularity": 4
    },
    {
      "name": "AFK — Twaron 1000/Vinyl Ester",
      "subcategory": "Aramid-VinylEster",
      "density": 1.42, "ys": 1100, "uts": 1100, "modulus": 65, "elongation": 2.5,
      "thermal_k": 0.45, "cte": -1.8, "max_temp": 130,
      "fiber_vf": 0.55, "ply_direction": "UD 0°",
      "applications": "선박 hull (저가 방탄용), 송수관 보강",
      "price_per_kg": 50, "popularity": 3
    },
    {
      "name": "UHMWPE — Dyneema/Spectra (UD 0°)",
      "subcategory": "Polyethylene-Epoxy",
      "density": 0.97, "ys": 3000, "uts": 3000, "modulus": 120, "elongation": 3.5,
      "thermal_k": 0.4, "cte": -12, "max_temp": 80,
      "fiber_vf": 0.6, "ply_direction": "UD 0°",
      "applications": "최고급 방탄 (Level IV plate), 등반·낚시 rope, 의료 sutures",
      "limitations": "80°C 이상 creep, 접착 어려움",
      "price_per_kg": 250, "popularity": 3
    },
    {
      "name": "Natural Composite — Bamboo (split)",
      "subcategory": "Wood",
      "density": 0.6, "ys": 60, "uts": 230, "modulus": 18, "elongation": 1.5,
      "thermal_k": 0.2, "cte": 4, "max_temp": 200,
      "applications": "건축 재료 (지속가능), 스포츠용품, 자전거 프레임 (소량)",
      "price_per_kg": 2, "popularity": 4
    },
    {
      "name": "Natural Composite — Balsa (parallel to grain)",
      "subcategory": "Wood",
      "density": 0.16, "ys": 14, "uts": 25, "modulus": 3.5, "elongation": 1.0,
      "thermal_k": 0.05, "cte": 3, "max_temp": 200,
      "applications": "모형 항공기, 풍력 블레이드 코어, 보트 데크 코어",
      "price_per_kg": 12, "popularity": 4
    },
    {
      "name": "Foam Core — PMI (Rohacell 71 IG)",
      "subcategory": "Foam-Polymer",
      "density": 0.075, "ys": 1.5, "uts": 1.5, "modulus": 0.085, "elongation": 3.0,
      "thermal_k": 0.029, "cte": 35, "max_temp": 180,
      "applications": "샌드위치 코어 (항공·우주), 위성 패널, 헬리콥터 블레이드 코어",
      "price_per_kg": 250, "popularity": 4
    },
    {
      "name": "Foam Core — PMI (Rohacell 110 IG)",
      "subcategory": "Foam-Polymer",
      "density": 0.11, "ys": 3, "uts": 3, "modulus": 0.18, "elongation": 3.0,
      "thermal_k": 0.034, "cte": 35, "max_temp": 180,
      "applications": "고밀도 항공 샌드위치 코어, 헬리콥터 부품",
      "price_per_kg": 300, "popularity": 4
    },
    {
      "name": "Foam Core — PVC Closed-cell (Divinycell H80)",
      "subcategory": "Foam-Polymer",
      "density": 0.08, "ys": 1.4, "uts": 2.5, "modulus": 0.085, "elongation": 8.0,
      "thermal_k": 0.03, "cte": 35, "max_temp": 70,
      "applications": "선박 hull 코어, 풍력 블레이드 코어 (대량)",
      "price_per_kg": 15, "popularity": 5
    },
    {
      "name": "Foam Core — SAN (Corecell M80)",
      "subcategory": "Foam-Polymer",
      "density": 0.085, "ys": 1.6, "uts": 2.8, "modulus": 0.080, "elongation": 9.0,
      "thermal_k": 0.034, "cte": 70, "max_temp": 80,
      "applications": "선박 hull 코어, 자동차 패널 코어",
      "price_per_kg": 12, "popularity": 4
    },
    {
      "name": "Honeycomb — Nomex (HRH-10, 48 kg/m³)",
      "subcategory": "Honeycomb",
      "density": 0.048, "ys": 2.5, "uts": 2.5, "modulus": 0.075, "elongation": 1.0,
      "thermal_k": 0.07, "cte": 25, "max_temp": 180,
      "applications": "항공 패널 (객실 바닥·벽·천장), 위성 패널, 헬리콥터 floor",
      "limitations": "충격 손상 후 hidden — 비파괴 검사 어려움",
      "price_per_kg": 80, "popularity": 5
    },
    {
      "name": "Honeycomb — Al 5052 (49 kg/m³)",
      "subcategory": "Honeycomb",
      "density": 0.049, "ys": 1.7, "uts": 1.7, "modulus": 0.5, "elongation": 0.8,
      "thermal_k": 4, "cte": 23, "max_temp": 175,
      "applications": "항공기 객실 바닥, 위성 패널, 자동차 충격 흡수",
      "price_per_kg": 35, "popularity": 5
    },
    {
      "name": "MMC — Al 6061/SiC particulate (15 vol%)",
      "subcategory": "Metal-Matrix",
      "density": 2.85, "ys": 380, "uts": 440, "modulus": 95, "elongation": 5.0,
      "thermal_k": 150, "cte": 18, "max_temp": 250,
      "applications": "자동차 브레이크 디스크 (Lotus·F1), 우주 부품, 우주 거울 기재",
      "limitations": "가공 어려움 (SiC 입자 마모), 용접 부적합",
      "price_per_kg": 35, "popularity": 3
    },
    {
      "name": "MMC — Ti/SiC fiber (15 vol%, UD)",
      "subcategory": "Metal-Matrix",
      "density": 3.85, "ys": 1400, "uts": 1500, "modulus": 220, "elongation": 1.2,
      "thermal_k": 11, "cte": 7, "max_temp": 600,
      "applications": "고온 항공 엔진 부품 (Sigma fiber composites), 압축기 디스크",
      "limitations": "매우 고가, 가공 다이아몬드 그라인딩",
      "price_per_kg": 4000, "popularity": 2
    },
    {
      "name": "CMC — SiC/SiC (CVI processed)",
      "subcategory": "Ceramic-Matrix",
      "density": 2.7, "ys": 250, "uts": 350, "modulus": 230, "elongation": 1.0,
      "thermal_k": 18, "cte": 4.5, "max_temp": 1450,
      "applications": "차세대 가스 터빈 hot section (GE9X 엔진 turbine shroud), 핵 fuel cladding",
      "limitations": "고가, 가공 다이아몬드 grind, 매트릭스 cracking 모니터링",
      "price_per_kg": 8000, "popularity": 3
    },
    {
      "name": "CMC — Al₂O₃/Al₂O₃ (Oxide-oxide)",
      "subcategory": "Ceramic-Matrix",
      "density": 2.8, "ys": 200, "uts": 300, "modulus": 130, "elongation": 0.8,
      "thermal_k": 1.5, "cte": 8, "max_temp": 1200,
      "applications": "가스 터빈 연소기 라이너 (Solar Turbines), 산업 furnace 부품",
      "price_per_kg": 3500, "popularity": 2
    },
    {
      "name": "PMC — SMC (Sheet Molding Compound, glass 30%)",
      "subcategory": "Bulk-Molding",
      "density": 1.9, "ys": 90, "uts": 110, "modulus": 13, "elongation": 1.5,
      "thermal_k": 0.5, "cte": 25, "max_temp": 150,
      "applications": "자동차 hood·trunk lid·panels (FRP large parts), 인프라 패널",
      "price_per_kg": 3, "popularity": 5
    },
    {
      "name": "CFRP — T700SC/Epoxy (UD 0°)",
      "subcategory": "Carbon-Epoxy",
      "density": 1.55, "ys": 2300, "uts": 2300, "modulus": 135, "elongation": 1.7,
      "thermal_k": 5, "cte": 0.5, "max_temp": 120,
      "fiber_vf": 0.60, "ply_direction": "UD 0°",
      "applications": "F1 모노코크 보강, 자전거 프레임, 카이트보드 spar, 풍력 spar cap (mid-range, Vestas / GE 일부 모델), 산악 자전거, 압력 수소 탱크",
      "limitations": "T800 보다 modulus 17% 낮음, 자동화 lay-up 시 결함 민감",
      "price_per_kg": 85, "popularity": 5
    },
    {
      "name": "CFRP — IM7/BMI (UD 0°, supersonic structural)",
      "subcategory": "Carbon-BMI",
      "density": 1.60, "ys": 2500, "uts": 2500, "modulus": 165, "elongation": 1.6,
      "thermal_k": 6, "cte": 0.4, "max_temp": 230,
      "fiber_vf": 0.60, "ply_direction": "UD 0°",
      "applications": "F-22 Raptor·F-35 Lightning II nose & wing skin (high-temp 200°C 환경), 미사일 nosecone (radome), Trent 1000 fan blade containment, hypersonic UAV",
      "limitations": "에폭시 대비 toughness 낮음 (KIC 약), 가공·curing 비용 ↑, 흡습 영향 영구",
      "price_per_kg": 220, "popularity": 4
    },
    {
      "name": "CFRP — M40J/Cyanate Ester (UD 0°, satellite dimensional)",
      "subcategory": "Carbon-Cyanate",
      "density": 1.65, "ys": 1900, "uts": 1900, "modulus": 230, "elongation": 0.8,
      "thermal_k": 35, "cte": -0.4, "max_temp": 180,
      "fiber_vf": 0.60, "ply_direction": "UD 0°",
      "applications": "통신 위성 antenna reflector & feed boom (저 CTE, 낮은 OOS), Sentinel·WorldView optical bench, James Webb sun-shield strut, GPS satellite truss",
      "limitations": "고가 (CE resin $200/kg), Tg 250°C 부근 toughness drop, processing window 좁음",
      "price_per_kg": 380, "popularity": 3
    }
  ]
}
