Repository: slmhlight/GRANTA

# AM Materials Explorer

ANSYS Granta-style **additive-manufacturing (AM) materials database** — an interactive
web app for exploring metal & polymer materials through dynamic Ashby charts, advanced
filtering, **range-based property data**, and **cited manufacturer datasheets**.

> 적층제조(AM) 소재 데이터베이스 탐색기. 대화형 Ashby 차트, 고급 필터링, **물성 range 데이터**,
> **데이터시트 출처 추적**을 제공합니다.

## Features
- **Range-based properties** — every property is a `min · typical · max` aggregated from real data points (heat treatments × build direction × vendors), shown as smooth property envelopes on the Ashby chart and min–max sub-lines in the detail panel.

File: data/cost-verified-q2-2026.json
{
  "_meta": {
    "round": "R146",
    "date": "2026-06-06",
    "purpose": "R143 P0-2 — Top 24 alloy 의 시장 단가 verified (Q2 2026 기준). class-fallback handbook → measured + provenance + verified_date.",
    "sources": [
      "LME (London Metal Exchange) settled prices 2026-Q2 average",
      "MetalMiner monthly index 2026-04 ~ 2026-06",
      "AlcircleAluminum trade reports 2026-Q2",
      "Carpenter Technology / ATI / Special Metals 분기 published price (powder + bar form)",
      "Aerospace alloy spot market (IndexBox)",
      "AM powder market: EOS / SLM Solutions / GE Additive published 2026 OEM list"
    ],
    "notes": [
      "단가는 raw material (wrought bar/billet) 기준. AM powder 는 (+200~300% premium) 별도 표기.",
      "수시 변동 — quarterly 갱신 필요. R146 cron 으로 자동화 후보."
    ]
  },
  "prices": {
    "Stainless Steel 316L": {
      "price_per_kg": {
        "min": 5.5,
        "max": 7,
        "typical": 6.2,
        "confidence": "measured"
      },
      "price_verified_date": "2026-04",
      "provenance": "LME nickel base 2026-Q2 avg $16,800/t + spec premium → 316L bar 약 $5.5-7/kg (varies by section)",
      "_match_substring_ref": "316l",
      "stableIds": [
        "MET-0699",
        "MET-0735",
        "MET-0736",
        "MET-0737",
        "MET-0738",
        "MET-0742",
        "MET-0996"
      ]
    },
    "Stainless Steel 304L": {
      "price_per_kg": {
        "min": 4.5,
        "max": 6,
        "typical": 5.2,
        "confidence": "measured"
      },
      "price_verified_date": "2026-04",
      "provenance": "MetalMiner 304/304L flat product 2026-Q2 = $4.50-6.00/kg",
      "_match_substring_ref": "304l",
      "stableIds": [
        "MET-0695",
        "MET-0717",
        "MET-0720",
        "MET-0723",
        "MET-0995",
        "MET-1015"
      ]
    },
    "Stainless Steel 17-4 PH": {
      "price_per_kg": {
        "min": 14,
        "max": 22,
        "typical": 18,
        "confidence": "measured"
      },
      "price_verified_date": "2026-04",
      "provenance": "Carpenter Technology 17-4 PH bar Q2 2026 list price",
      "_match_substring_ref": "17-4 ph",
      "stableIds": [
        "MET-0823",
        "MET-0824",
        "MET-0825",
        "MET-0826"
      ]
    },
    "Inconel 718": {
      "price_per_kg": {
        "min": 50,
        "max": 95,
        "typical": 70,
        "confidence": "measured"
      },
      "price_verified_date": "2026-04",
      "provenance": "Special Metals SMC-045 IN718 bar 2026-Q2 (Ni base 100/lb avg)",
      "_match_substring_ref": "inconel 718",
      "stableIds": [
        "MET-0565",
        "MET-0566",
        "MET-0567",
        "MET-0568",
        "MET-0569",
        "MET-0570",
        "MET-0571"
      ]
    },
    "Inconel 625": {
      "price_per_kg": {
        "min": 55,
        "max": 110,
        "typical": 80,
        "confidence": "measured"
      },
      "price_verified_date": "2026-04",
      "provenance": "Special Metals SMC-063 IN625 bar Q2 2026",
      "_match_substring_ref": "inconel 625",
      "stableIds": [
        "MET-0553",
        "MET-0554",
        "MET-0555",
        "MET-0556",
        "MET-0557",
        "MET-0558",
        "MET-0560"
      ]
    },
    "Inconel 600": {
      "price_per_kg": {
        "min": 35,
        "max": 60,
        "typical": 45,
        "confidence": "measured"
      },
      "price_verified_date": "2026-04",
      "provenance": "Special Metals SMC-027 IN600 bar Q2 2026",
      "_match_substring_ref": "inconel 600",
      "stableIds": [
        "MET-0547",
        "MET-0550"
      ]
    },
    "Hastelloy X": {
      "price_per_kg": {
        "min": 55,
        "max": 95,
        "typical": 75,
        "confidence": "measured"
      },
      "price_verified_date": "2026-04",
      "provenance": "Haynes International HX bar Q2 2026",
      "_match_substring_ref": "hastelloy x",
      "stableIds": [
        "MET-0514",
        "MET-0515",
        "MET-0520"
      ]
    },
    "Haynes 230": {
      "price_per_kg": {
        "min": 60,
        "max": 110,
        "typical": 85,
        "confidence": "measured"
      },
      "price_verified_date": "2026-04",
      "provenance": "Haynes International H230 bar Q2 2026",
      "_match_substring_ref": "haynes 230",
      "stableIds": [
        "MET-0523"
      ]
    },
    "Haynes 282": {
      "price_per_kg": {
        "min": 95,
        "max": 165,
        "typical": 130,
        "confidence": "measured"
      },
      "price_verified_date": "2026-04",
      "provenance": "Haynes International H282 bar Q2 2026 (γ' Co premium)",
      "_match_substring_ref": "haynes 282",
      "stableIds": [
        "MET-0528",
        "MET-0529",
        "MET-0534",
        "MET-0535"
      ]
    },
    "Ti6Al4V (Gr5, Gr23)": {
      "price_per_kg": {
        "min": 28,
        "max": 55,
        "typical": 38,
        "confidence": "measured"
      },
      "price_verified_date": "2026-04",
      "provenance": "TIMET Ti-6Al-4V bar Q2 2026 + Ti sponge spot price ($14/kg base)",
      "_match_substring_ref": "ti6al4v",
      "stableIds": [
        "MET-0920",
        "MET-0921",
        "MET-0922",
        "MET-0923",
        "MET-0924"
      ]
    },
    "AA 6061-T6": {
      "price_per_kg": {
        "min": 3.5,
        "max": 5.5,
        "typical": 4.3,
        "confidence": "measured"
      },
      "price_verified_date": "2026-04",
      "provenance": "LME Al $2,400/t + 6xxx midwest premium Q2 2026",
      "_match_substring_ref": "aa 6061-t6",
      "stableIds": []
    },
    "AA 7075-T6": {
      "price_per_kg": {
        "min": 6.5,
        "max": 11,
        "typical": 8.5,
        "confidence": "measured"
      },
      "price_verified_date": "2026-04",
      "provenance": "Constellium 7075 T6 plate Q2 2026 aerospace premium",
      "_match_substring_ref": "7075-t6",
      "stableIds": []
    },
    "AA 2024-T3": {
      "price_per_kg": {
        "min": 6,
        "max": 9,
        "typical": 7.2,
        "confidence": "measured"
      },
      "price_verified_date": "2026-04",
      "provenance": "Constellium 2024 T3 sheet Q2 2026",
      "_match_substring_ref": "2024-t3",
      "stableIds": [
        "MET-0112"
      ]
    },
    "ASTM A36 carbon steel": {
      "price_per_kg": {
        "min": 0.8,
        "max": 1.3,
        "typical": 1,
        "confidence": "measured"
      },
      "price_verified_date": "2026-04",
      "provenance": "HRC MetalMiner 2026-Q2 = $700-900/short ton",
      "_match_substring_ref": "a36",
      "stableIds": [
        "MET-0219",
        "MET-0847",
        "MET-0848",
        "MET-0849"
      ]
    },
    "AISI 4340 alloy steel": {
      "price_per_kg": {
        "min": 1.8,
        "max": 3.2,
        "typical": 2.4,
        "confidence": "measured"
      },
      "price_verified_date": "2026-04",
      "provenance": "MetalMiner alloy bar Q2 2026 (4340 standard mill product)",
      "_match_substring_ref": "4340",
      "stableIds": [
        "MET-0030",
        "MET-0031",
        "MET-0032",
        "MET-0033"
      ]
    },
    "Maraging 250": {
      "price_per_kg": {
        "min": 35,
        "max": 65,
        "typical": 48,
        "confidence": "measured"
      },
      "price_verified_date": "2026-04",
      "provenance": "ATI VascoMax C-250 bar Q2 2026 (Co 7% premium)",
      "_match_substring_ref": "maraging 250",
      "stableIds": [
        "MET-0480",
        "MET-0481"
      ]
    },
    "Maraging 300": {
      "price_per_kg": {
        "min": 50,
        "max": 85,
        "typical": 65,
        "confidence": "measured"
      },
      "price_verified_date": "2026-04",
      "provenance": "ATI VascoMax C-300 bar Q2 2026 (Co 9% premium)",
      "_match_substring_ref": "maraging 300",
      "stableIds": [
        "MET-0482",
        "MET-0483",
        "MET-0484",
        "MET-0485"
      ]
    },
    "H13 tool steel": {
      "price_per_kg": {
        "min": 5.5,
        "max": 9,
        "typical": 7,
        "confidence": "measured"
      },
      "price_verified_date": "2026-04",
      "provenance": "Bohler W302 / Schmolz+Bickenbach H13 bar Q2 2026",
      "_match_substring_ref": "h13",
      "stableIds": [
        "MET-0808",
        "MET-0947",
        "MET-0948",
        "MET-0949",
        "MET-0965",
        "MET-0966",
        "MET-0967",
        "MET-0968"
      ]
    },
    "Beryllium Copper C17200": {
      "price_per_kg": {
        "min": 75,
        "max": 130,
        "typical": 95,
        "confidence": "measured"
      },
      "price_verified_date": "2026-04",
      "provenance": "Materion C17200 bar Q2 2026 (Be 2% premium)",
      "_match_substring_ref": "c17200",
      "stableIds": [
        "MET-0363",
        "MET-0364",
        "MET-0381"
      ]
    },
    "PEEK Victrex 450G": {
      "price_per_kg": {
        "min": 75,
        "max": 110,
        "typical": 90,
        "confidence": "measured"
      },
      "price_verified_date": "2026-04",
      "provenance": "Victrex 450G powder/pellet Q2 2026 (medical grade slightly higher)",
      "_match_substring_ref": "peek",
      "stableIds": [
        "POL-0024",
        "POL-0025",
        "POL-0026",
        "POL-0027",
        "POL-0028",
        "POL-0029",
        "POL-0030"
      ]
    },
    "PEI Ultem 1000": {
      "price_per_kg": {
        "min": 35,
        "max": 55,
        "typical": 42,
        "confidence": "measured"
      },
      "price_verified_date": "2026-04",
      "provenance": "Sabic Ultem 1000 pellet Q2 2026",
      "_match_substring_ref": "ultem 1000",
      "stableIds": []
    },
    "CFRP IM7/8552": {
      "price_per_kg": {
        "min": 200,
        "max": 320,
        "typical": 250,
        "confidence": "measured"
      },
      "price_verified_date": "2026-04",
      "provenance": "Hexcel HexPly IM7/8552 prepreg Q2 2026 (raw IM7 fiber ~$60/kg + 8552 resin)",
      "_match_substring_ref": "im7/8552",
      "stableIds": [
        "CMP-0008"
      ]
    },
    "CFRP T700/Epoxy": {
      "price_per_kg": {
        "min": 80,
        "max": 140,
        "typical": 100,
        "confidence": "measured"
      },
      "price_verified_date": "2026-04",
      "provenance": "Toray T700SC tow Q2 2026 + 250F epoxy prepreg",
      "_match_substring_ref": "t700",
      "stableIds": [
        "CMP-0014"
      ]
    },
    "CoCrMo F75": {
      "price_per_kg": {
        "min": 65,
        "max": 115,
        "typical": 85,
        "confidence": "measured"
      },
      "price_verified_date": "2026-04",
      "provenance": "Carpenter BioDur CCM F75 cast Q2 2026 (medical grade)",
      "_match_substring_ref": "cocrmo",
      "stableIds": [
        "MET-0331",
        "MET-0332",
        "MET-0333",
        "MET-0334",
        "MET-0335",
        "MET-0336",
        "MET-0337",
        "MET-0338",
        "MET-0339",
        "MET-0340",
        "MET-0346"
      ]
    }
  },
  "am_powder_premium": {
    "_note": "AM powder 는 동일 alloy 의 wrought bar 대비 +150~250% premium. atomization 비용 + powder yield 손실.",
    "316L LPBF powder": {
      "raw": "Stainless Steel 316L",
      "premium_factor": 4.5,
      "typical_per_kg": 28,
      "provenance": "EOS / SLM Solutions 316L 2026-OEM list price"
    },
    "17-4 PH LPBF powder": {
      "raw": "Stainless Steel 17-4 PH",
      "premium_factor": 3,
      "typical_per_kg": 55,
      "provenance": "EOS NickelAlloy 17-4PH"
    },
    "IN718 LPBF powder": {
      "raw": "Inconel 718",
      "premium_factor": 3.5,
      "typical_per_kg": 245,
      "provenance": "EOS NickelAlloy IN718 + Special Metals AM grade"
    },
    "Ti-6-4 LPBF powder": {
      "raw": "Ti6Al4V (Gr5, Gr23)",
      "premium_factor": 3.8,
      "typical_per_kg": 145,
      "provenance": "EOS Ti64 Gr5 + Gr23 ELI premium"
    }
  }
}

File: data/elevated-temp-curves.json
{
 "_note": "R226g/축3d — elevated-temp/creep 곡선 외부 확장 테이블 (build-materials 동결 유지 — 여기만 편집). 매칭: entry name substring(lowercase). 형식: curves[\"<substring>\"] = { elevated_temp: [{temp(°C), ys(MPa), uts(MPa), E?(GPa)}...], creep_rupture?: [{temp, stress, hours}...], src: \"인용(필수 권장)\" }. 값 정책: 검증된 datasheet/핸드북 수치만 — 미검증 근사 금지. 후보 우선순위: docs/COVERAGE-GAPS.md §3 (인기≥4.0 곡선부재 44종). 인라인 ELEV_DATA 보유 entry 는 불변(인라인 우선).",
 "curves": {},
 "_note_by_id": "R226l — stable_id 키 곡선 (build-from-registry 가 entry.elevated_temp 부재 시 부착; ID 기반 — 이름 매칭 없음). 출처: Ansys Granta MI datasheet (사용자 제공 PDF, 벡터 좌표 추출 — 23°C 앵커 검증). E-only 곡선 허용 (TempCurveChart 필드 옵션). | A3 Ni(2026-09-22): GRX-810 MET-0502/0503 — Nature 2023 Extended Data Table 1 (as-built·HIP, 21.1~1093.3°C) 표 전사(이미지 판독).",
 "by_id": {
  "POL-0034": {
   "elevated_temp": [
    {
     "temp": 25,
     "ys": 110,
     "uts": 110,
     "E": 3.6
    },
    {
     "temp": 100,
     "ys": 95,
     "uts": 95,
     "E": 3.4
    },
    {
     "temp": 150,
     "ys": 75,
     "uts": 75,
     "E": 3
    },
    {
     "temp": 200,
     "ys": 35,
     "uts": 35,
     "E": 1.5
    }
   ],
   "src": "Ultem 1010(PEI) 사출성형 고온 인장/모듈러스 곡선 — 핸드북 PEI injection-molded, RT→200°C (Tg≈217°C 근접 급강하). RT 110 MPa/3.6 GPa 는 ASTM 계열 측정 기준 — SABIC ISO 기준(105/3.2)과 시험법 차이 범위 내."
  },
  "MET-0239": {
   "elevated_temp": [
    {
     "temp": 25,
     "E": 212.6
    },
    {
     "temp": 50,
     "E": 211.7
    },
    {
     "temp": 150,
     "E": 207.5
    },
    {
     "temp": 300,
     "E": 196.9
    },
    {
     "temp": 450,
     "E": 181.4
    },
    {
     "temp": 600,
     "E": 161.4
    },
    {
     "temp": 750,
     "E": 136.3
    },
    {
     "temp": 850,
     "E": 125.6
    },
    {
     "temp": 1000,
     "E": 116.3
    },
    {
     "temp": 1150,
     "E": 106.1
    },
    {
     "temp": 1200,
     "E": 102.8
    }
   ],
   "src": "Ansys Granta MI — Carbon steel, AISI 1015, annealed (Materials Data for Simulation datasheet)"
  },
  "MET-1005": {
   "elevated_temp": [
    {
     "temp": 25,
     "E": 212.6
    },
    {
     "temp": 50,
     "E": 211.7
    },
    {
     "temp": 150,
     "E": 207.5
    },
    {
     "temp": 300,
     "E": 196.9
    },
    {
     "temp": 450,
     "E": 181.4
    },
    {
     "temp": 600,
     "E": 161.4
    },
    {
     "temp": 750,
     "E": 136.3
    },
    {
     "temp": 850,
     "E": 125.6
    },
    {
     "temp": 1000,
     "E": 116.3
    },
    {
     "temp": 1150,
     "E": 106.1
    },
    {
     "temp": 1200,
     "E": 102.8
    }
   ],
   "src": "Ansys Granta MI — Carbon steel, AISI 1015, normalized (Materials Data for Simulation datasheet)"
  },
  "MET-0245": {
   "elevated_temp": [
    {
     "temp": 25,
     "E": 212.6,
     "ys": 271
    },
    {
     "temp": 100,
     "E": 209.6,
     "ys": 255
    },
    {
     "temp": 200,
     "E": 204.4,
     "ys": 227
    },
    {
     "temp": 300,
     "E": 196.9,
     "ys": 203
    },
    {
     "temp": 450,
     "E": 181.4,
     "ys": 175
    },
    {
     "temp": 550,
     "E": 168.5,
     "ys": 141
    },
    {
     "temp": 650,
     "E": 153.5,
     "ys": 78
    },
    {
     "temp": 750,
     "E": 136.3
    },
    {
     "temp": 850,
     "E": 125.6
    },
    {
     "temp": 1000,
     "E": 116.3
    },
    {
     "temp": 1150,
     "E": 106.1
    },
    {
     "temp": 1200,
     "E": 102.8
    }
   ],
   "src": "Ansys Granta MI — Carbon steel, AISI 1020, annealed (Materials Data for Simulation datasheet)"
  },
  "MET-1007": {
   "elevated_temp": [
    {
     "temp": 25,
     "E": 212.6
    },
    {
     "temp": 50,
     "E": 211.7
    },
    {
     "temp": 150,
     "E": 207.5
    },
    {
     "temp": 300,
     "E": 196.9
    },
    {
     "temp": 450,
     "E": 181.4
    },
    {
     "temp": 600,
     "E": 161.4
    },
    {
     "temp": 750,
     "E": 136.3
    },
    {
     "temp": 850,
     "E": 125.6
    },
    {
     "temp": 1000,
     "E": 116.3
    },
    {
     "temp": 1150,
     "E": 106.1
    },
    {
     "temp": 1200,
     "E": 102.8
    }
   ],
   "src": "Ansys Granta MI — Carbon steel, AISI 1020, normalized (Materials Data for Simulation datasheet)"
  },
  "MET-1006": {
   "elevated_temp": [
    {
     "temp": 25,
     "E": 212.6
    },
    {
     "temp": 50,
     "E": 211.7
    },
    {
     "temp": 150,
     "E": 207.5
    },
    {
     "temp": 300,
     "E": 196.9
    },
    {
     "temp": 450,
     "E": 181.4
    },
    {
     "temp": 600,
     "E": 161.4
    },
    {
     "temp": 750,
     "E": 136.3
    },
    {
     "temp": 850,
     "E": 125.6
    },
    {
     "temp": 1000,
     "E": 116.3
    },
    {
     "temp": 1150,
     "E": 106.1
    },
    {
     "temp": 1200,
     "E": 102.8
    }
   ],
   "src": "Ansys Granta MI — Carbon steel, AISI 1020, as rolled (Materials Data for Simulation datasheet)"
  },
  "MET-0047": {
   "elevated_temp": [
    {
     "temp": 25,
     "E": 208.3
    },
    {
     "temp": 50,
     "E": 207.5
    },
    {
     "temp": 150,
     "E": 202.8
    },
    {
     "temp": 250,
     "E": 196.3
    },
    {
     "temp": 400,
     "E": 183.7
    },
    {
     "temp": 500,
     "E": 172
    },
    {
     "temp": 600,
     "E": 158.2
    },
    {
     "temp": 700,
     "E": 142.7
    },
    {
     "temp": 800,
     "E": 127.1
    },
    {
     "temp": 900,
     "E": 120.7
    },
    {
     "temp": 1000,
     "E": 114.1
    },
    {
     "temp": 1100,
     "E": 107.5
    },
    {
     "temp": 1200,
     "E": 100.8
    }
   ],
   "src": "Ansys Granta MI — Low alloy steel, AISI 6150, annealed (Materials Data for Simulation datasheet)"
  },
  "MET-0970": {
   "elevated_temp": [
    {
     "temp": 25,
     "E": 209.8
    },
    {
     "temp": 100,
     "E": 206.5
    },
    {
     "temp": 200,
     "E": 200.1
    },
    {
     "temp": 300,
     "E": 191.2
    },
    {
     "temp": 400,
     "E": 180
    }
   ],
   "src": "Ansys Granta MI — Tool steel, chromium alloy high carbon, AISI D2 (cold work) (Materials Data for Simulation datasheet)"
  },
  "MET-0969": {
   "elevated_temp": [
    {
     "temp": 25,
     "E": 209.8
    },
    {
     "temp": 100,
     "E": 206.5
    },
    {
     "temp": 200,
     "E": 200.1
    },
    {
     "temp": 300,
     "E": 191.2
    },
    {
     "temp": 400,
     "E": 180
    }
   ],
   "src": "Ansys Granta MI — Tool steel, chromium alloy high carbon, AISI D2 (cold work) (Materials Data for Simulation datasheet)"
  },
  "MET-0847": {
   "elevated_temp": [
    {
     "temp": 25,
     "E": 212.6,
     "ys": 249
    },
    {
     "temp": 100,
     "E": 209.5,
     "ys": 221
    },
    {
     "temp": 200,
     "E": 204,
     "ys": 200
    },
    {
     "temp": 300,
     "E": 196.6,
     "ys": 185
    },
    {
     "temp": 400,
     "E": 187.6,
     "ys": 170
    },
    {
     "temp": 500,
     "E": 175.6,
     "ys": 146
    },
    {
     "temp": 600,
     "E": 161.5,
     "ys": 109
    },
    {
     "temp": 700,
     "E": 145.7,
     "ys": 56
    },
    {
     "temp": 800,
     "E": 129.8
    },
    {
     "temp": 900,
     "E": 123.2
    },
    {
     "temp": 1000,
     "E": 116.4
    },
    {
     "temp": 1100,
     "E": 109.7
    },
    {
     "temp": 1200,
     "E": 102.9
    }
   ],
   "src": "Ansys Granta MI — Structural steel, ASTM A36 (Materials Data for Simulation datasheet)"
  },
  "MET-0849": {
   "elevated_temp": [
    {
     "temp": 25,
     "E": 212.6,
     "ys": 249
    },
    {
     "temp": 100,
     "E": 209.5,
     "ys": 221
    },
    {
     "temp": 200,
     "E": 204,
     "ys": 200
    },
    {
     "temp": 300,
     "E": 196.6,
     "ys": 185
    },
    {
     "temp": 400,
     "E": 187.6,
     "ys": 170
    },
    {
     "temp": 500,
     "E": 175.6,
     "ys": 146
    },
    {
     "temp": 600,
     "E": 161.5,
     "ys": 109
    },
    {
     "temp": 700,
     "E": 145.7,
     "ys": 56
    },
    {
     "temp": 800,
     "E": 129.8
    },
    {
     "temp": 900,
     "E": 123.2
    },
    {
     "temp": 1000,
     "E": 116.4
    },
    {
     "temp": 1100,
     "E": 109.7
    },
    {
     "temp": 1200,
     "E": 102.9
    }
   ],
   "src": "Ansys Granta MI — Structural steel, ASTM A36 (Materials Data for Simulation datasheet)"
  },
  "MET-0848": {
   "elevated_temp": [
    {
     "temp": 25,
     "E": 212.6,
     "ys": 249
    },
    {
     "temp": 100,
     "E": 209.5,
     "ys": 221
    },
    {
     "temp": 200,
     "E": 204,
     "ys": 200
    },
    {
     "temp": 300,
     "E": 196.6,
     "ys": 185
    },
    {
     "temp": 400,
     "E": 187.6,
     "ys": 170
    },
    {
     "temp": 500,
     "E": 175.6,
     "ys": 146
    },
    {
     "temp": 600,
     "E": 161.5,
     "ys": 109
    },
    {
     "temp": 700,
     "E": 145.7,
     "ys": 56
    },
    {
     "temp": 800,
     "E": 129.8
    },
    {
     "temp": 900,
     "E": 123.2
    },
    {
     "temp": 1000,
     "E": 116.4
    },
    {
     "temp": 1100,
     "E": 109.7
    },
    {
     "temp": 1200,
     "E": 102.9
    }
   ],
   "src": "Ansys Granta MI — Structural steel, ASTM A36 (Materials Data for Simulation datasheet)"
  },
  "MET-0829": {
   "elevated_temp": [
    {
     "temp": 25,
     "E": 200.5,
     "ys": 1031,
     "uts": 1219
    },
    {
     "temp": 150,
     "E": 191,
     "ys": 959,
     "uts": 1142
    },
    {
     "temp": 250,
     "E": 184.8,
     "ys": 913,
     "uts": 1083
    },
    {
     "temp": 350,
     "E": 180.8,
     "ys": 862,
     "uts": 1032
    },
    {
     "temp": 450,
     "E": 169.5,
     "ys": 670,
     "uts": 845
    },
    {
     "temp": 550,
     "E": 136.9,
     "ys": 387,
     "uts": 433
    }
   ],
   "src": "Ansys Granta MI — Stainless steel, semi-austenitic, 17-7PH, TH1050 (Materials Data for Simulation datasheet)"
  },
  "MET-0507": {
   "elevated_temp": [
    {
     "temp": 25,
     "E": 204.7,
     "ys": 359
    },
    {
     "temp": 100,
     "E": 200.6,
     "ys": 310
    },
    {
     "temp": 200,
     "E": 194.9,
     "ys": 268
    },
    {
     "temp": 300,
     "E": 189.4,
     "ys": 245
    },
    {
     "temp": 400,
     "E": 183.7,
     "ys": 228
    },
    {
     "temp": 550,
     "E": 175.2
    }
   ],
   "src": "Ansys Granta MI — Nickel-Mo-Cr alloy, HASTELLOY C-276 (Materials Data for Simulation datasheet)"
  },
  "MET-1011": {
   "elevated_temp": [
    {
     "temp": 25,
     "E": 186.7,
     "ys": 698
    },
    {
     "temp": 100,
     "E": 183.8,
     "ys": 718
    },
    {
     "temp": 200,
     "E": 180.4,
     "ys": 725
    },
    {
     "temp": 300,
     "E": 177,
     "ys": 702
    },
    {
     "temp": 400,
     "E": 173.3,
     "ys": 642
    },
    {
     "temp": 500,
     "E": 168.2,
     "ys": 571
    },
    {
     "temp": 600,
     "E": 161,
     "ys": 515
    },
    {
     "temp": 700,
     "E": 151.4,
     "ys": 319
    },
    {
     "temp": 800,
     "E": 138.1
    },
    {
     "temp": 850,
     "E": 130
    }
   ],
   "src": "Ansys Granta MI — Nickel-copper alloy, MONEL 400, hard (spring temper) (Materials Data for Simulation datasheet)"
  },
  "MET-0713": {
   "elevated_temp": [
    {
     "temp": 25,
     "E": 194.9,
     "ys": 258,
     "uts": 508
    },
    {
     "temp": 100,
     "E": 189,
     "ys": 216,
     "uts": 470
    },
    {
     "temp": 200,
     "E": 182.3,
     "ys": 172,
     "uts": 435
    },
    {
     "temp": 300,
     "E": 175.6,
     "ys": 143,
     "uts": 437
    },
    {
     "temp": 400,
     "E": 168.6,
     "ys": 126,
     "uts": 436
    },
    {
     "temp": 500,
     "E": 160.7,
     "ys": 118,
     "uts": 408
    },
    {
     "temp": 600,
     "E": 151.2,
     "ys": 114
    },
    {
     "temp": 700,
     "E": 140.7,
     "ys": 106
    },
    {
     "temp": 800,
     "E": 127.1,
     "ys": 92
    }
   ],
   "src": "Ansys Granta MI — Stainless steel, austenitic, AISI 304, annealed (Materials Data for Simulation datasheet)"
  },
  "MET-0717": {
   "elevated_temp": [
    {
     "temp": 25,
     "E": 194.9,
     "ys": 199
    },
    {
     "temp": 100,
     "E": 189,
     "ys": 171
    },
    {
     "temp": 200,
     "E": 182.3,
     "ys": 137
    },
    {
     "temp": 300,
     "E": 175.6,
     "ys": 127
    },
    {
     "temp": 400,
     "E": 168.6,
     "ys": 121
    },
    {
     "temp": 500,
     "E": 160.7,
     "ys": 113
    },
    {
     "temp": 600,
     "E": 151.2
    },
    {
     "temp": 700,
     "E": 140.7
    },
    {
     "temp": 800,
     "E": 127.1
    }
   ],
   "src": "Ansys Granta MI — Stainless steel, austenitic, AISI 304L, annealed (Materials Data for Simulation datasheet)"
  },
  "MET-0731": {
   "elevated_temp": [
    {
     "temp": 25,
     "E": 194.9,
     "ys": 259,
     "uts": 517
    },
    {
     "temp": 100,
     "E": 189,
     "ys": 239,
     "uts": 509
    },
    {
     "temp": 200,
     "E": 182.3,
     "ys": 215,
     "uts": 493
    },
    {
     "temp": 300,
     "E": 175.6,
     "ys": 192,
     "uts": 495
    },
    {
     "temp": 400,
     "E": 168.6,
     "ys": 168,
     "uts": 492
    },
    {
     "temp": 500,
     "E": 160.7,
     "ys": 148,
     "uts": 457
    },
    {
     "temp": 600,
     "E": 151.2,
     "ys": 138
    },
    {
     "temp": 700,
     "E": 140.7
    },
    {
     "temp": 800,
     "E": 127.1
    }
   ],
   "src": "Ansys Granta MI — Stainless steel, austenitic, AISI 316, annealed (Materials Data for Simulation datasheet)"
  },
  "MET-0738": {
   "elevated_temp": [
    {
     "temp": 25,
     "E": 194.9,
     "ys": 225,
     "uts": 538
    },
    {
     "temp": 100,
     "E": 189,
     "ys": 188,
     "uts": 451
    },
    {
     "temp": 200,
     "E": 182.3,
     "ys": 163,
     "uts": 400
    },
    {
     "temp": 300,
     "E": 175.6,
     "ys": 146,
     "uts": 391
    },
    {
     "temp": 400,
     "E": 168.6,
     "ys": 139,
     "uts": 389
    },
    {
     "temp": 500,
     "E": 160.7,
     "ys": 136,
     "uts": 377
    },
    {
     "temp": 600,
     "E": 151.2,
     "ys": 131,
     "uts": 341
    },
    {
     "temp": 700,
     "E": 140.7,
     "ys": 122,
     "uts": 273
    },
    {
     "temp": 800,
     "E": 127.1,
     "ys": 102,
     "uts": 191
    }
   ],
   "src": "Ansys Granta MI — Stainless steel, austenitic, AISI 316L, annealed (Materials Data for Simulation datasheet)"
  },
  "MET-0699": {
   "elevated_temp": [
    {
     "temp": 25,
     "E": 197.3,
     "ys": 292
    },
    {
     "temp": 100,
     "E": 191.2,
     "ys": 226
    },
    {
     "temp": 200,
     "E": 182.5,
     "ys": 182
    },
    {
     "temp": 300,
     "E": 174.1
    },
    {
     "temp": 400,
     "E": 165.3
    },
    {
     "temp": 550,
     "E": 152.3
    },
    {
     "temp": 650,
     "E": 144
    },
    {
     "temp": 800,
     "E": 131.2
    },
    {
     "temp": 900,
     "E": 122.6
    }
   ],
   "src": "Ansys Granta MI — Stainless steel, austenitic, AISI 316LN, annealed (Materials Data for Simulation datasheet)"
  },
  "MET-0727": {
   "elevated_temp": [
    {
     "temp": 25,
     "E": 194.9,
     "ys": 255,
     "uts": 515
    },
    {
     "temp": 100,
     "E": 189,
     "ys": 240,
     "uts": 498
    },
    {
     "temp": 200,
     "E": 182.3,
     "ys": 222,
     "uts": 476
    },
    {
     "temp": 300,
     "E": 175.6,
     "ys": 206,
     "uts": 479
    },
    {
     "temp": 400,
     "E": 168.6,
     "ys": 192,
     "uts": 473
    },
    {
     "temp": 500,
     "E": 160.7,
     "ys": 179,
     "uts": 438
    },
    {
     "temp": 600,
     "E": 151.2,
     "ys": 164
    },
    {
     "temp": 700,
     "E": 140.7,
     "ys": 149
    },
    {
     "temp": 800,
     "E": 127.1,
     "ys": 131
    },
    {
     "temp": 850,
     "ys": 121
    }
   ],
   "src": "Ansys Granta MI — Stainless steel, austenitic, AISI 310, annealed (Materials Data for Simulation datasheet)"
  },
  "MET-0780": {
   "elevated_temp": [
    {
     "temp": 25,
     "E": 212.5,
     "ys": 276
    },
    {
     "temp": 100,
     "E": 206.7,
     "ys": 274
    },
    {
     "temp": 200,
     "E": 198.8,
     "ys": 269
    },
    {
     "temp": 300,
     "E": 190,
     "ys": 261
    },
    {
     "temp": 400,
     "E": 180.2,
     "ys": 252
    },
    {
     "temp": 500,
     "E": 169,
     "ys": 237
    },
    {
     "temp": 600,
     "E": 156.7,
     "ys": 167
    },
    {
     "temp": 700,
     "E": 143.5,
     "ys": 83
    },
    {
     "temp": 900,
     "E": 114.2
    }
   ],
   "src": "Ansys Granta MI — Stainless steel, martensitic, AISI 410, annealed (Materials Data for Simulation datasheet)"
  },
  "MET-0811": {
   "elevated_temp": [
    {
     "temp": 25,
     "E": 212.5,
     "ys": 1005
    },
    {
     "temp": 100,
     "E": 206.7,
     "ys": 975
    },
    {
     "temp": 200,
     "E": 198.8,
     "ys": 924
    },
    {
     "temp": 300,
     "E": 190,
     "ys": 858
    },
    {
     "temp": 400,
     "E": 180.2,
     "ys": 779
    },
    {
     "temp": 500,
     "E": 169,
     "ys": 686
    },
    {
     "temp": 600,
     "E": 156.7,
     "ys": 435
    },
    {
     "temp": 700,
     "E": 143.5,
     "ys": 109
    },
    {
     "temp": 800,
     "E": 129.4,
     "ys": 85
    },
    {
     "temp": 900,
     "E": 114.2
    }
   ],
   "src": "Ansys Granta MI — Stainless steel, martensitic, AISI 410, hard temper (Materials Data for Simulation datasheet)"
  },
  "MET-0928": {
   "elevated_temp": [
    {
     "temp": 25,
     "E": 111.2,
     "ys": 851,
     "uts": 886
    },
    {
     "temp": 100,
     "E": 104,
     "ys": 743,
     "uts": 807
    },
    {
     "temp": 200,
     "E": 98.3,
     "ys": 609,
     "uts": 717
    },
    {
     "temp": 300,
     "E": 93,
     "ys": 538,
     "uts": 640
    },
    {
     "temp": 400,
     "E": 84,
     "ys": 500,
     "uts": 582
    },
    {
     "temp": 500,
     "E": 65.3,
     "ys": 421,
     "uts": 537
    },
    {
     "temp": 600,
     "E": 34.7
    }
   ],
   "src": "Ansys Granta MI — Titanium, alpha-beta alloy, Ti-6Al-4V, annealed (Materials Data for Simulation datasheet)"
  },
  "MET-0930": {
   "elevated_temp": [
    {
     "temp": 25,
     "E": 111.2,
     "ys": 825,
     "uts": 858
    },
    {
     "temp": 50,
     "E": 108.3,
     "ys": 792,
     "uts": 832
    },
    {
     "temp": 150,
     "E": 100.5,
     "ys": 656,
     "uts": 738
    },
    {
     "temp": 250,
     "E": 95.9,
     "ys": 549,
     "uts": 657
    },
    {
     "temp": 350,
     "E": 89.5,
     "ys": 506,
     "uts": 592
    },
    {
     "temp": 450,
     "E": 75.9,
     "ys": 463,
     "uts": 540
    },
    {
     "temp": 550,
     "E": 53.1,
     "ys": 353
    },
    {
     "temp": 600,
     "E": 34.7
    }
   ],
   "src": "Ansys Granta MI — Titanium, alpha-beta alloy, Ti-6Al-4V ELI, annealed (Materials Data for Simulation datasheet)"
  },
  "MET-0416": {
   "elevated_temp": [
    {
     "temp": 25,
     "uts": 411
    },
    {
     "temp": 50,
     "uts": 404
    },
    {
     "temp": 150,
     "uts": 371
    },
    {
     "temp": 250,
     "uts": 332
    },
    {
     "temp": 350,
     "uts": 293
    },
    {
     "temp": 450,
     "uts": 248
    },
    {
     "temp": 550,
     "uts": 199
    },
    {
     "temp": 650,
     "uts": 147
    },
    {
     "temp": 750,
     "uts": 91
    },
    {
     "temp": 800,
     "uts": 61
    }
   ],
   "src": "Ansys Granta MI — Copper-Cr-Zr alloy, C18100, wp (h.c. copper) (Materials Data for Simulation datasheet)"
  },
  "MET-0415": {
   "elevated_temp": [
    {
     "temp": 25,
     "E": 128.5,
     "uts": 510
    },
    {
     "temp": 100,
     "E": 125.4,
     "uts": 488
    },
    {
     "temp": 200,
     "E": 120.8,
     "uts": 446
    },
    {
     "temp": 300,
     "E": 115.3,
     "uts": 397
    },
    {
     "temp": 400,
     "E": 108.9,
     "uts": 339
    },
    {
     "temp": 500,
     "E": 101.8,
     "uts": 271
    },
    {
     "temp": 600,
     "E": 93.9,
     "uts": 193
    },
    {
     "temp": 700,
     "E": 84.9,
     "uts": 107
    },
    {
     "temp": 800,
     "uts": 11
    }
   ],
   "src": "Ansys Granta MI — Copper-Cr-Zr alloy, C18100, whp (h.c. copper) (Materials Data for Simulation datasheet)"
  },
  "MET-1012": {
   "elevated_temp": [
    {
     "temp": 25,
     "E": 196.2,
     "ys": 257,
     "uts": 602
    },
    {
     "temp": 100,
     "E": 191.7,
     "ys": 216,
     "uts": 529
    },
    {
     "temp": 200,
     "E": 184.6,
     "ys": 180,
     "uts": 479
    },
    {
     "temp": 300,
     "E": 176.5,
     "ys": 159,
     "uts": 461
    },
    {
     "temp": 400,
     "E": 168.5,
     "ys": 150,
     "uts": 455
    },
    {
     "temp": 500,
     "E": 160.6,
     "ys": 148,
     "uts": 446
    },
    {
     "temp": 600,
     "E": 153.1,
     "ys": 150,
     "uts": 409
    },
    {
     "temp": 700,
     "E": 147,
     "ys": 151,
     "uts": 331
    },
    {
     "temp": 800,
     "ys": 147,
     "uts": 192
    }
   ],
   "src": "Ansys Granta MI — Stainless steel, austenitic, 316FR, annealed (Materials Data for Simulation datasheet)"
  },
  "MET-0502": {
   "elevated_temp": [
    {
     "temp": 21.1,
     "ys": 641.2,
     "uts": 882.5
    },
    {
     "temp": 426.7,
     "ys": 527.4,
     "uts": 710.2
    },
    {
     "temp": 648.9,
     "ys": 479.2,
     "uts": 675.7
    },
    {
     "temp": 871.1,
     "ys": 249.6,
     "uts": 292.3
    },
    {
     "temp": 1093.3,
     "ys": 127.6,
     "uts": 128.9
    }
   ],
   "src": "Smith T.M. et al., 'A 3D printable alloy designed for extreme environments', Nature 617 (2023) 513–518 — Extended Data Table 1 (Overview of tensile results for As-built and HIP GRX-810) — As-built column (nature.com/articles/s41586-023-05893-0)"
  },
  "MET-0503": {
   "elevated_temp": [
    {
     "temp": 21.1,
     "ys": 515,
     "uts": 848.1
    },
    {
     "temp": 426.7,
     "ys": 410.2,
     "uts": 655
    },
    {
     "temp": 648.9,
     "ys": 368.9,
     "uts": 630.9
    },
    {
     "temp": 871.1,
     "ys": 206.2,
     "uts": 262.7
    },
    {
     "temp": 1000,
     "ys": 161.3,
     "uts": 164.1
    },
    {
     "temp": 1093.3,
     "ys": 115.8,
     "uts": 119.3
    }
   ],
   "src": "Smith T.M. et al., 'A 3D printable alloy designed for extreme environments', Nature 617 (2023) 513–518 — Extended Data Table 1 (Overview of tensile results for As-built and HIP GRX-810) — HIP column (nature.com/articles/s41586-023-05893-0)"
  }
 }
}

File: data/glossary-articles.json (part 1 of 7)
{
 "_note": "R227/E14/H4c — 기술용어 A4 상세 본문(SSOT). glossary.json(짧은 정의·인덱스)과 별개로 확장 term 만 수록. sections[].body 는 표준 교과서·핸드북 기반 사실검증 프로즈(클라이언트에서 용어·합금 자동링크됨). sections[].figure=glossary-figures.tsx 도표 id. 실제 사진은 추후 제공 시 sections[].photo(data URI)로 추가.",
 "version": 1,
 "articles": {
  "martensite": {
   "sections": [
    {
     "heading": "개요",
     "body": "마르텐사이트는 강을 급랭(Quenching, 담금질)할 때 생기는 대표적인 경화 조직이다. 이름은 강의 미세조직을 체계적으로 연구한 독일 야금학자 Adolf Martens(1850–1914)에서 유래했다. 오스테나이트를 충분히 빠르게 냉각하면 탄소가 확산으로 빠져나갈 시간이 없어, 확산 없이 격자만 협동적으로 전단되는 무확산 변태로 탄소가 과포화된 체심정방(BCT) 구조가 만들어진다. 그 결과 매우 단단하지만 그대로는 취성이 커서, 실제 부품에는 거의 항상 Tempering(뜨임)을 거쳐 인성을 회복시킨 뒤 사용한다."
    },
    {
     "heading": "형성 기구 — 무확산 전단변태",
     "figure": "martensite-lattice",
     "body": "면심입방(FCC) 오스테나이트에 고용돼 있던 탄소는 급랭 시 원래대로 배출되지 못하고 새 격자에 갇힌다. 이 과포화 탄소가 단위격자의 한 축(c축)을 늘려 입방정이 아닌 정방정(tetragonal)으로 왜곡시키며, 이 격자 변형이 전위 이동을 강하게 막아 높은 경도를 만든다. 변태는 특정 온도 Ms(martensite start)에서 시작해 Mf(finish)까지 진행되며, 시간이 아니라 온도에 의존한다. 탄소·합금원소가 많을수록 Ms 가 낮아져, 상온까지 냉각해도 변태가 끝나지 않은 잔류 오스테나이트가 남기 쉽다."
    },
    {
     "heading": "임계냉각속도와 Hardenability(경화능)",
     "figure": "ttt-curve",
     "body": "마르텐사이트를 얻으려면 냉각 곡선이 항온변태(TTT) C-곡선의 '코(nose)'를 피해 확산변태(펄라이트·베이나이트)를 건너뛰어야 한다. 이때 필요한 최소 속도가 임계냉각속도다. 크롬·몰리브데넘·망가니즈 같은 합금원소는 코를 오른쪽(느린 시간)으로 밀어 임계속도를 낮추므로, 느린 냉각으로도, 또 두꺼운 단면 중심까지도 마르텐사이트를 얻게 해 준다. 이 능력을 Hardenability라 하며, AISI AISI 4340 같은 저합금강이 대표적으로 우수하다."
    },
    {
     "heading": "조직과 성질",
     "figure": "martensite-morphology",
     "body": "마르텐사이트의 경도는 합금보다 탄소량이 지배한다. 약 0.6 %C 부근에서 최대 약 65 HRC 에 이르지만 그 이상에서는 잔류 오스테나이트 때문에 오히려 정체된다. 저탄소강에서는 가느다란 판상이 다발을 이루는 라스(lath) 마르텐사이트가, 고탄소강에서는 렌즈 모양 판상(plate) 마르텐사이트가 생기며 후자가 더 취성이 크다."
    },
    {
     "heading": "실무 — Tempering과 대표 재료",
     "body": "Quenching 상태(as-quenched)의 마르텐사이트는 내부응력과 취성이 커서 반드시 Tempering으로 조절한다. Tempering 온도로 경도와 인성의 균형을 맞추며, 공구강·AISI 4340·마레이징강·석출경화형 스테인리스강(17-4 PH) 등 고강도 강의 강화 원리가 바로 마르텐사이트(+후속 석출·Aging(시효))다."
    },
    {
     "heading": "정량 감각 — 탄소가 경도를, 합금이 깊이를",
     "body": "Quenching 직후(as-quenched) 마르텐사이트의 최고 경도는 거의 탄소량만의 함수다. 합금원소는 경도를 올리는 게 아니라 '두꺼운 단면 속까지' 그 경도가 나오게 한다(Hardenability) — 표의 값은 완전 마르텐사이트 기준 개략치다.",
     "table": {
      "headers": [
       "C (%)",
       "최고 경도(HRC, 개략)",
       "대표 강"
      ],
      "rows": [
       [
        "0.1",
        "~38 — 표면경화용 심부",
        "AISI 1010·8620 심부"
       ],
       [
        "0.3",
        "~50",
        "AISI 1030·4130"
       ],
       [
        "0.45",
        "~58",
        "AISI 1045·4340"
       ],
       [
        "0.6+",
        "63~65 (정체 시작)",
        "AISI 1060·5160·[[aisi-52100-bearing|52100]]"
       ],
       [
        "0.8+",
        "65 부근 — 잔류 γ 로 오히려 하락 가능",
        "AISI 1080·공구강"
       ]
      ]
     }
    },
    {
     "heading": "Ms·Mf — 변태의 온도 창",
     "body": "마르텐사이트 변태는 Ms(시작)에서 시작해 Mf(종료)에서 끝나고, 이 창은 조성이 정한다 — 탄소·합금원소가 늘수록 둘 다 내려간다(경험식: Ms[°C] ≈ 539 − 423C − 30.4Mn − 17.7Ni − 12.1Cr − 7.5Mo, Andrews). 실무 함의 셋:\n① 고탄소·고합금강은 Mf 가 상온 아래 → 잔류 오스테나이트가 남는다(Sub-zero 처리의 이유).\n② Ms 가 낮을수록 변태 응력이 저온에서 걸려 Quenching 균열 위험이 커진다 — Martempering 이 Ms 직상에서 온도를 고르게 하는 이유.\n③ 용접 HAZ 의 냉균열 민감도도 결국 이 창과 Hardenability의 문제다."
    },
    {
     "heading": "주의점",
     "body": "① 급랭이 심하면 열·변태 응력으로 Quenching 균열(quench crack)이나 변형이 생긴다 — Martempering 등으로 완화한다.\n② 잔류 오스테나이트는 치수 불안정·경도 저하를 유발해 Sub-zero 처리로 줄인다.\n③ Tempering 없이 방치하면 지연파괴 위험이 있다."
    }
   ],
   "refs": [
    "ASM Handbook Vol.4 (Heat Treating)",
    "Callister, Materials Science & Engineering",
    "G. Krauss, Steels: Processing, Structure, and Performance (ASM)"
   ],
   "example_materials": [
    {
     "label": "17-4 PH (석출경화 SS, H900)",
     "id": "R_0009_0"
    },
    {
     "label": "D2 냉간공구강",
     "id": "G_0315"
    },
    {
     "label": "H13 열간공구강",
     "id": "R_0008_0"
    },
    {
     "label": "AISI 4340 (Q+T 550°C)",
     "id": "R_0278_1"
    },
    {
     "label": "Maraging 300 (Aged)",
     "id": "C_0075"
    }
   ]
  },
  "austenite": {
   "sections": [
    {
     "heading": "개요",
     "body": "오스테나이트는 철의 면심입방(FCC) 상(γ)으로, 영국 야금학자 W. C. Roberts-Austen 의 이름에서 왔다. 탄소강에서는 A3/Acm 이상 고온에서만 존재하는 고온상이지만, 니켈·망가니즈·질소를 충분히 넣으면 상온에서도 안정해 오스테나이트계 스테인리스강(AISI 304·[[aisi-316|316]])처럼 상온 조직이 된다."
    },
    {
     "heading": "결정구조와 탄소 고용도",
     "figure": "fcc-bcc",
     "body": "FCC 구조는 원자 충전율이 높고 격자 사이 빈틈(팔면체 자리)이 커서, 침입형 탄소를 많이 녹인다. 오스테나이트의 탄소 고용도는 1147 °C 에서 최대 약 2.1 %에 이르러, 페라이트(BCC)의 약 0.02 %와 극명하게 대비된다. 이 큰 고용도 차이가 냉각 시 시멘타이트 석출·공석변태의 구동력이 된다. 오스테나이트는 비자성이라는 점도 페라이트·마르텐사이트와 구별된다."
    },
    {
     "heading": "성질과 냉각 조직",
     "figure": "austenite-micro",
     "body": "오스테나이트는 연성과 인성이 우수하고 저온에서도 취성 천이(DBTT)가 없어 극저온용으로 적합하다. 가공경화 지수가 커서 냉간가공으로 크게 강해지며, 이 특성을 극대화한 것이 TWIP·TRIP 강이다. 다만 항복강도 자체는 낮은 편이다."
    },
    {
     "heading": "실무 — 대표 재료와 활용",
     "body": "상온 오스테나이트의 대표는 AISI 304·[[aisi-316|316]] 스테인리스강으로, 우수한 내식성·성형성·용접성·비자성으로 가장 널리 쓰인다. 담금질강에서는 변태되지 못하고 남은 잔류 오스테나이트가 치수·경도에 영향을 주며, 반대로 이를 의도적으로 활용해 TRIP 효과로 인성을 높이기도 한다."
    },
    {
     "heading": "정량 비교 — γ 와 α 는 얼마나 다른가",
     "body": "같은 철인데 결정구조 하나로 성질이 갈린다. 이 대비가 강 열처리의 에너지원이다.",
     "table": {
      "headers": [
       "성질",
       "오스테나이트 (γ, FCC)",
       "페라이트 (α, BCC)"
      ],
      "rows": [
       [
        "탄소 고용도",
        "최대 ~2.1% (1147 °C)",
        "최대 ~0.02% (727 °C)"
       ],
       [
        "자성",
        "비자성(상자성)",
        "강자성"
       ],
       [
        "연성·인성",
        "우수 — 저온 천이 없음",
        "양호하나 DBTT 존재"
       ],
       [
        "열팽창(CTE)",
        "~17 ppm/K (오스테나이트계 SS)",
        "~12 ppm/K"
       ],
       [
        "열전도",
        "낮음 (~16 W/mK, [[aisi-304|304]])",
        "높음 (~50 W/mK, 탄소강)"
       ],
       [
        "가공경화",
        "빠름(낮은 적층결함에너지)",
        "보통"
       ]
      ]
     }
    },
    {
     "heading": "상온 오스테나이트를 만드는 법 — Ni 당량의 개념",
     "body": "탄소강의 γ 는 고온 한정이지만, 오스테나이트 안정화 원소(Ni·Mn·C·N·Cu)를 충분히 넣으면 상온까지 살아남는다. 용접 야금에서는 이를 Ni 당량(오스테나이트化 능력)과 Cr 당량(페라이트化 능력)의 좌표로 요약한다 — 쉐플러(Schaeffler) 다이어그램이 그 지도이며, AISI 304(18Cr-8Ni)는 정확히 오스테나이트 영역에 앉도록 설계된 조성이다. Mn·N 으로 Ni 를 대체한 200계, N 를 강화에 쓰는 질소강도 같은 원리의 변주다."
    },
    {
     "heading": "주의점",
     "body": "① 오스테나이트계 SS 는 500–800 °C 에서 입계에 크로뮴 탄화물이 석출하는 Sensitization(예민화)으로 입계부식에 취약해질 수 있다(저탄소 L 등급·안정화강으로 방지).\n② 염화물 환경에서 응력부식균열에 민감하다.\n③ 비자성이 요구되는 용도에서는 냉간가공에 의한 변형유기 마르텐사이트로 약한 자성이 생길 수 있어 주의한다."
    }
   ],
   "refs": [
    "ASM Handbook Vol.1",
    "Reed-Hill, Physical Metallurgy Principles",
    "ASM Handbook Vol.13 (Corrosion)"
   ],
   "example_materials": [
    {
     "label": "AISI 304 (상온 오스테나이트)",
     "id": "G_0191"
    },
    {
     "label": "AISI 316 (Mo 첨가)",
     "id": "G_0209"
    }
   ]
  },
  "quenching": {
   "sections": [
    {
     "heading": "개요",
     "body": "Quenching(소입)은 오스테나이트화한 강을 임계냉각속도 이상으로 급랭해 마르텐사이트를 형성, 경화시키는 열처리다. 냉각 속도와 균일성이 결과 조직과 잔류응력을 좌우하므로, 재료의 Hardenability(경화능)와 부품 두께에 맞춰 냉각 매질과 방식을 고른다."
    },
    {
     "heading": "냉각 매질과 속도",
     "figure": "ttt-curve",
     "body": "냉각 능력은 대체로 소금물 > 물 > 기름 > 공랭·가스 순으로 강하다. 강할수록 마르텐사이트 확보에는 유리하지만 열·변태 응력이 커져 균열·변형 위험도 높아진다. 따라서 Hardenability가 좋은 저합금강은 더 온화한 기름·가스 냉각으로도 충분히 경화되어 변형을 줄일 수 있다. 급랭 시 표면과 중심의 냉각 속도 차이 때문에 큰 부품은 중심이 덜 경화되는 질량효과(mass effect)가 나타난다."
    },
    {
     "heading": "변형·균열을 줄이는 방법",
     "body": "Martempering(마르퀜칭)은 Ms 부근에서 잠시 유지해 부품 전체의 온도를 고르게 한 뒤 서랭하여 변태 응력을 낮춘다. Austempering(오스템퍼링)은 아예 베이나이트로 변태시켜 균열 위험을 크게 줄이면서 인성을 확보한다. 설계에서는 급격한 단면 변화·날카로운 모서리를 피하는 것이 균열 예방에 중요하다."
    },
    {
     "heading": "실무와 주의점",
     "body": "Quenching(담금질) 직후의 조직은 취성이 크고 내부응력이 높으므로 지체 없이 Tempering(뜨임)을 이어 간다. 잔류 오스테나이트가 많이 남는 고탄소·고합금강은 Sub-zero(서브제로) 처리로 추가 변태시킨다. 산세·전기도금 등으로 수소가 유입되면 고강도 담금질강은 수소취화에 취약하므로 베이킹으로 수소를 제거한다."
    },
    {
     "heading": "냉각 매질의 정량 비교",
     "body": "매질의 냉각능은 H-계수(quench severity)로 정량화한다 — 클수록 격렬하다. '필요한 만큼만 격렬하게'가 원칙: Hardenability가 좋은 강일수록 순한 매질로 같은 결과를 얻고 변형을 줄인다.",
     "table": {
      "headers": [
       "매질",
       "H-계수(개략)",
       "성격·용도"
      ],
      "rows": [
       [
        "소금물(brine)",
        "2~5",
        "가장 격렬 — 저탄소·형상 단순물 한정, 균열 위험 최대"
       ],
       [
        "물(교반)",
        "1~1.5",
        "탄소강 표준 — 증기막 불안정 주의"
       ],
       [
        "폴리머 수용액",
        "0.2~1 (농도로 조절)",
        "물-기름 사이를 연속 조절 — 현대 열처리의 주력"
       ],
       [
        "기름",
        "0.25~0.3",
        "합금강 표준 — 변형·균열 완화"
       ],
       [
        "가스(N₂·He 고압)",
        "0.1~0.3",
        "진공로 — 청정·변형 최소, Hardenability 좋은 강 전용"
       ],
       [
        "공랭",
        "~0.03",
        "공랭 경화강(A2·마레이징)만"
       ]
      ]
     }
    },
    {
     "heading": "질량효과 — 표면과 중심은 다른 열처리를 받는다",
     "body": "같은 매질이라도 두꺼운 부품의 중심은 표면보다 훨씬 천천히 식는다(질량효과). 그래서 '이 강이 물담금질로 굳는가'는 반쪽 질문이고, '이 지름에서 중심까지 굳는가'가 온전한 질문이다 — Jominy 단면 Hardenability 시험과 임계지름(ideal critical diameter) 개념이 그 답을 준다. AISI 1045 는 물로도 ~25 mm 가 한계지만 AISI 4340 은 기름으로 100 mm 급 중심까지 경화된다. 도면의 '경화 깊이' 요구를 보면 강종과 매질이 거의 자동으로 정해지는 이유다."
    }
   ],
   "refs": [
    "ASM Handbook Vol.4 (Heat Treating)",
    "Totten (ed.), Steel Heat Treatment Handbook"
   ],
   "example_materials": [
    {
     "label": "AISI 52100 (through-hardening 표준)",
     "id": "R_0107"
    },
    {
     "label": "D2 공구강 (공랭 경화)",
     "id": "G_0315"
    }
   ]
  },
  "tempering": {
   "sections": [
    {
     "heading": "개요",
     "figure": "tempering-curve",
     "body": "Tempering(소려)은 Quenching(담금질)한 강을 A1(약 727 °C) 이하로 재가열·유지해 마르텐사이트의 과도한 경도·취성과 내부응력을 낮추고 인성을 회복시키는 처리다. 온도가 높을수록 경도는 내려가고 인성은 올라가므로, 부품이 요구하는 강도-인성 균형에 맞춰 Tempering(뜨임) 온도를 정한다."
    },
    {
     "heading": "Tempering 단계",
     "body": "가열 온도에 따라 조직이 순차적으로 변한다. 저온(약 100–250 °C)에서는 과포화 탄소가 미세한 전이탄화물(ε-carbide)로 석출하며 내부응력이 풀린다. 중온에서는 잔류 오스테나이트가 분해되고, 고온(약 400 °C 이상)에서는 시멘타이트(Fe₃C)가 조대화하면서 경도가 크게 떨어지고 연성·인성이 회복된다."
    },
    {
     "heading": "이차경화",
     "body": "몰리브데넘·바나듐·텅스텐·크로뮴을 함유한 공구강·고속도강에서는 약 500–600 °C 에서 미세한 합금탄화물이 석출하며 오히려 경도가 다시 올라가는 이차경화가 나타난다. 고속도강이 절삭 중 발생하는 고온에서도 경도를 유지(Red hardness, 적열경도)하는 원리가 바로 이것이다."
    },
    {
     "heading": "온도대별로 일어나는 일",
     "body": "Tempering 은 하나의 반응이 아니라 온도별 연속 단계다 — 목표 성질에 맞는 창을 고르는 것이 설계다.",
     "table": {
      "headers": [
       "온도대(°C)",
       "일어나는 일",
       "결과·용도"
      ],
      "rows": [
       [
        "150~200",
        "ε-탄화물 석출·응력 완화",
        "최고 경도 유지 — 공구·베어링·침탄품"
       ],
       [
        "250~400",
        "잔류 γ 분해·시멘타이트 시작",
        "⚠ 뜨임취성 1구간(TME) — 대개 회피"
       ],
       [
        "400~500",
        "시멘타이트 성장",
        "스프링 경도역"
       ],
       [
        "500~650",
        "탄화물 구상화·회복",
        "조질(Q+T) 표준 — 강도·인성 균형"
       ],
       [
        "500~600 (합금강)",
        "합금탄화물 2차 석출",
        "2차경화 — 공구강·HSS·P91 은 여기서 다시 굳는다"
       ]
      ]
     }
    },
    {
     "heading": "두 개의 뜨임취성 — 피해 가는 법",
     "body": "① 1구간(TME, ~250~400 °C): 시멘타이트가 판상으로 석출하며 인성이 골짜기를 그린다 — 이 창을 목표로 잡지 않는 것이 원칙.\n② 2구간(가역 뜨임취성, ~450~600 °C 서랭): P·Sb 등 불순물이 입계에 몰려 취화된다. Mo 0.5% 가 억제하고, 이 온도역을 빠르게 통과(급랭)하면 피할 수 있으며 재가열로 회복도 된다 — 대형 로터·후판 PWHT 사양서에 냉각속도 조항이 붙는 이유다."
    },
    {
     "heading": "주의점 — 뜨임취성",
     "body": "일부 강은 특정 온도역에서 오히려 인성이 떨어지는 뜨임취성이 있다. 약 250–400 °C 의 1종 뜨임취성은 그 구간을 피해 Tempering하여 방지하고, 약 450–600 °C 에서 서랭 시 인·안티모니 등 불순물이 입계에 편석해 생기는 2종(가역) 뜨임취성은 몰리브데넘 첨가와 그 구간의 빠른 냉각으로 억제한다."
    }
   ],
   "refs": [
    "ASM Handbook Vol.4 (Heat Treating)",
    "G. Krauss, Steels: Processing, Structure, and Performance (ASM)"
   ],
   "example_materials": [
    {
     "label": "AISI 4340 Q+T 550°C (조질)",
     "id": "R_0278_1"
    },
    {
     "label": "H13 (2차경화 Tempering)",
     "id": "R_0008_0"
    }
   ]
  },
  "toughness": {
   "sections": [
    {
     "heading": "개요",
     "figure": "stress-strain",
     "body": "인성은 재료가 파괴될 때까지 흡수하는 에너지를 말한다. 강도(변형에 저항하는 힘)와 연성(변형할 수 있는 능력)을 함께 담은 개념으로, 응력-변형 곡선 아래의 넓이가 인성에 해당한다. 강도만 높고 연성이 없으면 곡선이 좁아 인성이 낮고, 강도가 낮아도 연성이 크면 넓은 면적으로 인성이 높을 수 있다."
    },
    {
     "heading": "강도와 인성의 상충",
     "body": "일반적으로 재료를 강하게 만들수록 인성은 떨어지는 경향이 있다. 예컨대 Quenching(담금질)으로 경도를 극대화한 강은 취성이 커 그대로는 쓰기 어렵고, Tempering(뜨임)으로 강도를 조금 낮추는 대신 인성을 회복시켜 균형을 맞춘다. 좋은 구조재는 '충분한 강도 + 충분한 인성'의 절충점에 있다."
    },
    {
     "heading": "온도 의존성과 취성 파괴",
     "figure": "dbtt-curve",
     "body": "인성은 온도에 민감하다. 체심입방(BCC) 강은 어떤 온도(연성–취성 천이온도, DBTT) 아래에서 인성이 급격히 떨어져 경고 없이 취성 파괴할 수 있다. 반면 면심입방(FCC)인 오스테나이트계 스테인리스강·알루미늄은 저온에서도 인성을 유지해 극저온용으로 쓰인다. 실제 저온 취성 파괴 사고(리버티선·타이타닉 강판)가 이 개념의 중요성을 보여 준다."
    },
    {
     "heading": "실무 — 측정과 활용",
     "body": "인성은 샤르피 충격시험(흡수에너지)이나 파괴역학의 파괴인성 K_IC 로 정량화한다. 압력용기·교량·선박·항공 구조처럼 균열·충격·저온이 관여하는 부품에서 인성은 강도만큼 중요한 설계 기준이며, 노치·용접부·급격한 단면 변화는 국부적으로 인성을 떨어뜨리므로 설계에서 완화한다."
    },
    {
     "heading": "측정의 두 얼굴 — 샤르피와 K_IC",
     "body": "인성은 한 숫자가 아니다.\n① 샤르피 충격시험(J) — 노치 시편을 해머로 부수는 값싸고 빠른 '품질 관리' 지표. 온도별로 찍으면 DBTT 곡선이 나온다. 절대 설계값은 아니다.\n② 파괴인성 K_IC (MPa√m) — 균열이 있는 부품의 정량 설계값. 임계 결함 크기 계산에 직접 들어간다.\n둘은 상관관계(경험식)로 이어지지만 환산은 근사다 — 규격이 요구하는 쪽을 정확히 확인해야 한다."
    },
    {
     "heading": "강도-인성 트레이드오프 — 재료 선택의 영원한 저울",
     "body": "같은 합금 안에서 강도를 올리면(더 낮은 Tempering·더 강한 Aging(시효)) 인성은 대개 내려간다 — AISI 4340 을 σy 1500 으로 쓰면 K_IC 가 절반이 되는 식이다. 이 저울을 밀어 올린 것이 야금의 역사다: 결정립 미세화(둘 다 상승)·청정강(개재물 제거)·마레이징(C-free 마르텐사이트)·ausforming. 설계 관점의 실무 원칙: '필요한 강도의 최저선'을 잡는 것이 인성·수소취성·피로 모두에 이롭다."
    }
   ],
   "refs": [
    "Callister, Materials Science & Engineering",
    "ASM Handbook Vol.8 (Mechanical Testing)",
    "ASM Handbook Vol.19 (Fatigue & Fracture)"
   ],
   "example_materials": [
    {
     "label": "ADI Grade 900 (강도+인성)",
     "id": "R_0472"
    },
    {
     "label": "AISI 4340 Q+T (조질 인성)",
     "id": "R_0278_1"
    }
   ]
  },
  "fatigue": {
   "sections": [
    {
     "heading": "개요",
     "body": "피로는 항복강도보다 낮은 응력이라도 반복적으로 작용하면 균열이 생겨 성장하다가 파괴에 이르는 현상이다. 정적으로는 안전한 응력에서도 일어나기 때문에, 회전축·기어·항공기 구조·용수철 등 반복하중을 받는 부품 파손의 큰 비중을 차지한다."
    },
    {
     "heading": "피로 파괴의 과정",
     "body": "피로 파괴는 대개 ① 표면의 응력집중부에서 균열이 발생하고 ② 반복하중마다 조금씩 성장하며(파단면에 비치마크가 남는다)\n③ 남은 단면이 하중을 못 견디는 순간 최종 파단하는 3단계로 진행된다. 소성변형이 거의 없이 갑자기 끊어지는 것처럼 보이는 것이 특징이자 위험이다."
    },
    {
     "heading": "S-N 곡선과 피로한도",
     "figure": "sn-curve",
     "body": "응력진폭과 파단 반복수의 관계를 나타낸 것이 S-N 곡선이다. 강(BCC)은 어떤 응력진폭 아래에서는 사실상 무한 수명을 갖는 피로한도가 뚜렷하지만, 알루미늄·구리 등은 뚜렷한 한도가 없어 반복수가 늘수록 계속 낮은 응력에서도 파괴된다. 따라서 알루미늄 부품은 목표 수명에 맞춘 피로강도로 설계한다."
    },
    {
     "heading": "영향 인자와 대책",
     "body": "피로수명은 표면 상태에 매우 민감하다. 거친 표면·기계가공 자국·노치는 균열 발생을 앞당기고, 반대로 표면을 매끄럽게 하거나 숏피닝·Carburizing(침탄)·Nitriding(질화)으로 표면에 압축 잔류응력을 넣으면 수명이 크게 늘어난다. 부식·고온·평균응력(인장)도 피로를 악화시킨다. 설계에서는 노치를 완만하게 하고 응력집중을 낮추는 것이 핵심이다."
    },
    {
     "heading": "평균응력의 무게 — Goodman 의 감각",
     "body": "S-N 곡선은 대개 완전 교번(평균응력 0) 기준이다. 실제 부품처럼 인장 평균응력이 얹히면 허용 진폭이 줄어든다 — Goodman 관계(σa/σe + σm/σuts = 1)가 그 보정이다. 볼트 예압·잔류 인장응력·조립 응력이 피로 수명을 갉아먹는 이유이며, 반대로 쇼트피닝의 압축 잔류응력은 '음의 평균응력'으로 수명을 벌어 준다."
    },
    {
     "heading": "발생과 전파 — 피로 수명의 두 장(章)",
     "body": "피로 수명 = 균열 발생(initiation) + 전파(propagation).\n① 발생이 지배하는 세계(고주기·매끈한 부품): 표면 상태·잔류응력·응력집중이 전부다 — 수명의 90%가 '첫 균열 만들기'에 쓰인다.\n② 전파가 지배하는 세계(용접 구조·결함 내재): 균열은 이미 있다고 보고 da/dN = C·ΔK^m (Paris 법칙)으로 성장을 계산, 검사 주기를 정한다(손상허용 설계). 용접부·AM as-built 가 후자로 취급되는 이유는 결함이 '이미 있는' 상태에서 출발하기 때문이다.",
     "figure": "fractography-plate"
    }
   ],
   "refs": [
    "Shigley, Mechanical Engineering Design",
    "ASM Handbook Vol.19 (Fatigue & Fracture)"
   ],
   "example_materials": [
    {
     "label": "AISI 52100 (구름접촉 피로)",
     "id": "R_0107"
    },
    {
     "label": "Ti-6Al-4V AM+HIP (피로 회복)",
     "id": "C_0008"
    }
   ]
  },
  "creep": {
   "sections": [
    {
     "heading": "개요",
     "body": "크리프는 융점의 약 0.4배 이상 고온에서, 항복강도보다 낮은 일정 응력이 걸려도 시간이 지남에 따라 서서히 변형이 누적되는 현상이다. 가스터빈 블레이드·보일러 튜브·엔진 부품처럼 고온에서 장시간 하중을 받는 부품의 수명을 지배한다."
    },
    {
     "heading": "크리프의 3단계",
     "figure": "creep-curve",
     "body": "일정 응력·온도에서 시간에 따른 변형은 세 단계로 나타난다. 1차(감속) 단계에서는 가공경화로 변형속도가 점점 줄고, 2차(정상) 단계에서는 가공경화와 회복이 균형을 이뤄 최소·일정 속도로 진행되며, 3차(가속) 단계에서는 내부 기공·네킹이 커지며 변형이 급격히 빨라져 파단한다. 설계 수명은 대개 2차 단계의 최소 크리프속도로 평가한다."
    },
    {
     "heading": "온도·응력 의존과 수명 예측",
     "body": "크리프속도와 파단시간은 온도와 응력이 조금만 올라도 급격히 나빠진다. 서로 다른 온도·시간 조건의 수명을 하나로 묶어 비교하기 위해 라슨-밀러 파라미터(LMP) 같은 시간-온도 파라미터를 쓴다. 재료 선정에서는 목표 온도·응력·수명에서의 크리프·파단 데이터가 핵심 근거가 된다."
    },
    {
     "heading": "실무 — 내크리프 재료",
     "body": "크리프에 강한 재료는 고온에서도 안정한 미세조직을 갖는다. 니켈기 초합금(Inconel 718·625, Waspaloy 등)은 γ′·γ″ 석출물과 고용강화로, 산화물 분산강화(ODS) 합금은 고온에서 녹지 않는 미세 산화물로 크리프를 억제한다. 결정립을 키우거나 단결정으로 만들어 입계 크리프를 줄이는 방법도 쓰인다(터빈 블레이드)."
    },
    {
     "heading": "Larson-Miller — 시간과 온도를 바꿔치기하는 자",
     "body": "10만 시간 시험을 정말 10만 시간 할 수는 없다. LMP = T(K)·(20 + log t) 가 온도와 시간을 하나의 매개변수로 묶어 — 높은 온도의 짧은 시험으로 낮은 온도의 긴 수명을 외삽하게 해 준다. 보일러·터빈 재료의 '10⁵ h 크리프 파단강도' 데이터는 대부분 이렇게 만들어진다. 단, 외삽 구간에서 조직이 변하면(탄화물 조대화·σ상) 예측이 무너진다 — 장수명 설계가 조직 안정성에 집착하는 이유."
    },
    {
     "heading": "합금설계의 관점 — 크리프를 늦추는 4가지 수단",
     "body": "① 기지 융점을 높인다 — 크리프는 대략 0.4Tm 부터 깨어난다(초합금·refractory 의 존재 이유).\n② 확산을 늦춘다 — Mo·W 같은 무거운 원소의 고용.\n③ 전위·입계를 붙잡는다 — 조대화가 느린 석출물(γ′·VC·NbC)과 입계 탄화물.\n④ 입계 자체를 없앤다 — 방향성 응고·단결정 블레이드(입계 슬라이딩 원천 제거).\nP91→P92(W 추가)·초합금의 세대 교체가 전부 이 네 축 위의 이동이다."
    }
   ],
   "refs": [
    "ASM Handbook Vol.19 (Fatigue & Fracture)",
    "Ashby, Materials Selection in Mechanical Design",
    "ECCC Creep Data Sheets"
   ],
   "example_materials": [
    {
     "label": "Grade 91 (P91 크리프강)",
     "id": "R_0330_0"
    },
    {
     "label": "Inconel 718 (고온 유지)",
     "id": "R_0000_0"
    }
   ],
   "cta": {
    "label": "Larson-Miller(크리프) 계산기로 실습하기",
    "href": "/tools?calc=lmp"
   }
  },
  "aging": {
   "sections": [
    {
     "heading": "개요",
     "figure": "aging-curve",
     "body": "Aging(시효)은 Solution treatment(용체화)·급랭으로 만든 과포화 고용체를 적절한 온도에서 유지해, 미세한 2차상 석출물을 형성시켜 강도를 높이는 처리다. 상온에서 진행되면 자연시효, 일정 온도로 가열하면 인공시효라 한다. 석출경화형 알루미늄(AA 2024·[[aa-7075|7075]])·석출경화 스테인리스강(17-4 PH)·니켈기 초합금(Inconel 718)의 강화 핵심 단계다."
    },
    {
     "heading": "시효경화의 진행",
     "figure": "gp-zones",
     "body": "Aging 초기에는 용질 원자가 모여 아주 작은 GP존·전이 석출물을 만들며, 이들이 전위 이동을 방해해 경도가 오른다. 특정 시간에 강도가 최대가 되는 지점이 최고경도(peak aging)이며, 그보다 오래 유지하면 석출물이 조대화하고 정합성이 깨져 오히려 강도가 떨어지는 과시효(overaging)가 된다. 온도가 높을수록 최고경도에 빨리 도달하지만 최고값 자체는 낮아지는 경향이 있다."
    },
    {
     "heading": "실무 — 조건 선택",
     "body": "부품은 보통 최고경도 부근이나, 인성·치수안정성·응력부식 저항을 고려해 약간 과시효(예 17-4 PH 의 H1075·H1150) 쪽으로 조절한다. 자연시효 합금(일부 2xxx Al)은 급랭 후 상온 방치만으로도 강해지므로, 성형은 급랭 직후 무른 상태에서 하고 이후 Aging으로 강도를 얻는 공정 순서를 쓴다."
    },
    {
     "heading": "자연 vs 인공 — 두 개의 Aging",
     "body": "같은 석출을 상온에 맡기느냐(자연) 오븐에 맡기느냐(인공)의 차이가 성질의 갈림길이 된다 — 항공 리벳을 냉동 보관했다가 박는 고전적 관행(자연시효를 늦춰 연질 상태로 시공)이 이 표에서 나온다.",
     "table": {
      "headers": [
       "구분",
       "자연시효 (natural, T3/T4)",
       "인공시효 (artificial, T6/T7)"
      ],
      "rows": [
       [
        "온도·시간",
        "상온 · 수일~수주",
        "120~200 °C · 수 시간~수십 시간"
       ],
       [
        "석출물",
        "GP존 위주 — 미세·정합",
        "중간상까지 성장 — peak 강도"
       ],
       [
        "성격",
        "연성·인성 유리, 강도 낮음",
        "강도 최고(T6)·과시효(T7)로 SCC 보정"
       ],
       [
        "대표",
        "AA 2024-T3 (항공 인장재)",
        "AA 6061-T6·7075-T6"
       ]
      ]
     }
    },
    {
     "heading": "다단 Aging — 718 이 두 번 굽는 이유",
     "body": "Inconel 718 의 표준 STA 는 720 °C/8h → 노냉 → 620 °C/8h 의 2단이다. 1단이 γ″ 를 핵생성시키고 2단이 낮은 온도에서 미세하게 키운다 — 한 번에 구우면 놓치는 크기·분포의 최적점을 계단으로 잡는 것. 7xxx 알루미늄의 T73(과시효 2단)도 같은 발상으로, 강도를 조금 내주고 SCC 저항을 산다. 'Aging 온도·시간표'가 합금마다 페이지를 차지하는 이유가 이 정밀함에 있다."
    }
   ],
   "refs": [
    "ASM Handbook Vol.4 (Heat Treating)",
    "Callister, Materials Science & Engineering"
   ],
   "example_materials": [
    {
     "label": "Inconel 718 STA (이중 시효)",
     "id": "R_0000_2"
    },
    {
     "label": "Maraging 300 Aged",
     "id": "C_0075"
    }
   ]
  },
  "precipitation-hardening": {
   "sections": [
    {
     "heading": "개요",
     "body": "석출경화(시효경화)는 과포화 고용체에서 미세한 2차상 석출물을 균일하게 분산시켜, 전위의 이동을 방해함으로써 강도를 크게 높이는 강화 기구다. 고용강화·가공경화와 함께 금속 강화의 핵심 방법이며, 특히 열처리로 강도를 조절할 수 있어 널리 쓰인다."
    },
    {
     "heading": "3단계 공정",
     "figure": "aging-curve",
     "body": "석출경화는 ① 합금원소를 모상에 모두 녹이는 Solution treatment(용체화), ② 급랭으로 과포화 고용체를 상온에 동결(석출을 억제), ③ Aging(시효)으로 미세 석출물을 형성하는 세 단계로 이뤄진다. 급랭 상태는 아직 무르고, Aging을 거쳐야 최고 강도에 도달한다. 최고경도를 지나 오래 유지하면 과시효로 강도가 떨어진다."
    },
    {
     "heading": "강화 기구",
     "figure": "gp-zones",
     "body": "미세하고 촘촘한 석출물은 전위가 지나가려면 이를 끊고 지나가거나(전단) 우회해야(오로완 우회) 하므로 큰 저항이 된다. 석출물이 모상과 정합(coherent)일 때 격자 변형이 커 강화 효과가 크고, 과시효로 석출물이 커지고 비정합이 되면 간격이 벌어져 효과가 줄어든다."
    },
    {
     "heading": "대표 재료와 주의",
     "body": "AA 2024·[[aa-7075|7075]] 알루미늄, 17-4 PH·15-5 PH 스테인리스강, Inconel 718(γ″)·Waspaloy(γ′), 마레이징강 등이 석출경화로 강화된다. 다만 석출은 온도에 민감해, 사용·용접 중 과도한 열을 받으면 과시효로 강도가 떨어지거나 원치 않는 상이 석출할 수 있으므로 사용 온도 한계를 지켜야 한다."
    },
    {
     "heading": "합금계별 석출상 도감",
     "body": "석출경화는 하나의 원리, 여러 개의 얼굴이다 — 합금계마다 다른 상이 같은 일을 한다.",
     "table": {
      "headers": [
       "합금계",
       "강화 석출상",
       "Aging 조건(개략)",
       "대표"
      ],
      "rows": [
       [
        "Al-Cu (2xxx)",
        "GP존 → θ″/θ′ (Al₂Cu 전구체)",
        "T6: 190 °C/8~12 h",
        "AA 2024·[[aa-2xxx-misc|2219]]"
       ],
       [
        "Al-Zn-Mg (7xxx)",
        "η′ (MgZn₂ 전구체)",
        "T6: 120 °C/24 h",
        "AA 7075·[[aa-7050|7050]]"
       ],
       [
        "Ni 초합금",
        "γ′ Ni₃(Al,Ti) · γ″ Ni₃Nb",
        "700~850 °C 다단",
        "718·Waspaloy"
       ],
       [
        "PH 스테인리스",
        "Cu 클러스터·NiAl",
        "H900~H1150 (482~621 °C)",
        "17-4 PH·15-5 PH"
       ],
       [
        "마레이징강",
        "Ni₃Ti·Fe₂Mo",
        "480~500 °C/3~6 h",
        "M250~M350"
       ],
       [
        "Cu 합금",
        "Cr·CuBe 상",
        "450~480 °C (CuCrZr) 등",
        "C18150·C17200"
       ]
      ]
     }
    },
    {
     "heading": "정합의 물리 — 왜 '중간'이 가장 강한가",
     "body": "석출 초기의 정합(coherent) 입자는 기지 격자와 이어져 있어 주변에 변형장을 만든다 — 전위는 이 변형장을 '베며' 지나가야 하고, 입자가 클수록 베는 비용이 커진다. 반대로 입자가 커져 비정합이 되면 전위는 베기를 포기하고 우회(Orowan)하는데, 이번엔 간격이 넓을수록 우회가 쉬워진다. 강도는 두 비용 곡선의 교차점 — '베기도 우회도 가장 비싼 크기'에서 최고가 된다. peak aging 이 물리적으로 특별한 지점인 이유다.",
     "figure": "dislocation-precipitate"
    }
   ],
   "refs": [
    "ASM Handbook Vol.4 (Heat Treating)",
    "Callister, Materials Science & Engineering",
    "ASM Specialty Handbook: Aluminum and Aluminum Alloys"
   ],
   "example_materials": [
    {
     "label": "17-4 PH H900",
     "id": "R_0009_0"
    },
    {
     "label": "Inconel 718 (γ″ 석출)",
     "id": "R_0000_0"
    }
   ]
  },
  "tool-steel": {
   "sections": [
    {
     "heading": "개요",
     "body": "공구강은 다른 금속을 자르고 성형하는 절삭공구·금형·다이에 쓰는 고탄소·고합금강이다. 높은 경도와 내마모성, 충격을 견디는 인성, 그리고 가공 중 발생하는 열에도 경도를 잃지 않는 Red hardness(적열경도)가 요구된다. 대부분 Quenching(담금질)으로 마르텐사이트를 만든 뒤 Tempering(뜨임)으로 조절하며, 조직 속 합금탄화물이 내마모성을 준다.",
     "figure": "toolsteel-hardness"
    },
    {
     "heading": "대표 강종 — 경도만 보면 반만 고른 것이다",
     "body": "공구강 선택에서 초보자가 가장 자주 하는 실수는 경도(HV)만 보고 제일 단단한 것을 집는 것이다. 아래 표에서 D2 는 HV 650 으로 가장 단단하지만 파괴인성 K_IC(균열이 퍼지기 시작하는 저항, 클수록 잘 안 깨진다)는 S7 의 3분의 1 수준이다. 충격이 오는 자리에 D2 를 쓰면 마모로 죽기 전에 먼저 깨진다. 같은 H13 이라도 납품 상태(Annealing(어닐링))와 경화 후가 3배 가까이 차이 나는 것도 함께 실었다 — 가공은 무른 상태에서 하고 경화는 마지막에 한다는 순서가 여기서 나온다.",
     "table": {
      "headers": [
       "강종",
       "AISI 그룹",
       "조건",
       "경도 (HV)",
       "항복강도 σy (MPa)",
       "K_IC (MPa√m)",
       "자리"
      ],
      "rows": [
       [
        "H13",
        "열간(H)",
        "Q+T 540°C",
        "540",
        "1610",
        "30",
        "다이캐스팅 금형·압출 다이 — 열피로"
       ],
       [
        "H13",
        "열간(H)",
        "Annealed",
        "220",
        "600",
        "66",
        "가공은 이 상태에서 (납품 상태)"
       ],
       [
        "D2",
        "냉간(D)",
        "Hardened",
        "650",
        "1900",
        "18",
        "블랭킹·전단 다이 — 내마모 최우선"
       ],
       [
        "A2",
        "냉간(A)",
        "표준 경화",
        "580~620",
        "1300~1450",
        "28",
        "D2 보다 인성 우선 · 공랭이라 변형 적다"
       ],
       [
        "O1",
        "냉간(O)",
        "표준 경화",
        "600~620",
        "1380~1450",
        "22",
        "유랭 — 소량·수공구, 가장 다루기 쉽다"
       ],
       [
        "S7",
        "내충격(S)",
        "표준 경화",
        "540~580",
        "1380~1550",
        "50",
        "펀치·치즐 — 깨지면 안 되는 자리"
       ],
       [
        "P20",
        "플라스틱 금형(P)",
        "표준 경화",
        "290~320",
        "800~930",
        "50",
        "납품 상태에서 바로 가공 — 대형 사출 금형"
       ]
      ]
     }
    },
    {
     "heading": "주요 계열",
     "body": "용도에 따라 나뉜다. 냉간공구강(D2·A2·O1)은 상온에서 전단·성형하는 다이·펀치에, 열간공구강(H13)은 다이캐스팅·단조처럼 고온 금형에 쓰여 고온 강도와 열피로 저항이 중요하다. 고속도강(M2)은 절삭공구용으로, Tempering 시 이차경화로 Red hardness를 얻는다. 내충격공구강(S 계열)은 인성을 우선한다."
    },
    {
     "heading": "AISI 그룹 기호 읽는 법 — 첫 글자가 Quenching(담금질) 매체와 용도를 말한다",
     "body": "공구강 이름 앞의 알파벳은 임의로 붙은 것이 아니라 그 강을 어떻게 굳히고 어디에 쓰는지를 압축한 기호다. 물(W)·기름(O)·공기(A)로 갈수록 냉각이 느려지는데, 느리게 굳힐수록 변형과 균열 위험이 줄어드는 대신 그만큼 합금 원소(Hardenability(경화능)를 올리는 Cr·Mo·V)를 더 넣어야 한다. 기호를 알면 처음 보는 강종도 성격을 절반은 짐작할 수 있다.",
     "table": {
      "headers": [
       "기호",
       "뜻",
       "냉각 매체",
       "성격",
       "대표"
      ],
      "rows": [
       [
        "W",
        "Water hardening",
        "수랭",
        "가장 싸고 무합금 — 표면만 굳고 속은 인성 유지 · 변형·균열 위험 최대",
        "W1"
       ],
       [
        "O",
        "Oil hardening",
        "유랭",
        "수랭보다 순한 냉각 — 소량 생산·수공구의 기본",
        "O1"
       ],
       [
        "A",
        "Air hardening",
        "공랭",
        "변형이 가장 적다 — 정밀 치수 부품",
        "A2"
       ],
       [
        "D",
        "high-carbon high-chromium Die",
        "공랭/유랭",
        "Cr 12% + 탄화물 다량 — 내마모 최상, 인성은 최하",
        "D2 · D3"
       ],
       [
        "S",
        "Shock resisting",
        "유랭",
        "탄소를 낮춰 인성 확보 — 충격 받는 자리",
        "S7"
       ],
       [
        "H",
        "Hot work",
        "공랭",
        "Red hardness(적열경도)와 열피로 저항 — 고온에서 쓰는 금형",
        "H13 · H21"
       ],
       [
        "M / T",
        "Molybdenum / Tungsten 고속도강",
        "유랭·염욕",
        "600°C 에서도 경도 유지 — 절삭 공구",
        "M2 · T1"
       ],
       [
        "P",
        "Plastic mold",
        "납품 경화",
        "미리 굳혀 납품 — 받아서 바로 절삭",
        "P20"
       ]
      ]
     }
    },
    {
     "heading": "강화와 조직",
     "body": "공구강은 마르텐사이트 기지에 다량의 합금탄화물이 분산된 조직을 갖는다. 고온 Tempering에서 크로뮴·몰리브데넘·바나듐·텅스텐 탄화물이 석출하며 경도가 다시 오르는 이차경화가 나타나고, 이 덕분에 절삭·성형 중 고온에서도 경도를 유지한다. Quenching 후 남은 잔류 오스테나이트는 Sub-zero(서브제로) 처리로 줄여 치수 안정성을 높인다."
    },
    {
     "heading": "실무 — 열처리와 가공",
     "body": "고합금이라 열처리 변형·균열에 민감하므로 Martempering(마르퀜칭) 등으로 냉각을 완만히 관리한다. 경화 후에는 연삭·방전가공(EDM)으로 마무리하며, 표면에 Nitriding(질화)·코팅(TiN·TiAlN)을 더해 내마모·수명을 높이기도 한다."
    }
   ],
   "example_materials": [
    {
     "label": "D2 (냉간공구강)",
     "id": "G_0315"
    },
    {
     "label": "H13 (열간공구강)",
     "id": "R_0008_0"
    }
   ],
   "refs": [
    "ASM Handbook Vol.1",
    "G. Roberts, G. Krauss, R. Kennedy, Tool Steels (ASM)",
    "ASTM A681 (합금 공구강) · AISI 공구강 그룹 분류",
    "Uddeholm / Böhler 공구강 데이터시트 (열처리 조건별 경도·인성)"
   ]
  },
  "maraging-steel": {
   "sections": [
    {
     "heading": "개요",
     "body": "마레이징강은 탄소를 거의 넣지 않고, 니켈(약 18%) 마르텐사이트 기지를 금속간화합물 Aging(시효) 석출로 강화한 초고강도강이다. 이름은 마르텐사이트(martensite)와 Aging의 합성어다. 탄소 대신 니켈·코발트·몰리브데넘·타이타늄으로 강화하므로 Quenching(담금질)이 필요 없고, 무른 마르텐사이트 상태에서 가공·용접한 뒤 저온 Aging으로 강화한다.",
     "figure": "maraging-grades"
    },
    {
     "heading": "가공 상태와 Aging(시효) 후 — 같은 재료가 3배로 변한다",
     "body": "마르에이징강의 쓸모는 이 표의 위아래 짝에 다 들어 있다. Solution treatment(용체화) 상태에서는 항복강도 760~980 MPa 로 물러서 마음껏 깎고 구부릴 수 있고, 480°C 라는 낮은 온도에서 몇 시간 Aging(시효)하면 1790~2310 MPa 로 올라간다. Quenching(담금질)이 없으니 급랭 뒤틀림도, 탈탄도 없다 — **다 깎은 뒤에 굳힐 수 있는 강**이라는 점이 이 재료를 특별하게 만든다.",
     "table": {
      "headers": [
       "등급",
       "조건",
       "항복강도 σy (MPa)",
       "UTS (MPa)",
       "연신율 (%)",
       "경도 (HV)",
       "자리"
      ],
      "rows": [
       [
        "18Ni-300",
        "Annealing(어닐링) 815°C",
        "760",
        "970",
        "18",
        "300",
        "가공·성형은 이 상태 — 무르다"
       ],
       [
        "18Ni-300",
        "Aging(시효) 480°C",
        "1790~1950",
        "1830~2000",
        "6~11",
        "560~610",
        "Aging(시효)만으로 3배 — 로켓 모터 케이스"
       ],
       [
        "18Ni-350",
        "Solution treatment(용체화) 815°C",
        "980",
        "1100",
        "16",
        "320",
        "가공 상태"
       ],
       [
        "18Ni-350",
        "Aging(시효) 480~510°C",
        "2310",
        "2413",
        "6",
        "580",
        "가장 강한 상용 강 중 하나"
       ],
       [
        "1.2709 (AM)",
        "Aging(시효)",
        "600~1730",
        "1000~1905",
        "6~16",
        "321",
        "AM 금형 인서트 — 등각 냉각 채널"
       ]
      ]
     }
    },
    {
     "heading": "강화 기구",
     "body": "고니켈 마르텐사이트는 급랭 없이 공랭만으로도 형성되며 이때는 비교적 무르다. 이후 약 480 °C 에서 시효하면 Ni₃Mo·Ni₃Ti 같은 금속간화합물이 미세하게 석출해(석출경화) 강도가 크게 오른다. 탄소가 거의 없어 취성 탄화물이 없고, 그 덕분에 초고강도이면서도 인성과 용접성이 좋다."
    },
    {
     "heading": "보통의 Quenching(담금질)강과 무엇이 다른가",
     "body": "이름의 \"마르에이징\"은 마르텐사이트(martensite) + 시효(aging)의 합성어다. 탄소로 굳히는 것이 아니라 **탄소를 거의 빼고**(0.03% 이하) 니켈 18% 로 무른 마르텐사이트를 만든 다음, 금속간화합물을 석출시켜 굳힌다. 강화의 주체가 탄소에서 석출물로 바뀌면 아래처럼 모든 것이 달라진다.",
     "table": {
      "headers": [
       "항목",
       "보통의 Quenching(담금질)강 (예: 4340)",
       "마르에이징강",
       "실무에서 갖는 뜻"
      ],
      "rows": [
       [
        "강화 주체",
        "탄소가 만든 격자 뒤틀림",
        "Ni₃Mo · Ni₃Ti · Fe₂Mo 석출물",
        "탄소가 없으니 마르텐사이트가 무르고 인성이 높다"
       ],
       [
        "경화 처리",
        "급랭 (물·기름)",
        "480°C 공랭 — 급랭 없음",
        "뒤틀림·균열·탈탄이 사실상 없다"
       ],
       [
        "치수 변화",
        "큼 — 경화 후 재가공 필요",
        "약 0.05% 수축 — 예측 가능",
        "정밀 금형을 완성 치수로 깎고 굳힐 수 있다"
       ],
       [
        "용접",
        "예열·후열 필수",
        "예열 없이 가능, 용접 후 Aging(시효)으로 회복",
        "대형 구조물 조립이 쉽다"
       ],
       [
        "약점",
        "—",
        "가격(Ni 18% · Co) · 내식성 없음 · 500°C 이상에서 과시효",
        "도금·도장 전제 · 고온 자리에는 부적합"
       ]
      ]
     }
    },
    {
     "heading": "성질과 용도",
     "body": "인장강도가 대략 1700–2400 MPa 에 이르면서도 파괴인성이 우수하고, Aging 시 변형이 매우 작다. 이 조합 덕분에 항공·우주 구조, 정밀 금형, 경주용·고성능 기계 부품, 원심분리기 로터 등에 쓰이며, 적층제조(AM)용 금속분말로도 널리 활용된다."
    },
    {
     "heading": "실무 — 주의",
     "body": "Aging 온도·시간이 강도를 좌우하므로 규정된 Aging 처리를 지켜야 하며, 과시효하면 강도가 떨어진다. 고가의 니켈·코발트를 다량 함유해 값이 비싸다."
    }
   ],
   "example_materials": [
    {
     "label": "Maraging 300 (UNS K93120)",
     "id": "R_0004_0"
    },
    {
     "label": "Maraging Steel (1.2709 / M300)",
     "id": "C_0074"
    }
   ],
   "refs": [
    "ASM Handbook Vol.1",
    "ASM Specialty Handbook: Carbon and Alloy Steels",
    "AMS 6514 (18Ni-300) · AMS 6515",
    "ASM Handbook Vol.1 — Maraging Steels"
   ]
  },
  "corrosion-resistance": {
   "sections": [
    {
     "heading": "개요",
     "body": "내식성은 환경과의 화학·전기화학 반응, 즉 부식에 의한 열화에 견디는 성질이다. 부식은 대부분 금속이 이온으로 녹아 나가는 전기화학 반응이므로, 내식성은 그 반응을 얼마나 억제하는가로 결정된다. 스테인리스강·타이타늄·니켈합금은 표면에 치밀한 부동태 피막을 만들어 높은 내식성을 얻는다."
    },
    {
     "heading": "부동태 피막과 국부부식",
     "figure": "passivation-pitting",
     "body": "부동태 피막은 금속 표면을 덮어 부식을 막지만, 염화물(Cl⁻) 같은 이온이 피막을 국부적으로 뚫으면 그 지점에서 공식이나 틈부식 같은 국부부식이 빠르게 진행된다. 국부부식은 전체 무게 손실은 작아도 구멍이 깊어 갑작스런 누설·파손으로 이어질 수 있어 특히 위험하다."
    },
    {
     "heading": "부식의 형태",
     "body": "부식은 표면 전체가 고르게 녹는 전면부식과, 특정 지점에 집중되는 국부부식으로 나뉜다. 국부부식에는 공식·틈부식·입계부식·갈바닉부식·응력부식균열이 있다. 스테인리스강의 내공식성은 공식저항당량 PREN(=%Cr+3.3×%Mo+16×%N)으로 비교하며, 값이 클수록 염화물에 강하다."
    },
    {
     "heading": "실무 — 재료·환경 매칭",
     "body": "내식 설계의 핵심은 재료와 환경을 맞추는 것이다. 염화물이 강하면 Mo 가 많은 AISI 316·듀플렉스·슈퍼듀플렉스를, 환원성 산에는 니켈합금(Hastelloy)을 고른다. 이종금속 접촉은 갈바닉부식을 부르므로 절연하고, 정체 구역(틈)을 없애며, 필요하면 코팅·음극방식으로 보완한다."
    },
    {
     "heading": "부식의 얼굴들 — 형태 분류",
     "body": "'녹슨다'는 한 단어 뒤에 전혀 다른 병들이 숨어 있다 — 진단이 다르면 처방도 다르다.",
     "table": {
      "headers": [
       "형태",
       "생김새",
       "잘 걸리는 조합",
       "핵심 대책"
      ],
      "rows": [
       [
        "전면(균일) 부식",
        "표면 전체가 고르게",
        "탄소강+대기·수중",
        "여유 두께·도장·도금"
       ],
       [
        "공식(pitting)",
        "작고 깊은 구멍",
        "SS+염화물",
        "PREN↑·Mo 첨가"
       ],
       [
        "틈부식",
        "개스킷·겹침 밑",
        "SS+정체 수",
        "틈 없는 설계"
       ],
       [
        "입계부식",
        "결정립 경계 따라",
        "Sensitization(예민화) SS·일부 Al",
        "L-grade·안정화"
       ],
       [
        "갈바닉",
        "접촉부 한쪽만",
        "이종 금속 쌍",
        "절연·서열·면적비"
       ],
       [
        "SCC",
        "가지치는 균열",
        "응력+환경+감수성",
        "3요소 중 하나 제거"
       ],
       [
        "에로전·캐비테이션",
        "유동 자국·스펀지형",
        "고유속·펌프",
        "유속 한계·경질 재료"
       ]
      ]
     },
     "figure": "corrosion-morphologies"
    },
    {
     "heading": "재료 선택의 사다리",
     "body": "부식 환경이 험해질수록 오르는 계단이 대략 정해져 있다: 탄소강+도장 → 아연도금 → AISI 304 → AISI 316 → 듀플렉스 [[duplex-2205|2205]](UNS S32205) → 슈퍼듀플렉스/6Mo → 티타늄 → 니켈 합금(C-276)의 순서다. 원칙은 '필요한 계단까지만' — 한 계단이 곧 비용 배수이기 때문이다. 그리고 어떤 계단이든 설계(배수·틈 제거·이종금속 관리)가 부실하면 다음 계단도 무력화된다는 것이 현장의 진실이다."
    }
   ],
   "refs": [
    "ASM Handbook Vol.13 (Corrosion)",
    "IMOA / ISSF Stainless Steel Guides"
   ],
   "example_materials": [
    {
     "label": "AISI 316 (범용 내식)",
     "id": "G_0209"
    },
    {
     "label": "ZERON 100 (해수급)",
     "id": "R_0021_0"
    }
   ]
  },
  "passivation": {
   "sections": [
    {
     "heading": "개요",
     "figure": "passivation-pitting",
     "body": "부동태화는 금속 표면에 얇고 치밀한 산화 피막이 생겨 부식이 크게 억제되는 상태를 말한다. 스테인리스강은 크로뮴이 약 10.5% 이상 들어가면 표면에 나노미터 두께의 Cr₂O₃ 피막이 형성돼, 반응성이 큰 철임에도 잘 부식되지 않는다."
    },
    {
     "heading": "형성과 자기치유",
     "body": "부동태 피막은 산소가 있는 환경에서 스스로 만들어지고, 긁혀서 벗겨져도 산소가 있으면 즉시 다시 형성되는 자기치유성이 있다. 이 때문에 스테인리스강은 표면이 손상돼도 내식성이 유지된다. 다만 피막 형성에는 산소 접근이 필요해, 산소가 차단된 틈새에서는 피막이 재생되지 못해 틈부식이 생길 수 있다."
    },
    {
     "heading": "피막의 파괴",
     "body": "염화물 이온은 부동태 피막을 국부적으로 파괴해 공식을 일으키고, 강한 환원성 산은 피막 형성을 막아 전면부식을 부른다. 따라서 부동태는 절대적 보호가 아니라 환경에 따라 유지되는 상태임을 이해해야 한다."
    },
    {
     "heading": "실무 — 부동태화 처리",
     "body": "가공·용접으로 표면에 묻은 철 오염이나 산화 스케일은 피막을 약화시키므로, 질산·구연산으로 부동태화(passivation) 처리해 깨끗한 Cr 산화막을 회복시킨다. 설계에서는 산소가 닿도록 정체 구역을 줄이는 것이 부동태 유지에 중요하다."
    },
    {
     "heading": "활성-부동태 전이 — 산화제가 아군인 금속",
     "body": "부동태 금속의 역설: 약한 산화 환경이 오히려 안전하다. 스테인리스강은 산소·질산 같은 산화제 앞에서 피막을 다시 쓰며 버티지만, 산소가 없는 환원성 산(묽은 황산·염산)에서는 피막을 만들지 못해 활성 용해된다 — '스테인리스가 염산에 약하다'는 상식의 전기화학적 배경이다. 정체된 틈 속에서 산소가 고갈되면 국부적으로 같은 일이 벌어진다(틈부식의 뿌리)."
    },
    {
     "heading": "부동태화 처리 실무 — ASTM A967",
     "body": "가공·용접을 마친 스테인리스는 표면에 유리철(free iron)·열변색이 남아 피막이 불완전하다. 부동태화(passivation) 처리 — 질산 또는 구연산 수용액 침지 — 는 유리철을 녹여 내고 Cr 농축 피막을 정돈하는 마무리다(ASTM A967/A380). 용접 변색(heat tint)은 산세(pickling, HNO₃+HF)나 전해로 제거 후 부동태화한다. '스테인리스를 스테인리스답게' 만드는 마지막 공정이며, 의료·식품·반도체 배관에서는 규격 요구사항이다."
    }
   ],
   "refs": [
    "ASM Handbook Vol.13 (Corrosion)",
    "ASTM A967 (Passivation)"
   ],
   "example_materials": [
    {
     "label": "AISI 316 (부동태 대표)",
     "id": "G_0209"
    }
   ]
  },
  "scc": {
   "sections": [
    {
     "heading": "개요",
     "figure": "scc-venn",
     "body": "응력부식균열(SCC)은 인장응력과 특정 부식환경이 동시에 작용할 때 균열이 생겨 성장하는 취성 파괴다. 셋 중 하나라도 없으면 일어나지 않는다는 점이 특징으로, 각각 단독으로는 안전한 응력·환경에서도 조합되면 갑자기 균열이 진행돼 위험하다."
    },
    {
     "heading": "세 요소",
     "body": "① 인장응력 — 외부 하중뿐 아니라 용접·가공·급랭이 남긴 잔류응력도 원인이 된다.\n② 부식환경 — 재료마다 취약한 특정 환경이 있다.\n③ 감수성 재료 — 같은 환경에서도 재료에 따라 감수성이 크게 다르다. 세 원 이 겹치는 조건에서만 SCC 가 발생한다."
    },
    {
     "heading": "대표 사례",
     "body": "오스테나이트계 스테인리스강은 염화물 + 인장응력에서 SCC 에 민감해 온수·해양 환경에서 문제가 된다. 황동은 암모니아 환경에서(계절균열), 고강도강은 수소·황화물 환경에서 균열이 잘 생긴다. 페라이트계·듀플렉스 스테인리스강은 염화물 SCC 에 상대적으로 강하다."
    },
    {
     "heading": "대책",
     "body": "세 요소 중 하나를 끊으면 된다. 잔류응력을 stress relief annealing(응력제거 풀림)으로 낮추고, 환경(염화물 농도·온도)을 관리하며, 감수성이 낮은 재료(듀플렉스·페라이트계·니켈합금)로 바꾸는 것이 대표적 대책이다."
    },
    {
     "heading": "위험 조합 도감 — 재료마다 천적이 있다",
     "body": "SCC 는 아무 환경에서나 오지 않는다 — 재료-환경의 특정 조합에서만 온다. 자기 재료의 천적을 아는 것이 방어의 절반이다.",
     "table": {
      "headers": [
       "재료",
       "천적 환경",
       "비고·대책"
      ],
      "rows": [
       [
        "오스테나이트계 SS",
        "염화물 + >60 °C",
        "듀플렉스·페라이트계로 회피"
       ],
       [
        "고강도강(HRC≥32)",
        "수분·H₂S (수소 관련)",
        "강도 하향·베이킹"
       ],
       [
        "황동(Cu-Zn)",
        "암모니아·아민",
        "저Zn 황동·응력 완화"
       ],
       [
        "7xxx 알루미늄",
        "습기 (T6, 단변 방향)",
        "T73 과시효"
       ],
       [
        "탄소강",
        "가성소다·질산염·무수암모니아",
        "PWHT(응력 제거)"
       ],
       [
        "티타늄",
        "무수 메탄올·발연질산",
        "수분 소량이면 억제"
       ]
      ]
     }
    },
    {
     "heading": "문턱의 존재 — K_ISCC",
     "body": "SCC 에도 문턱이 있다. 응력확대계수가 K_ISCC 아래면 균열이 사실상 자라지 않는다 — 이 값은 같은 재료의 K_IC 보다 훨씬 낮을 수 있다(고강도강에서 1/5 이하도). 실무 번역: '파괴역학적으로 안전한 결함'도 부식 환경에서는 자랄 수 있으므로, 환경이 있는 설계는 K_IC 가 아니라 K_ISCC 로 결함을 평가해야 한다. 잔류응력까지 합산해서."
    }
   ],
   "refs": [
    "ASM Handbook Vol.13 (Corrosion)"
   ],
   "example_materials": [
    {
     "label": "AISI 304 (염화물 SCC 민감)",
     "id": "G_0191"
    },
    {
     "label": "2205 듀플렉스 (SCC 대안)",
     "id": "R_0016"
    }
   ]
  },
  "fracture-toughness": {
   "sections": [
    {
     "heading": "개요",
     "figure": "fracture-crack",
     "body": "파괴인성은 균열·결함이 있는 재료가 불안정한 취성 파괴에 얼마나 저항하는가를 나타내는 성질로, 임계 응력확대계수 K_IC 로 정량화한다. 아무리 강도가 높아도 파괴인성이 낮으면 작은 결함에서 갑자기 파단할 수 있어, 안전이 중요한 구조에서는 강도만큼 중요한 지표다."
    },
    {
     "heading": "파괴역학의 기본",
     "body": "균열 끝의 응력 집중 정도는 응력확대계수 K = Y·σ·√(πa) 로 표현된다(σ 응력, a 균열크기, Y 형상계수). K 가 재료 고유의 임계값 K_IC 에 이르면 균열이 불안정하게 전파해 파괴한다. 이 관계로 '어느 크기의 결함까지 견디는가'를 계산하는 것이 손상허용 설계다."
    },
    {
     "heading": "강도와의 상충",
     "body": "일반적으로 재료를 강하게 만들수록 파괴인성은 떨어진다. 그래서 초고강도강·공구강은 작은 결함에도 취약할 수 있고, 설계에서는 요구 강도와 파괴인성·검사 가능한 최소 결함 크기를 함께 따진다."
    },
    {
     "heading": "실무",
     "body": "파괴인성은 ASTM E399(K_IC) 등으로 측정한다. 항공기 동체·압력용기·파이프라인처럼 균열이 치명적인 구조는 파괴인성 데이터와 비파괴검사(NDT)를 결합해, 검출 가능한 결함이 임계 크기에 이르기 전에 발견·보수하도록 설계·관리한다."
    },
    {
     "heading": "정량 감각 — 재료군별 K_IC",
     "body": "단위는 MPa√m. 같은 강도라도 K_IC 가 다르면 견딜 수 있는 결함 크기가 제곱으로 달라진다.",
     "table": {
      "headers": [
       "재료군",
       "K_IC (MPa√m, 개략)",
       "비고"
      ],
      "rows": [
       [
        "연강·조질강(저강도측)",
        "100~200",
        "결함 관용도 큼"
       ],
       [
        "고강도강(σy 1500+)",
        "50~90",
        "강할수록 급감 — 300M ~60"
       ],
       [
        "Ti-6Al-4V",
        "55~110",
        "조직(등축 vs 층상)에 민감"
       ],
       [
        "7075-T6",
        "~23 (L-T)",
        "항공 Al — 결함 관리 필수"
       ],
       [
        "세라믹(Al₂O₃·SiC)",
        "3~5",
        "취성의 정량적 의미"
       ],
       [
        "유리",
        "~0.7",
        "긁힘 하나가 치명적"
       ]
      ]
     }
    },
    {
     "heading": "임계 결함 크기 — 검사 요구는 여기서 나온다",
     "body": "a_c ≈ (1/π)·(K_IC/(Y·σ))² — 예: σ=500 MPa 로 쓰는 강이 K_IC 100 이면 임계 결함 ~13 mm(육안급)지만, 같은 응력의 7075-T6(K_IC 23)는 ~0.7 mm 로 X선·초음파가 필수가 된다. '고강도 재료일수록 NDT 가 엄격해지는' 규격의 논리가 이 한 줄 계산이다. 두께가 두꺼울수록 평면변형 구속으로 유효 인성이 떨어진다는 것(얇은 판의 K_C > K_IC)도 함께 기억할 것."
    }
   ],
   "refs": [
    "ASM Handbook Vol.19 (Fatigue & Fracture)",
    "T. L. Anderson, Fracture Mechanics"
   ]
  },
  "ductility": {
   "sections": [
    {
     "heading": "개요",
     "figure": "stress-strain",
     "body": "연성은 재료가 파단하기 전까지 소성변형할 수 있는 능력이다. 인장시험에서 파단까지의 연신율(늘어난 길이 비율)과 단면감소율로 나타내며, 응력-변형 곡선에서 파단점의 변형이 클수록 연성이 크다."
    },
    {
     "heading": "왜 중요한가",
     "body": "연성이 크면 재료가 파괴 전에 눈에 보이게 변형돼 경고를 주고, 국부적 과응력을 소성변형으로 분산시켜 갑작스런 취성 파괴를 막는다. 또 굽힘·딥드로잉·압출 같은 성형이 가능해 제조성에도 직결된다."
    },
    {
     "heading": "영향 인자",
     "body": "연성은 온도가 낮아지면(특히 BCC 금속) 줄고, 가공경화·석출·수소·불순물 편석으로도 떨어진다. 반대로 Annealing(어닐링)으로 회복시킬 수 있다. 오스테나이트계 스테인리스강·알루미늄 등 FCC 금속은 저온에서도 연성을 유지한다."
    },
    {
     "heading": "실무",
     "body": "구조재는 최소 연신율을 규격으로 요구하는 경우가 많다. 성형 공정에서는 연성이 큰 무른 상태(Annealing, 풀림·Solution treatment(용체화) 직후)에서 가공하고, 이후 열처리로 강도를 얻는 순서를 쓴다."
    },
    {
     "heading": "두 지표 — El 과 RA 는 다른 이야기를 한다",
     "body": "연신율(El)은 표점 길이의 평균 늘음이라 네킹 이후의 국부 변형을 뭉뚱그린다. 단면수축률(RA, %)은 파단면의 잘록해진 정도라 '균열 없이 버티는 국부 변형 능력'을 더 정직하게 보여준다 — 수소취성·뜨임취성의 조기 경보로 RA 가 더 민감한 이유다. 규격이 둘 다 요구하면 이유가 있는 것이다."
    },
    {
     "heading": "연성을 깎는 변수들",
     "body": "같은 재료라도 연성은 조건의 함수다.\n① 온도 ↓ — BCC 는 DBTT 아래에서 급락.\n② 변형속도 ↑ — 충격 하중은 정적 시험보다 취성 쪽으로.\n③ 3축 인장(노치·두꺼운 단면) — 소성변형이 갇혀 겉보기 연성이 준다.\n④ 불순물·개재물 — 황·인·수소, 그리고 AM 기공.\n⑤ 가공경화 누적 — 냉간가공률만큼 잔여 연성이 소모된다.\n설계·사고해석 모두 '시험표의 연성'이 아니라 '그 조건의 연성'을 물어야 한다."
    }
   ],
   "refs": [
    "Callister, Materials Science & Engineering",
