Repository: slmhlight/GRANTA

# AM Materials Explorer

ANSYS Granta-style **additive-manufacturing (AM) materials database** — an interactive
web app for exploring metal & polymer materials through dynamic Ashby charts, advanced
filtering, **range-based property data**, and **cited manufacturer datasheets**.

> 적층제조(AM) 소재 데이터베이스 탐색기. 대화형 Ashby 차트, 고급 필터링, **물성 range 데이터**,
> **데이터시트 출처 추적**을 제공합니다.

## Features
- **Range-based properties** — every property is a `min · typical · max` aggregated from real data points (heat treatments × build direction × vendors), shown as smooth property envelopes on the Ashby chart and min–max sub-lines in the detail panel.

File: data/granta-datasheets.json
{
 "_note": "R226l — Ansys Granta MI datasheet (사용자 제공 PDF) 검증 신규 entry. cast-alloys 와 동일하게 build-materials 가 supRaw 합류. points=[density,σy,uts,El,E,HV,k] (Granta min/max 의 midpoint = typical). 곡선(elevated_temp)은 stable_id 확정 후 data/elevated-temp-curves.json by_id 에 (gen-granta.mjs --curves).",
 "materials": [
  {
   "name": "AISI 1015 — Normalized (Wrought)",
   "category": "Metal",
   "subcategory": "Carbon Steel",
   "process": "Wrought",
   "heat_treatment": "Normalized",
   "composition": {
    "Fe": "balance",
    "C": "0.13~0.18",
    "Mn": "0.3~0.6",
    "P": "0~0.04",
    "S": "0~0.05"
   },
   "points": [
    [
     7.9,
     328,
     425,
     37,
     210,
     128,
     52
    ]
   ],
   "sources": [
    {
     "label": "Ansys Granta MI — Carbon steel, AISI 1015, normalized (Materials Data for Simulation datasheet)",
     "verified": true
    }
   ],
   "industry_note": "Ansys Granta MI 검증 datasheet (Carbon steel, AISI 1015, normalized, UNS G10150)."
  },
  {
   "name": "AISI 1015 — As-rolled (Wrought)",
   "category": "Metal",
   "subcategory": "Carbon Steel",
   "process": "Wrought",
   "heat_treatment": "As-rolled",
   "composition": {
    "Fe": "balance",
    "C": "0.13~0.18",
    "Mn": "0.3~0.6",
    "P": "0~0.04",
    "S": "0~0.05"
   },
   "points": [
    [
     7.9,
     313,
     420,
     39,
     210,
     133,
     52
    ]
   ],
   "sources": [
    {
     "label": "Ansys Granta MI — Carbon steel, AISI 1015, as rolled (Materials Data for Simulation datasheet)",
     "verified": true
    }
   ],
   "industry_note": "Ansys Granta MI 검증 datasheet (Carbon steel, AISI 1015, as rolled, UNS G10150)."
  },
  {
   "name": "AISI 1020 — Normalized (Wrought)",
   "category": "Metal",
   "subcategory": "Carbon Steel",
   "process": "Wrought",
   "heat_treatment": "Normalized",
   "composition": {
    "Fe": "balance",
    "C": "0.17~0.23",
    "Mn": "0.3~0.6",
    "P": "0~0.04",
    "S": "0~0.05"
   },
   "points": [
    [
     7.9,
     330,
     443,
     35.5,
     210,
     138,
     52
    ]
   ],
   "sources": [
    {
     "label": "Ansys Granta MI — Carbon steel, AISI 1020, normalized (Materials Data for Simulation datasheet)",
     "verified": true
    }
   ],
   "industry_note": "Ansys Granta MI 검증 datasheet (Carbon steel, AISI 1020, normalized, UNS G10200)."
  },
  {
   "name": "AISI 1020 — As-rolled (Wrought)",
   "category": "Metal",
   "subcategory": "Carbon Steel",
   "process": "Wrought",
   "heat_treatment": "As-rolled",
   "composition": {
    "Fe": "balance",
    "C": "0.17~0.23",
    "Mn": "0.3~0.6",
    "P": "0~0.04",
    "S": "0~0.05"
   },
   "points": [
    [
     7.9,
     330,
     448,
     35.5,
     210,
     150,
     52
    ]
   ],
   "sources": [
    {
     "label": "Ansys Granta MI — Carbon steel, AISI 1020, as rolled (Materials Data for Simulation datasheet)",
     "verified": true
    }
   ],
   "industry_note": "Ansys Granta MI 검증 datasheet (Carbon steel, AISI 1020, as rolled, UNS G10200)."
  },
  {
   "name": "AISI 1022 — Annealed (Wrought)",
   "category": "Metal",
   "subcategory": "Carbon Steel",
   "process": "Wrought",
   "heat_treatment": "Annealed",
   "related": [
    "AISI 1020"
   ],
   "aliases": [
    "SM22C (KS ≈)"
   ],
   "composition": {
    "Fe": "balance",
    "C": "0.18~0.23",
    "Mn": "0.7~1",
    "P": "0~0.04",
    "S": "0~0.05"
   },
   "points": [
    [
     7.9,
     318,
     428,
     35,
     210,
     145,
     52
    ]
   ],
   "sources": [
    {
     "label": "Ansys Granta MI — Carbon steel, AISI 1022, annealed (Materials Data for Simulation datasheet)",
     "verified": true
    }
   ],
   "industry_note": "Ansys Granta MI 검증 datasheet (Carbon steel, AISI 1022, annealed, UNS G10220)."
  },
  {
   "name": "AISI 1022 — Normalized (Wrought)",
   "category": "Metal",
   "subcategory": "Carbon Steel",
   "process": "Wrought",
   "heat_treatment": "Normalized",
   "related": [
    "AISI 1020"
   ],
   "aliases": [
    "SM22C (KS ≈)"
   ],
   "composition": {
    "Fe": "balance",
    "C": "0.18~0.23",
    "Mn": "0.7~1",
    "P": "0~0.04",
    "S": "0~0.05"
   },
   "points": [
    [
     7.9,
     358,
     483,
     34,
     210,
     150,
     52
    ]
   ],
   "sources": [
    {
     "label": "Ansys Granta MI — Carbon steel, AISI 1022, normalized (Materials Data for Simulation datasheet)",
     "verified": true
    }
   ],
   "industry_note": "Ansys Granta MI 검증 datasheet (Carbon steel, AISI 1022, normalized, UNS G10220)."
  },
  {
   "name": "AISI 1022 — As-rolled (Wrought)",
   "category": "Metal",
   "subcategory": "Carbon Steel",
   "process": "Wrought",
   "heat_treatment": "As-rolled",
   "related": [
    "AISI 1020"
   ],
   "aliases": [
    "SM22C (KS ≈)"
   ],
   "composition": {
    "Fe": "balance",
    "C": "0.18~0.23",
    "Mn": "0.7~1",
    "P": "0~0.04",
    "S": "0~0.05"
   },
   "points": [
    [
     7.9,
     358,
     503,
     35,
     210,
     158,
     52
    ]
   ],
   "sources": [
    {
     "label": "Ansys Granta MI — Carbon steel, AISI 1022, as rolled (Materials Data for Simulation datasheet)",
     "verified": true
    }
   ],
   "industry_note": "Ansys Granta MI 검증 datasheet (Carbon steel, AISI 1022, as rolled, UNS G10220)."
  },
  {
   "name": "AISI 5160 — Annealed (Wrought)",
   "category": "Metal",
   "subcategory": "Alloy Steel",
   "process": "Wrought",
   "heat_treatment": "Annealed",
   "related": [
    "SUP9"
   ],
   "aliases": [
    "SUP9 (JIS/KS ≈)"
   ],
   "composition": {
    "Fe": "balance",
    "C": "0.56~0.64",
    "Cr": "0.7~0.9",
    "Mn": "0.75~1",
    "P": "0~0.035",
    "S": "0~0.04",
    "Si": "0.15~0.35"
   },
   "points": [
    [
     7.9,
     275,
     723,
     17.5,
     209,
     204,
     44.5
    ]
   ],
   "sources": [
    {
     "label": "Ansys Granta MI — Low alloy steel, AISI 5160, annealed (Materials Data for Simulation datasheet)",
     "verified": true
    }
   ],
   "industry_note": "Ansys Granta MI 검증 datasheet (Low alloy steel, AISI 5160, annealed, UNS G51600). Granta 추정치(*): k — 참고 신뢰도."
  },
  {
   "name": "AISI 5160 — Normalized (Wrought)",
   "category": "Metal",
   "subcategory": "Alloy Steel",
   "process": "Wrought",
   "heat_treatment": "Normalized",
   "related": [
    "SUP9"
   ],
   "aliases": [
    "SUP9 (JIS/KS ≈)"
   ],
   "composition": {
    "Fe": "balance",
    "C": "0.56~0.64",
    "Cr": "0.7~0.9",
    "Mn": "0.75~1",
    "P": "0~0.035",
    "S": "0~0.04",
    "Si": "0.15~0.35"
   },
   "points": [
    [
     7.9,
     533,
     960,
     17.5,
     209,
     276,
     44.5
    ]
   ],
   "sources": [
    {
     "label": "Ansys Granta MI — Low alloy steel, AISI 5160, normalized (Materials Data for Simulation datasheet)",
     "verified": true
    }
   ],
   "industry_note": "Ansys Granta MI 검증 datasheet (Low alloy steel, AISI 5160, normalized, UNS G51600). Granta 추정치(*): k — 참고 신뢰도."
  },
  {
   "name": "AISI 6150 — Normalized (Wrought)",
   "category": "Metal",
   "subcategory": "Alloy Steel",
   "process": "Wrought",
   "heat_treatment": "Normalized",
   "related": [
    "SUP10"
   ],
   "aliases": [
    "SUP10 (JIS/KS ≈)"
   ],
   "composition": {
    "Fe": "balance",
    "C": "0.48~0.53",
    "Cr": "0.8~1.1",
    "Mn": "0.7~0.9",
    "P": "0~0.035",
    "S": "0~0.04",
    "Si": "0.15~0.35",
    "V": "0.15"
   },
   "points": [
    [
     7.9,
     615,
     943,
     22,
     207,
     276,
     45
    ]
   ],
   "sources": [
    {
     "label": "Ansys Granta MI — Low alloy steel, AISI 6150, normalized (Materials Data for Simulation datasheet)",
     "verified": true
    }
   ],
   "industry_note": "Ansys Granta MI 검증 datasheet (Low alloy steel, AISI 6150, normalized, UNS G61500, H61500, K15048, K15047). Granta 추정치(*): k — 참고 신뢰도."
  },
  {
   "name": "Monel 400 — Hard, spring temper (Wrought)",
   "category": "Metal",
   "subcategory": "Nickel Superalloy",
   "process": "Wrought",
   "heat_treatment": "Hard (spring temper)",
   "composition": {
    "Ni": "63~70",
    "C": "0~0.3",
    "Cu": "28~34",
    "Fe": "0~2.5",
    "Mn": "0~2",
    "S": "0~0.024",
    "Si": "0~0.5"
   },
   "points": [
    [
     8.8,
     760,
     828,
     8.5,
     179,
     350,
     21.8
    ]
   ],
   "sources": [
    {
     "label": "Ansys Granta MI — Nickel-copper alloy, MONEL 400, hard (spring temper) (Materials Data for Simulation datasheet)",
     "verified": true
    }
   ],
   "industry_note": "Ansys Granta MI 검증 datasheet (Nickel-copper alloy, MONEL 400, hard (spring temper), UNS N04400). Granta 추정치(*): hv — 참고 신뢰도."
  },
  {
   "name": "AISI 304LN — Annealed (Wrought)",
   "category": "Metal",
   "subcategory": "Stainless Steel - Austenitic",
   "process": "Wrought",
   "heat_treatment": "Annealed",
   "related": [
    "AISI 304"
   ],
   "aliases": [
    "S30453",
    "UNS S30453"
   ],
   "composition": {
    "Fe": "balance",
    "C": "0~0.03",
    "Cr": "18~20",
    "Mn": "0~2",
    "N": "0.1~0.16",
    "Ni": "8~12",
    "P": "0~0.045",
    "S": "0~0.03",
    "Si": "0~0.75"
   },
   "points": [
    [
     7.9,
     280,
     650,
     47.5,
     200,
     206,
     15
    ]
   ],
   "sources": [
    {
     "label": "Ansys Granta MI — Stainless steel, austenitic, AISI 304LN, annealed (Materials Data for Simulation datasheet)",
     "verified": true
    }
   ],
   "industry_note": "N 첨가 저탄소 (강도↑, 예민화 저항). Ansys Granta MI 검증 datasheet (Stainless steel, austenitic, AISI 304LN, annealed, UNS S30453). Granta 추정치(*): hv."
  },
  {
   "name": "AISI 316N — Annealed (Wrought)",
   "category": "Metal",
   "subcategory": "Stainless Steel - Austenitic",
   "process": "Wrought",
   "heat_treatment": "Annealed",
   "related": [
    "AISI 316"
   ],
   "aliases": [
    "S31651",
    "UNS S31651"
   ],
   "composition": {
    "Fe": "61.7~71.9",
    "C": "0~0.08",
    "Cr": "16~18",
    "Mn": "0~2",
    "Mo": "2~3",
    "N": "0.1~0.16",
    "Ni": "10~14",
    "P": "0~0.045",
    "S": "0~0.03",
    "Si": "0~1"
   },
   "points": [
    [
     8,
     260,
     596,
     41.5,
     198,
     208,
     15.6
    ]
   ],
   "sources": [
    {
     "label": "Ansys Granta MI — Stainless steel, austenitic, AISI 316N, annealed (Materials Data for Simulation datasheet)",
     "verified": true
    }
   ],
   "industry_note": "N 첨가 (고용강화 σy↑). Ansys Granta MI 검증 datasheet (Stainless steel, austenitic, AISI 316N, annealed, UNS S31651). Granta 추정치(*): hv."
  },
  {
   "name": "316FR — Annealed (Wrought, fire-resistant)",
   "category": "Metal",
   "subcategory": "Stainless Steel - Austenitic",
   "process": "Wrought",
   "heat_treatment": "Annealed",
   "related": [
    "AISI 316"
   ],
   "aliases": [
    "316FR"
   ],
   "composition": {
    "Fe": "67.6~69.4",
    "B": "0.0003",
    "C": "0.008~0.012",
    "Cr": "16.5~17.1",
    "Mn": "0.83~0.95",
    "Mo": "2.07~2.3",
    "N": "0.068~0.09",
    "Ni": "10.6~11.4",
    "P": "0.024~0.027",
    "S": "0.003~0.005",
    "Si": "0.47~0.54"
   },
   "points": [
    [
     8,
     284,
     608,
     40,
     196,
     205,
     15
    ]
   ],
   "sources": [
    {
     "label": "Ansys Granta MI — Stainless steel, austenitic, 316FR, annealed (Materials Data for Simulation datasheet)",
     "verified": true
    }
   ],
   "industry_note": "내화 건축용 (600°C 고온강도 보증 grade, JIS 계열). Ansys Granta MI 검증 datasheet (Stainless steel, austenitic, 316FR, annealed)."
  },
  {
   "name": "AISI 304 — 1/4 Hard (cold-worked)",
   "category": "Metal",
   "subcategory": "Stainless Steel - Austenitic",
   "process": "Wrought",
   "heat_treatment": "Cold-worked (1/4 Hard)",
   "related": [
    "AISI 304"
   ],
   "aliases": [
    "304 1/4H"
   ],
   "composition": {
    "Fe": "balance",
    "C": "0~0.08",
    "Cr": "18~20",
    "Mn": "0~2",
    "Ni": "8~11",
    "P": "0~0.045",
    "S": "0~0.03",
    "Si": "0~1"
   },
   "points": [
    [
     8,
     603,
     945,
     20,
     197,
     310,
     15.5
    ]
   ],
   "sources": [
    {
     "label": "Ansys Granta MI — Stainless steel, austenitic, AISI 304, 1/4 hard (Materials Data for Simulation datasheet)",
     "verified": true
    }
   ],
   "industry_note": "냉간가공 1/4 경질 (스프링·스트랩). Ansys Granta MI 검증 datasheet (Stainless steel, austenitic, AISI 304, 1/4 hard, UNS S30400). Granta 추정치(*): el/hv."
  },
  {
   "name": "AISI 304 — 1/2 Hard (cold-worked)",
   "category": "Metal",
   "subcategory": "Stainless Steel - Austenitic",
   "process": "Wrought",
   "heat_treatment": "Cold-worked (1/2 Hard)",
   "related": [
    "AISI 304"
   ],
   "aliases": [
    "304 1/2H"
   ],
   "composition": {
    "Fe": "balance",
    "C": "0~0.08",
    "Cr": "18~20",
    "Mn": "0~2",
    "Ni": "8~11",
    "P": "0~0.045",
    "S": "0~0.03",
    "Si": "0~1"
   },
   "points": [
    [
     8,
     745,
     1140,
     12.5,
     197,
     460,
     15.5
    ]
   ],
   "sources": [
    {
     "label": "Ansys Granta MI — Stainless steel, austenitic, AISI 304, 1/2 hard (Materials Data for Simulation datasheet)",
     "verified": true
    }
   ],
   "industry_note": "냉간가공 1/2 경질. Ansys Granta MI 검증 datasheet (Stainless steel, austenitic, AISI 304, 1/2 hard, UNS S30400). Granta 추정치(*): el/hv."
  }
 ]
}
