Repository: slmhlight/GRANTA

# AM Materials Explorer

ANSYS Granta-style **additive-manufacturing (AM) materials database** — an interactive
web app for exploring metal & polymer materials through dynamic Ashby charts, advanced
filtering, **range-based property data**, and **cited manufacturer datasheets**.

> 적층제조(AM) 소재 데이터베이스 탐색기. 대화형 Ashby 차트, 고급 필터링, **물성 range 데이터**,
> **데이터시트 출처 추적**을 제공합니다.

## Features
- **Range-based properties** — every property is a `min · typical · max` aggregated from real data points (heat treatments × build direction × vendors), shown as smooth property envelopes on the Ashby chart and min–max sub-lines in the detail panel.

File: data/ht-guidance.json (part 1 of 2)
{
 "_note": "R226k — HT 주의사항 가이드 (구 MaterialDetail 인라인 12블록 이관). field=name 블록의 pattern 은 빌드 분류기(build-process-profiles.mjs)가 htg 할당에 사용(런타임 미사용). key hip/case 는 htc 클래스로 렌더. 출처: 각 텍스트 【표준】 + ASM Vol.4. R226w: am_map(byHt=profiles.ht 접두, byMach=profiles.mach) → blocks 의 am-* 키 — AM 공정(process 구조 필드) entry 전용 후처리 가이드.",
 "blocks": {
  "h01-aisi": {
   "sources": ["ASM Vol.4","SAE J419","AMS 6382"],
   "pattern": "^(?:aisi |sae )?(?:10[3-8]\\d|41[3-6]\\d|43[14]0|52100|86\\d{2}|92\\d{2}|93\\d{2})\\b|^42crmo4|^scm44|^sncm|^300m\\b|^sa ?5(?:08|33)\\b|^sa ?336|^hy-?\\d{2,3}\\b|^31crmov9|^s690q|^api ?2h|^wc[bc]\\b",
   "field": "name",
   "text": "⚠ Q+T (Quench + Temper) — Carbon / Alloy Steel\n표준 강화 절차:\n  ① Austenitize: 850-880°C / 30 min - 2 h (austenite 변환)\n  ② Quench: oil 또는 water (martensite 형성)\n  ③ Temper: 200-650°C / 1-2 h / AC (toughness 회복)\n\n【⚠ 주의 1 — Quench Crack】\n두꺼운 section + sharp corner + water quench 조합 시 즉시 균열:\n• Mechanism: martensite 변환의 volume expansion (4-5%) + 빠른 cooling 의 thermal stress\n• 위험 부위: sharp corner, key way, hole edge\n• 회피:\n  - 합금강(Cr-Mo·Ni-Cr-Mo): oil quench (slow cooling — 경화능(Hardenability)이 커 공랭도 마르텐사이트)\n  - 평탄소강(저합금): water quench 가능\n  - 두꺼운 part: interrupted quench (oil → air) 권장\n  - Sharp corner 회피 (radius ≥ 0.5 mm)\n\n【⚠ 주의 2 — Temper Embrittlement (270-370°C \"Blue Brittleness\")】\n특정 temper 온도 범위에서 brittleness 증가:\n• 270-370°C: blue brittleness (martensite decomposition + cementite spheroidization)\n• 540°C+: re-embrittlement 회피 권장 (Ni-Cr-Mo steel)\n• Charpy 손실 50% 이상 가능\n\n【권장 대응】\n• Temper 시 270-370°C 영역을 빠르게 통과 (slow cooling 회피)\n• 540°C temper 표준 권장 (toughness 우수)\n• 응용:\n  - 스프링용(고탄소): 425-475°C temper\n  - 기어·마모용(표면경도 우선): 200-300°C temper (carbide network 회피)\n  - 축·크랭크샤프트(최대 인성): 540-620°C temper\n\n【⚠ 주의 3 — Distortion (두꺼운 Part)】\n두꺼운 part 의 quench 시 differential cooling rate:\n• Surface vs core 의 cooling rate 차이 → thermal stress\n• Sag / twist / warpage 발생\n• 보정 가능: post-Q+T straightening (cold work)\n\n【권장 대응】\n• Fixture 사용 (quench dies, press quenching)\n• Uniform cooling (oil agitation, polymer quench)\n• 두꺼운 part: press quenching (specialty supplier)\n\n【⚠ 주의 4 — Surface Decarburization (Open Furnace)】\nOpen furnace 에서 austenitize 시:\n• 표면 C 가 furnace atmosphere 의 O₂ 와 반응\n• 표면 hardness 손실 (HV 600 → HV 300)\n• Fatigue strength 손실\n\n【권장 대응】\n• Endothermic gas atmosphere (controlled C potential)\n• Box quenching salt (NaCl + KCl, 표면 보호)\n• Vacuum furnace (premium 부품)\n• Surface grinding post-Q+T (decarburized layer 제거)\n\n【표준】\nASM Vol.4 (Heat Treating) · SAE J419 (Q+T standards) · AMS 6382 (Cr-Mo Q+T)"
  },
  "h02-aa": {
   "sources": ["AMS 2772","MMPDS 2018"],
   "pattern": "^aa[\\s-]?(2|6|7)\\d{3}|^alsi|^a3[12456]\\d|^a380|^a2(?:0[15]|139)|^al5x|^adc\\d|^aluminum",
   "field": "name",
   "text": "⚠ Aluminum T6 / T7 Aging — Heat-Treatable Al Alloys (2xxx / 6xxx / 7xxx)\n표준 절차:\n  ① Solution Heat Treat (SHT): 495-540°C / 30 min - 4 h (합금별 상이)\n  ② Quench: water (가장 빠름) 또는 polymer quench (5-10% PAG)\n  ③ Artificial Aging: 120-200°C / 4-24 h / AC (합금·temper 별 상이)\n\n【⚠ 주의 1 — Quench Delay (가장 critical)】\nSHT 후 quench 까지의 시간 통제 절대 중요:\n• 시간 한계: 5-15 초 (응용 별)\n• 한계 초과 시:\n  - Grain boundary 에 precipitate 형성 (재 dissolve 어려움)\n  - 부식 저항 손실 (입계 anodic site)\n  - 강도 손실 10-20%\n\n【권장 대응】\n• Quench tank 가 furnace 직속 (transfer time < 5 초)\n• Conveyor system (자동 transfer)\n• 큰 부품: forced air quench 또는 spray quench\n• Quench medium temperature 통제 (water RT, polymer 60°C)\n\n【⚠ 주의 2 — Quench Distortion (Thin Sheet)】\n얇은 sheet (< 3 mm) 의 water quench:\n• Differential cooling rate → warping (1° 이상)\n• Twist (sheet 형상 변형)\n• Final dimension 손실\n\n【권장 대응】\n• Polymer quench (PAG 25%):\n  - Cooling rate 약 50% 감소 (water 대비)\n  - 강도 손실 5% 미만\n  - Distortion 70-80% 감소\n• Spray quench (uniform cooling)\n• 큰 부품·압출재: oil quench (왜곡 저감, 강도 소폭 손실)\n\n【⚠ 주의 3 — Over-aging vs Peak Aging 선택】\n응용별 condition 선택:\n• T6 (peak strength): 일반 구조 부품 — 최고 강도, SCC 취약\n• T73 (over-aged, SCC-resistant): 해양 / 부식 환경\n  - σy 는 T6 대비 약 15% 손실\n  - SCC 저항: T6 대비 약 100배 향상\n• T7351 (T73 + stretched): 정밀 부품\n  - 잔류응력 < 30 MPa\n• T87 (NASA Space Shuttle): controlled aging\n\n【⚠ 주의 4 — Natural Aging (T4) 안정】\nT4 (solution + natural aging at RT) 의 시간 의존성:\n• Quench 직후: W condition (unstable)\n• 1 day: σy 의 60% 회복\n• 5 days: σy 의 95% 회복 (stable)\n• T4 stock 은 5 일 후 사용 가능\n• Cold forming 후 T6 aging 으로 강화 가능\n\n【표준】\nAA T-temper system · AMS 2772 (Al heat treatment) · MMPDS-2018",
   "by_grade": {
    "2014": "【2014 (Al-Cu-Si-Mg)】 SHT 500 °C → WQ → T6 aging 170 °C. 항공 forging.",
    "2024": "【2024】 SHT 495 °C → WQ → T3(natural aging) 또는 T6. Cu 계라 응고균열·SCC 민감.",
    "2219": "【2219 (Al-Cu 6.3%)】 SHT 535 °C → T87 aging 175 °C/24h. 2xxx 중 용접성 최고(NASA ET).",
    "6005": "【6005/6005A】 SHT 530 °C → T6 aging 175 °C. 압출 구조.",
    "6061": "【6061】 SHT 530 °C → WQ → T6 Aging 175 °C/8 h(peak, σy ~276). 범용 압출·구조.",
    "6063": "【6063】 SHT ~520 °C → Aging 175~185 °C. 압출 전용 — 큰 형상은 oil quench 로 왜곡 저감.",
    "6082": "【6082】 SHT ~530 °C·Aging 175 °C (6xxx 표준). EU 구조용, 압출은 oil quench 가능.",
    "7075": "【7075】 SHT 460-490 °C → WQ → T6 120 °C/24 h(peak, σy 503). SCC 환경은 T73(120+165 °C 2단 — σy ~430·SCC 100배↑).",
    "alsi10mg": "【AlSi10Mg (AM/cast)】 SHT 520-540 °C + aging — 단 AM 은 조직 조대화로 주조 T6 이득 적음. Direct aging 160-170 °C 옵션(am-alsi 블록 참조).",
    "alsi7mg": "【AlSi7Mg / A356】 T6: SHT 540 °C/WQ + aging 155 °C. 항공·자동차 정밀 주조.",
    "a356": "【A356 (AlSi7Mg cast)】 T6: SHT 540 °C/WQ + aging 155 °C. 항공 주조.",
    "a357": "【A357 (AlSi7Mg premium cast)】 T6: SHT 540 °C + aging 155-170 °C. 항공 premium 주조.",
    "a380": "【A380 (die-cast AlSi)】 통상 비열처리(F) — die-cast 는 blister 위험으로 T6 제한적."
   }
  },
  "h03-17": {
   "sources": ["AMS 5604","ASTM A564/A693"],
   "pattern": "^17-?4 ?ph|^15-?5 ?ph|^17-?7 ?ph|^15-?7 ?ph|^ph ?13-?8|^custom 4(?:55|65)|^cx \\(ph|^stainless steel 415",
   "field": "name",
   "text": "⚠ PH (Precipitation Hardening) Stainless Steel — H-Treatment\n마르텐사이트계 석출경화 스테인리스 — 아래 H900~H1150 는 Aging(시효) 온도별 condition(동일 재료).\n\n표준 condition:\n• Condition A: Solution treated 1040°C / 30 min / AC\n  - σy 415 MPa, HRC 35 (가공 가능 condition)\n• H900: 482°C / 1 h / AC — peak strength 1170 MPa, HRC 44\n• H925: 496°C / 4 h / AC — 1140 MPa\n• H1025: 552°C / 4 h / AC — 1000 MPa, KIC 108 (balanced)\n• H1075: 580°C / 4 h / AC — 860 MPa, KIC 130 (toughness ↑)\n• H1100: 593°C / 4 h / AC — 795 MPa, SCC-resistant\n• H1150: 621°C / 4 h / AC — 720 MPa, max ductility\n\n【⚠ 주의 1 — SCC (Stress Corrosion Cracking) 위험】\nH900 peak-aged condition + chloride 환경:\n• σy 1170 MPa 의 high tensile stress\n• Cl⁻ ion 의 입계 침투\n• SCC 진행 (수개월 내 가시화)\n\n【응용별 권장 condition】\n  ┌──────────────┬──────────────┐\n  │ 환경         │ 권장 condition │\n  ├──────────────┼──────────────┤\n  │ Dry indoor   │ H900-H925    │\n  │ Marine spray │ H1075        │\n  │ Marine 침수  │ H1100+       │\n  │ Sour gas     │ H1150        │\n  │ 의료 implant │ H950 (peak-strength grade) │\n  └──────────────┴──────────────┘\n\n【⚠ 주의 2 — Hydrogen Embrittlement】\nElectroplating 또는 acid pickling 후 H 흡수:\n• HCl / H₂SO₄ pickling 시 H₂ 가 매트릭스로 침투\n• 입계의 H₂ 가 pressure pocket 형성 → 균열\n• 사용 중 brittle failure\n\n【권장 De-Hydrogen Baking】\n• Process: 280°C / 4 h / AC\n• 권장 sequence:\n  ① Heat treatment (H900-H1150)\n  ② Passivation (HNO₃)\n  ③ Hydrogen bake (280°C / 4 h) — 24 시간 이내\n  ④ Application service\n\n【표준】\nAMS 5604·5659·5629·5936 · ASTM A564/A693 (PH grade·condition 별)"
  },
  "h04-inconel": {
   "sources": ["AMS 5662/5663","AMS 5737/5525","AMS 4676"],
   "pattern": "^inconel ?718|^in[\\s-]?718|^(?:carpenter )?a-?286|^monel ?k-?500",
   "field": "name",
   "text": "⚠ STA (Solution + Two-step Aging) — Ni Superalloy γ'' Precipitation\nγ'' 석출강화 Ni 계 (아래 cycle 은 γ'' 석출형 표준).\n\n표준 절차 (γ'' 석출강화 STA cycle):\n  ① Solution: 980°C / 1 h / AC\n  ② Aging 1: 720°C / 8 h, FC 50°C/h to 620°C\n  ③ Aging 2: 620°C / 8 h / AC\n\n【⚠ 주의 1 — Sub-solvus vs Super-solvus】\nSolution temperature 선택:\n• Sub-solvus (950°C): grain refinement\n  - Fatigue strength ↑\n  - Disk forging (rotation 부품)\n• Super-solvus (1050°C): creep resistance\n  - Grain coarsening\n  - Static 부품 (combustor liner)\n\n【응용별】\n  ┌────────────┬────────────────┐\n  │ Sub-solvus │ Super-solvus   │\n  ├────────────┼────────────────┤\n  │ Disk forging│ Combustor liner │\n  │ Fan blade  │ Stator vane    │\n  │ Fatigue 우선│ Creep 우선     │\n  └────────────┴────────────────┘\n\n【⚠ 주의 2 — Aging Atmosphere】\nAging 시 표면 oxide formation:\n• Air atmosphere: γ' / γ'' precipitate 표면에 Ni-Cr oxide\n• Bond coat (thermal barrier coating) 의 부착 약화\n• Service 중 spall (coating 박리)\n\n【권장 atmosphere】\n• Vacuum 10⁻⁴ mbar (best)\n• Inert gas (Ar 99.999%) — second best\n• Air 또는 Endothermic gas: 회피 (premium 부품)\n\n【⚠ 주의 3 — Quench Delay (Aging 사이)】\nSolution → Aging 1 사이의 보관:\n• 4 시간 이내: 안전\n• 4 시간 이상: γ'' nucleation 시작 → final precipitate 분포 변경\n• 24 시간 이상: as-Sol-T 의 성능 손실\n\n【권장 대응】\n• Solution → Aging 1 연속 진행 (4 시간 이내)\n• 보관 필요 시: dry environment + sealed packaging\n\n【표준】\nAMS 5662/5663 (718 STA) · AMS 5737/5525 (A-286) · AMS 4676 (Monel K-500 — 별도 age 595°C/16h)"
  },
  "h05-waspaloy": {
   "sources": ["AMS 5708/5544/5712/5545/5851"],
   "pattern": "^waspaloy|^rene ?41|^astroloy|^u(?:dimet)? ?720|^cmsx|^rene ?n[56]|^pwa ?14",
   "field": "name",
   "text": "⚠⚠ γ' High-Vf Ni Superalloy — γ' 석출 Vf 25-65%, 4-step HT 표준.\n(단결정 SX 계열은 아래 §SX Homogenization 참조.)\n\n표준 절차 (γ' 석출강화 초합금):\n  ① Solution: 1080-1190°C / 4 h / AC\n  ② Primary aging: 1080°C / 4 h (γ' nucleation)\n  ③ Secondary aging: 845°C / 24 h (γ' growth)\n  ④ Final aging: 705°C / 16 h (γ' coarsening, final size 통제)\n\n【⚠ 주의 1 — Distortion 매우 大】\nTurbine disc forging 의 dimensional control:\n• 두꺼운 forging (수십 kg) 의 4-step heating cycle\n• Differential heating rate → thermal stress\n• Sag / twist / warping 위험\n\n【권장 대응】\n• Fixture support (특히 thin section)\n• Uniform heating (slow ramp rate, 50°C/h)\n• Pre-machining oversizing (post-HT 후 final machining)\n• Multi-point thermocouple (uniform temperature 확인)\n\n【⚠ 주의 2 — Vacuum HT 필수】\nγ' precipitation 중 표면 oxide 의 영향:\n• Air atmosphere → Cr / Al / Ti oxide formation\n• 표면의 γ' 분포 변경\n• Bond coat (thermal barrier coating) 부착 약화\n• Service 중 oxidation 가속\n\n【권장 vacuum spec】\n• Vacuum: 10⁻⁴ mbar 이상 (premium 부품)\n• Leak rate: < 5×10⁻⁶ mbar·L/s\n• Outgassing 시간: 30 분+ (sample 별)\n\n【⚠ 주의 3 — SX (Single Crystal) Homogenization】\n단결정(SX) cast 합금:\n• 응고 시 dendritic segregation (γ' 의 미세 분포 불균일)\n• Homogenization 필요: 1300°C 이상 (γ' solvus 위)\n• 분 단위 통제 (overshoot 시 melt)\n\n표준 SX HT cycle:\n  ① Homogenization: 1300-1330°C / 4 h / vacuum\n  ② Primary aging: 1080°C / 4 h\n  ③ Secondary aging: 870°C / 24 h\n\n【⚠ 주의 4 — Critical Application】\nGT 엔진 turbine disc / blade 의 service 중 failure:\n• 안전 critical (passenger jet)\n• 모든 HT lot 의 sample tensile / creep test\n• 100% inspection per AMS spec\n\n【표준】\nAMS 5708/5544/5712/5545/5851 (wrought γ' 초합금 grade별) · 단결정 SX 는 OEM proprietary"
  },
  "h06-maraging": {
   "sources": ["AMS 6512/6514/6515","ASTM A579"],
   "pattern": "^maraging|^vascomax|^18ni-?\\d",
   "field": "name",
   "text": "✓ Maraging Steel Aging — 18Ni-7Co-5Mo-Ti (C-Free Martensitic)\nFusion welding 우수 + 가장 easy HT (C-free 라 quench crack 없음).\n\n표준 절차:\n  ① Solution: 815°C / 1 h / AC (soft martensite 형성)\n  ② Aging: 480-500°C / 3-8 h / AC (Ni₃Mo / Ni₃Ti precipitate — 등급별 상이)\n\n【⚠ 주의 1 — Aged 후 가공 불가】\nAged condition 의 hardness:\n• HRC 50-53 (peak strength)\n• 일반 carbide tool 매우 빠르게 마모\n• 가공 거의 불가\n\n【권장 sequence】\n  ① Solution annealed condition (HRC 30, σy 800 MPa)\n  ② CNC machining (carbide insert, 일반 cutting)\n  ③ Aging (480°C / 3-6 h)\n  ④ Final grinding (light, dimensional adjustment)\n\n【⚠ 주의 2 — Dimensional Change】\nAging 시 contraction:\n• Aging shrinkage: 약 0.05% (~ 0.05 mm per 100 mm)\n• Mechanism: Ni₃Mo / Ni₃Ti precipitate 형성으로 atomic rearrangement\n• Precision 부품 (aerospace landing gear) 의 경우 critical\n\n【권장 대응】\n• 가공 시 tolerance allowance (+ 0.05% over-size)\n• Aging 후 final grinding (dimensional QC)\n• 정밀 부품: pre-aging + post-aging dimensional 측정 + 보정\n\n【표준】\nAMS 6512/6514/6515 · ASTM A579 (18Ni-250/300/350 grade별)",
   "by_grade": {
    "250": "【Maraging 250 (18Ni-250)】 Aging 482 °C / 3-6 h → σy ~1670 MPa.",
    "300": "【Maraging 300 (18Ni-300)】 Aging 482 °C / 3-6 h → σy ~2070 MPa. 가장 널리 쓰임.",
    "350": "【Maraging 350 (18Ni-350)】 Aging 480-500 °C / 5-8 h → σy ~2400 MPa. 최고강도급."
   }
  },
  "h07-ti": {
   "sources": ["AMS 2801","AMS 4911/4928/4930","ASTM F136"],
   "pattern": "^ti-?6al-?4v|^ti[\\s-]?grade ?5\\b|^ti gr5|^ti[\\s-]?grade ?23|^ti-?6al-?7nb",
   "field": "name",
   "text": "⚠ Ti α+β STA — Ti-6Al-4V (Grade 5 / Grade 23 ELI)\nMill annealed (baseline) 또는 STA (peak strength) condition.\n\n표준 condition:\n• Mill anneal: 700-790°C / 1-4 h / AC\n  - σy 830 MPa, UTS 900 MPa, El 14% (baseline)\n• STA (Solution + Aged):\n  ① Solution: 955°C / 1 h / WQ (β-transus 980°C 직하)\n  ② Aging: 540°C / 4 h / AC\n  - σy 1100 MPa, UTS 1170 MPa, El 10% (peak strength)\n\n【⚠ 주의 1 — β-Transus (980°C) 통제 (가장 critical)】\nSolution temperature 가 β-transus 를 초과하면:\n• α + β → 100% β 변환 (single-phase β)\n• Grain 매우 크게 성장 (1-3 mm 까지)\n• Cooling 후 large primary α + β-transformed structure\n\n결과:\n• Creep resistance ↑ (large grain 의 creep mechanism)\n• Fatigue strength ↓↓ (large grain → crack initiation 빠름)\n• Fracture toughness 변경\n\n【응용별 선택】\n  ┌──────────────┬─────────────────┐\n  │ 응용         │ β-transus 통제  │\n  ├──────────────┼─────────────────┤\n  │ Fan blade    │ Below β-transus │\n  │ Disk forging │ Below β-transus │\n  │ Wing skin    │ Below β-transus │\n  │ Combustor    │ Above β-transus │\n  │ HPT vane     │ Above β-transus │\n  └──────────────┴─────────────────┘\n\n【⚠ 주의 2 — α-Case 형성】\nHT atmosphere 의 O / N 흡수:\n• 500°C 이상의 air atmosphere → α-case (HV 600+ brittle 표층)\n• 두께: 노출 시간 비례 (~ 100 μm at 800°C/1h)\n• 영향: fatigue 강도 50%+ 손실\n\n【권장 atmosphere】\n• Vacuum HT 10⁻⁴ mbar (best)\n• Inert gas Ar atmosphere (purity 99.999%)\n• Air HT 시: surface grinding 후 사용 (α-case 제거)\n\n【⚠ 주의 3 — Cooling Rate (Strength + Ductility 균형)】\nSolution → cooling 선택:\n• WQ (Water Quench): 가장 빠름 — peak strength, ductility ↓\n• OQ (Oil Quench): medium — balanced\n• AC (Air Cool): slow — toughness 우수, strength ↓\n\n【응용별】\n• Aerospace structure (fatigue critical): WQ + low-T aging\n• Medical implant (ductility 중요): mill anneal (no STA)\n• Marine 부품 (toughness): AC + medium-T aging\n\n【표준】\nAMS 2801 (Ti HT) · AMS 4911/4928/4930 (Ti α+β bar/sheet, grade별) · ASTM F136 (Gr23 ELI medical)"
  },
  "h08-beta": {
   "sources": ["AMS 4914/4958/4984"],
   "pattern": "^beta-?21s|^beta-?c|^ti-?15-?3|^ti-?15v|^ti-?5553|^ti-?10v|^ti-?13v",
   "field": "name",
   "text": "⚠ β-Ti Aging — β 안정화 원소(Mo·V·Cr) 농축 metastable β 합금, sub-transus Aging(시효)으로 강도 ↑↑.\n\n표준 절차:\n  ① Solution: 850°C / 30 min / AC (β-only structure)\n  ② Fast cooling: β-phase 유지 + ω-phase 회피\n  ③ Aging: 480-540°C / 4-8 h / AC (α precipitate in β matrix — 등급별 상이)\n\n【⚠ 주의 — ω-Phase (Cooling Rate 부족 시, 가장 critical)】\nβ-Ti 의 metastable phase 형성 위험:\n• Solution → RT cooling 시 ω-phase 형성 (intermediate brittle phase)\n• ω-phase 의 특성:\n  - Atomic structure: distorted β-phase\n  - Hardness: HV 500+ (β-phase HV 250 의 2배)\n  - Brittleness: 응력 받으면 즉시 균열\n  - 잔존: RT 까지 stable (annealing 없이 회복 불가)\n\n【권장 cooling rate】\n• Water quench (WQ) — 가장 빠름, ω-phase 회피\n• Fast Air Cool (AC) with forced air — second best\n• Slow AC: 회피 (ω-phase 형성 위험)\n\n결과:\n• WQ + Aging: σy 1300 MPa, El 5-8% (peak)\n• Slow AC: ω-phase 잔존, brittle (RT bending 시 균열)\n\n【⚠ 주의 — α-Case (Ti 와 동일)】\nHT atmosphere 의 O / N 흡수 동일:\n• Vacuum HT 또는 Ar atmosphere 필수\n• Air HT 후 surface grinding\n\n【표준】\nAMS 4914/4958/4984 (β-Ti grade별) · 일부 grade 는 OEM proprietary",
   "by_grade": {
    "beta-21s": "【Beta-21S】 Aging 480-540 °C / 8 h. 산화저항 우수 β-Ti(항공 배기).",
    "beta-c": "【Beta-C (Ti-3Al-8V-6Cr-4Mo-4Zr)】 Aging 510 °C / 8 h. 스프링·고강도 파스너.",
    "ti-15-3": "【Ti-15-3 (Ti-15V-3Cr-3Al-3Sn)】 Aging 540 °C / 4 h. 냉간성형 후 Aging — sheet 성형재.",
    "ti-5553": "【Ti-5553】 solution(β-transus 근처) + aging ~600 °C. 착륙장치 forging(고강도·고인성).",
    "ti-10v-2fe-3al": "【Ti-10-2-3 (Ti-10V-2Fe-3Al)】 STA(solution + aging). 착륙장치 forging."
   }
  },
  "h09-azd": {
   "sources": ["AMS 4352/4377/4427","ASTM B107/B90"],
   "pattern": "^az\\d|^am\\d|^we\\d|^zk\\d|^ze\\d|^ez\\d|^hk3\\d|^qe2|^magnesium|^mg alloy",
   "field": "name",
   "text": "주의. Mg T6 Aging — Magnesium Alloy Heat Treatment\nAZ / AM / WE / ZK series.\n\n표준 절차 (Mg-Al-Zn T6):\n  ① Solution: 415°C / 16 h\n  ② Cooling: hot water quench (60-80°C) 가능 또는 AC\n  ③ Aging: 175°C / 16 h / AC\n\n【⚠⚠ 주의 1 — Mg Fire Hazard (가장 critical, 생명 위험)】\nHT furnace 의 Mg 의 위험:\n• Mg dust 480°C 자연 발화\n• Furnace 내 Mg shavings / oxidation 의 H₂ 발생\n• Furnace 폭발 가능성\n\n【필수 안전 절차】\n• 일반 air furnace 사용 절대 금지\n• Atmosphere control:\n  - SO₂ atmosphere (specialty Mg HT furnace)\n    · Dilute SO₂ (0.5-1%) 가 protective layer 형성\n    · MgSO₃ / MgSO₄ 가 표면 oxidation 회피\n  - 또는 Ar / CO₂ atmosphere (less common)\n  - 또는 vacuum furnace (premium 부품)\n• Furnace cleaning: 매 cycle 후 Mg residue 제거\n• Fire safety:\n  - Class D extinguisher 비치\n  - Emergency shutdown 절차\n• Operator training: Mg safety certification\n\n【⚠ 주의 2 — Specialty Mg HT Furnace】\n일반 furnace 사용 불가:\n• Vendor: Despatch, Ipsen, Surface Combustion (specialty supplier)\n• Cost: 일반 furnace 의 2-3배\n• Capacity: 작은 batch (수십 kg)\n\n【표준】\nAMS 4352/4377/4427 (Mg aging grade별) · ASTM B107/B90 · NFPA 484 (화재안전)"
  },
  "h10-c17200": {
   "sources": ["AMS 4533","ASTM B441"],
   "pattern": "^c17200|^c18150|^c18000|^cube|^cucrz|^beryllium copper",
   "field": "name",
   "text": "주의. PH Cu — 석출경화 구리합금 (Be·Cr-Zr·Ni-Si-Cr 계). 재료별 Aging(시효)·주의는.\n\n표준 절차:\n  ① Solution: 800-980°C / 1 h / WQ\n  ② Aging: 315-500°C / 3 h / AC (합금별 상이)\n\n【⚠⚠ 주의 1 — BeCu 의 Be Fume 위험 (가장 critical)】\nHT furnace 의 Be vapor / fume:\n• Aging 온도 315°C 에서 Be 미량 vapor\n• 일반 air furnace 의 ventilation 부족 시 작업자 노출\n• Berylliosis (CBD) 위험\n\n【필수 안전 절차】\n• Vacuum furnace 필수 (Be vapor containment)\n• ULPA filter exhaust (99.999% @ 0.12 μm)\n• 작업자: respirator (SCBA) — furnace open 시\n• Workplace: OSHA Be standard (1910.1024)\n\n【⚠ 주의 2 — Cr-Zr·Ni-Si-Cr 계 Aging Precision】\n석출경화 Cu(Cr-Zr·Ni-Si-Cr)의 aging temperature precision:\n• Peak performance: 450°C / 3 h\n• Over-aging:\n  - Conductivity loss (precipitate coarsening)\n  - Strength loss (precipitate over-grown)\n• Under-aging:\n  - Strength 부족\n  - Application failure\n\n【권장 atmosphere】\n• Vacuum 10⁻⁴ mbar (best)\n• Inert gas (Ar 99.999%)\n• Reducing atmosphere (N₂ + H₂, 단 Cu oxide reduction)\n\n【표준】\nAMS 4533 · ASTM B441 (PH Cu grade별)",
   "by_grade": {
    "becu": "【BeCu C17200】 Aging 315 °C / 3 h(HRC 35-40). ⚠ Be fume 발암성 — vacuum furnace + ULPA 배기 필수.",
    "c17200": "【BeCu C17200】 Aging 315 °C / 3 h(HRC 35-40). ⚠ Be fume 발암성 — vacuum furnace + ULPA 배기 필수.",
    "cucrzr": "【CuCrZr C18150】 Aging 450 °C / 3 h(peak 전도도+강도). 과/부족 Aging 민감 — 저항용접 팁·busbar.",
    "cunisicr": "【CuNiSiCr C18000】 Aging 470 °C / 3 h. 전기 커넥터."
   }
  },
  "h11-cu": {
   "pattern": "^(?:cu(?!be|crz|stom)|c1[0-9]{4}|c[2-9]\\d{4}|copper|brass|bronze|gunmetal|nickel silver|glidcop|admiralty|muntz|narloy|ofe\\b|ofhc|nickel[- ]alumini?um bronze|phosphor bronze|naval brass|silicon bronze|bearing bronze|alumin[iu]?u?m bronze|manganese bronze|grcop|be-?cu\\b|of copper|dhp copper)",
   "field": "name",
   "text": "⚠ 구리 합금 열처리 — 굳히는 것과 되돌리는 것\n\n구리 합금은 열처리에 대해 두 부류로 갈린다. 먼저 내 합금이 어느 쪽인지 확인할 것:\n\n【① 석출경화되는 소수】 CuBe(C17200) · CuCrZr(C18150) · CuNi2SiCr · CuNiSn\n  Solution treatment(용체화) 780-980°C → 급랭 → Aging(시효) 300-500°C / 1-3 h\n  • 강도가 2-3배로 오른다 — 이 부류만 \"열처리 합금\"이다.\n  • Aging(시효) 온도를 올리면 전기전도도는 오르고 강도는 내려간다(과시효) — 스폿용접 팁·금형은 이 절충점을 노린다.\n\n【② 나머지 대부분】 순동 · 황동 · 청동 · 백동(CuNi) · 인청동\n  **열처리로 굳지 않는다.** 강화 수단은 냉간가공뿐이고, 열처리는 그것을 되돌리는 쪽이다.\n  • Annealing(어닐링) 400-700°C — 냉간가공으로 굳은 것을 연화 (재결정)\n  • Stress relief(응력제거) 250-300°C — 치수·형상은 유지한 채 잔류응력만 제거\n\n【⚠ 주의 1 — 황동의 응력부식균열(season cracking)】\n냉간가공한 황동을 그대로 두면 암모니아·아민 환경에서 잔류응력만으로 갈라진다.\n• 대책: 성형 직후 260-300°C / 1 h Stress relief(응력제거) — 연화 없이 잔류응력만 없앤다.\n• 재결정 온도까지 올리면 강도를 잃으므로 Annealing(어닐링)과 혼동하지 말 것.\n\n【⚠ 주의 2 — 터프피치 동(C11000)의 수소취화】\n산소를 머금은 터프피치 동을 수소 함유 환원 분위기에서 400°C 이상 가열하면\n내부 산화물이 수증기로 바뀌며 입계를 터뜨린다(되돌릴 수 없다).\n• 대책: 브레이징·수소 분위기 열처리가 필요하면 무산소동(C10100/C10200) 사용.\n\n【⚠ 주의 3 — Annealing(어닐링) 후 오렌지필】\n과도한 Annealing(어닐링)으로 결정립이 조대해지면 후속 성형에서 표면이 귤껍질처럼 거칠어진다.\n• 대책: 최종 성형 전 Annealing(어닐링)은 온도·시간을 낮춰 미세립 유지."
  },
  "h12-ni-solidsol": {
   "pattern": "^(?:inconel ?6(?:00|01|17|25|86|90)|incoloy|hastelloy|haynes|nimonic ?75|nichrome|cp-?nickel|nickel ?2\\d\\d|monel(?! ?k)|alloy ?(?:20|59|C-?276)|ultimet|stellite|fsx-?414|tribaloy)",
   "field": "name",
   "text": "⚠ 고용강화 Ni·Co 합금 — Aging(시효)로 굳지 않는다\n\nInconel 625 · 600 · 617 · Hastelloy · Haynes(188 등 Co 기 포함) · Monel 400 계열은 **석출강화 합금이 아니다.**\nMo·W·Cr 이 격자에 녹아 전위를 붙드는 고용강화가 강화 기구이므로, Aging(시효) 공정이 없다.\n\n【표준 열처리 — Solution treatment(용체화) Annealing(어닐링) 하나뿐】\n  1010-1180°C / 15 min - 1 h → 급랭(수랭 또는 급속 공랭)\n  목적은 강화가 아니라 ① 냉간가공 조직의 회복 ② 석출한 탄화물의 재고용이다.\n\n【⚠ 주의 1 — 중간 온도 체류가 이 합금의 적】\n650-900°C 에 오래 두면 M₂₃C₆ 탄화물이 입계에 줄지어 석출한다.\n• 결과: 입계 부식 저항 저하 + 상온 인성 저하. 용접 HAZ 에서 특히 문제.\n• 대책: Solution treatment(용체화) 후 이 구간을 **천천히 지나지 말 것** — 급랭이 규격에 명시된 이유다.\n\n【⚠ 주의 2 — 625 는 \"Aging(시효)되지만 그것이 강화는 아니다\"】\nInconel 625 를 650°C 이상에서 장시간 쓰면 γ″(Ni₃Nb)가 나와 경도가 오른다.\n설계상의 강화가 아니라 **연성을 깎아먹는 Aging(시효) 취화**이므로, 장기 고온 부품에서는\n연신율 저하를 전제로 설계해야 한다.\n\n【⚠ 주의 3 — Hastelloy·Haynes 의 μ·σ·Laves 상】\nMo·W 가 많은 합금은 700-1000°C 장기 노출에서 금속간화합물(μ·σ·Laves)이 나와 취화한다.\n• 대책: 사용온도가 그 구간에 걸리면 노출 시간 기준 물성(장시간 Aging(시효) 후 값)으로 설계.\n\n【참고 — Monel K-500 은 예외】 Al·Ti 를 넣어 γ′ 로 석출경화하는 합금이라 Aging(시효)가 있다."
  },
  "h13-fe-anneal": {
   "pattern": "^(?:aisi |sae )?(?:10\\d{2}|11\\d{2}|12l\\d\\d|15\\d{2}|51\\d{2}|61\\d{2}|87\\d{2})\\b|^(?:astm |astm-)?a(?:36|283|516|537|572|588|992)\\b|^sa ?(?:213|516|537)\\b|^[pt]2[23]\\b|^sm4\\d\\d|^ss400|^q(?:235|345)|^s[123]55|^s\\d{2}c\\b|^(?:grade |gr\\.? ?)?(?:p|t)?9[12]\\b|^stkm|^sg\\d{3}|^s2[47]5|^api ?5l",
   "field": "name",
   "text": "⚠ Annealing(어닐링) · Normalizing(노멀라이징) · Stress relief(응력제거) — 굳히는 열처리가 아니다\n\n조건명에 Annealed / Normalized 가 붙어 있으면 열처리로 강화한 것으로 오해하기 쉽다.\n이 셋은 반대로 **조직을 되돌리고 고르게 만드는** 열처리다.\n\n【① Full Annealing(완전 어닐링)】 A₃ + 30-50°C → 노 안에서 서냉\n  • 가장 무르고 가장 연하다 — 이후 절삭·성형을 하려고 만드는 상태.\n  • 조대한 페라이트 + 펄라이트.\n\n【② Normalizing(노멀라이징)】 A₃ + 50-80°C → **공랭**\n  • Annealing(어닐링)보다 빠르게 식으므로 펄라이트가 미세해져 **강도가 더 높다**.\n  • 목적: 주조·단조·용접으로 불균일해진 조직을 고르게 + 결정립 미세화.\n  • 압력용기·구조용 강재가 \"Normalizing(노멀라이징) 상태\"로 납품되는 이유.\n\n【③ 응력제거(Stress relief)】 550-650°C / 1 h per 25 mm → 서냉\n  • 조직은 바꾸지 않고 잔류응력만 뺀다. 반드시 Tempering(뜨임) 온도 **아래**에서.\n  • 이미 Q+T 한 부품에 Tempering(뜨임) 온도보다 높은 Stress relief(응력제거)를 걸면 강도가 날아간다.\n\n【⚠ 주의 1 — 저탄소강에 구상화 Annealing(어닐링)은 역효과】\n0.3%C 미만 강은 Annealing(어닐링)으로 더 무르게 만들면 칩이 끊기지 않고 끈적하게 늘어붙어\n오히려 절삭성이 나빠진다. 저탄소강의 절삭성은 냉간인발·Normalizing(노멀라이징) 쪽이 낫다.\n\n【⚠ 주의 2 — Normalizing(노멀라이징) 냉각은 단면 두께에 좌우된다】\n두꺼운 단면은 공랭이라도 느려서 Annealing(어닐링)에 가까운 조직이 나온다.\n• 대책: 두께가 크면 강제 송풍 또는 등급 상향을 고려.\n\n【⚠ 주의 3 — 탈탄】\n보호 분위기 없이 장시간 가열하면 표면 탄소가 빠져 표면만 물러진다(피로 강도 직격).\n• 대책: 보호 분위기 또는 가공 여유를 두고 열처리 후 제거."
  },
  "h14-ss-aust": {
   "pattern": "^(?:aisi |sus |sts )?3[0-4]\\d(?:l|ln|lm|h|n|s|se|ti)?\\b|^stainless ?3\\d\\d|^nitronic|^253 ?ma\\b|^(?:aisi )?(?:904l|254 ?smo|654 ?smo|al-?6xn|20cb)|^austenitic",
   "field": "name",
   "text": "⚠ 오스테나이트계 스테인리스 — 열처리로 경화되지 않는다\n\n304 · 316 · 321 · 347 · 310 계열은 상온까지 오스테나이트(FCC)로 남아 있어\n**Quenching(담금질)해도 마르텐사이트가 생기지 않는다.** 강화 수단은 냉간가공뿐이다.\n\n【표준 열처리 — Solution treatment(용체화) Annealing(어닐링) 하나뿐】\n  1010-1120°C / 유지 → **급랭(수랭)**\n  목적: ① 냉간가공 조직의 회복·연화 ② 입계에 석출한 크롬 탄화물의 재고용\n\n【⚠ 주의 1 — 급랭이 규격인 이유: 예민화(Sensitization)】\n425-815°C 를 천천히 지나면 Cr₂₃C₆ 이 입계에 석출하고, 그 주변이 크롬 결핍층이 되어\n입계 부식이 시작된다. 용접부에서 나타나면 weld decay 라 부른다.\n• 대책 ①: L 등급(304L·316L, C ≤0.03%) — 탄소를 줄여 탄화물 형성을 늦춘다.\n• 대책 ②: 안정화 등급(321=Ti, 347=Nb) — Cr 보다 먼저 탄화물을 만들어 Cr 을 지킨다.\n• 대책 ③: 용접 후 Solution treatment(용체화) Annealing(어닐링) + 급랭(부품 크기가 허용할 때).\n\n【⚠ 주의 2 — Stress relief(응력제거)가 어렵다】\n잔류응력을 빼려고 400-800°C 에 두면 그것이 곧 Sensitization(예민화) 구간이다.\n• 선택지는 둘뿐: 900°C 이상 완전 Solution treatment(용체화) 후 급랭, 또는 300°C 이하 저온 Stress relief(응력제거)(효과 제한적).\n\n【⚠ 주의 3 — 급랭 자체가 잔류응력을 만든다】\n두꺼운 단면·복잡 형상은 수랭에서 변형·잔류응력이 크다.\n• 대책: 얇은 부재는 공랭 허용 범위를 규격에서 확인, 두꺼우면 지그 구속.\n\n【⚠ 주의 4 — σ상】 Mo 가 많은 등급(316·317)을 600-900°C 에 장기 노출하면 σ상이 나와 취화한다."
  },
  "h15-ss-mart": {
   "pattern": "^(?:aisi |sus |sts )?4[0-4]\\d[a-cs]?\\b|^ss4[0-4]\\d|^stainless (?:steel )?4\\d\\d|^l80 |^(?:aisi )?446\\b|^martensitic|^ferritic stainless",
   "field": "name",
   "text": "⚠ 마르텐사이트계 · 페라이트계 스테인리스 — 둘은 정반대다\n\n400 번대라고 같지 않다. 탄소량이 두 계열을 가른다.\n\n【① 마르텐사이트계 (410 · 420 · 440A/B/C) — 스테인리스 중 유일하게 열처리로 굳는다】\n  Austenitizing(오스테나이트화) 950-1050°C → 공랭 또는 유랭(Hardenability(경화능)이 높아 급랭 불필요)\n  → Tempering(뜨임) 150-370°C(고경도) 또는 565-650°C(고인성)\n\n【⚠ 주의 1 — 370-565°C Tempering(뜨임) 금지】\n이 구간에서 Tempering(뜨임)하면 **인성과 내식성이 함께** 떨어진다. 규격이 이 구간을 비워 두는 이유다.\n• 고경도가 필요하면 150-370°C, 인성이 필요하면 565°C 이상 — 가운데를 고르지 말 것.\n\n【⚠ 주의 2 — Tempering(뜨임)하지 않은 상태로 두지 말 것】\nQuenching(담금질) 직후는 잔류응력이 최대이고 잔류 오스테나이트가 남아 있어 치수가 변한다.\n• 대책: Quenching(담금질) 후 지체 없이 Tempering(뜨임). 정밀 부품은 Sub-zero(서브제로) 처리 후 Tempering(뜨임).\n\n【⚠ 주의 3 — 열처리 상태가 내식성을 바꾼다】\n탄소가 크롬 탄화물로 묶이면 기지의 크롬이 줄어 내식성이 떨어진다.\n• 규칙: **완전 경화 + 저온 Tempering(뜨임) 상태가 내식성이 가장 좋다.** Annealing(어닐링) 상태가 더 나을 것 같지만 반대다.\n\n【② 페라이트계 (430 · 434 · 439 · 446) — 열처리로 굳지 않는다】\n  Annealing(어닐링) 760-830°C → 공랭. 목적은 연화·Stress relief(응력제거)·용접부 회복뿐.\n【⚠ 주의 4 — 475°C 취화】 400-540°C 장기 노출에서 페라이트가 스피노달 분해하며 부서진다.\n【⚠ 주의 5 — 고온 조대화】 950°C 이상에서 결정립이 급격히 커져 되돌릴 수 없다(용접 입열 관리 필수)."
  },
  "h16-refractory": {
   "pattern": "^(?:tungsten|molybdenum|tantalum|niobium|columbium|rhenium|vanadium|hafnium|chromium|beryllium(?! copper)|w-?la\\b|wla\\b|tzm\\b|mo-(?:la|re|0\\.5ti)\\b|ta-\\d+(?:\\.\\d+)?w\\b|nb-1zr\\b|c-?103\\b)",
   "field": "name",
   "text": "⚠ 내화·특수 순금속(W · Mo · Ta · Nb · V · Hf · Cr · Be) — 열처리는 강화가 아니라 해제다\n\n내화금속에는 굳히는 열처리가 없다. 강화 수단은 냉간·온간 가공(가공경화)뿐이고,\n열처리는 그것을 **되돌리는** 쪽이다. 그래서 \"어디까지 데워도 되는가\"가 핵심이 된다.\n\n【① Stress relief(응력제거)】 재결정 온도 아래에서 — W 약 1000-1200°C · Mo 약 900-1000°C\n  가공경화(=강도)를 유지한 채 잔류응력만 뺀다. 실무에서 쓰는 것은 대개 이쪽이다.\n【② 재결정 Annealing(어닐링)】 W 약 1200-1400°C · Mo 약 1100-1200°C · Ta/Nb 약 1000-1200°C\n  완전히 연화된다. 후속 성형이 필요할 때만.\n\n【⚠ 주의 1 — W·Mo 는 재결정되면 부서진다】\n가공 조직에서는 연성이 있지만, 재결정되면 연성-취성 천이온도(DBTT)가 **상온 위로** 올라가\n손으로 구부려도 깨진다. 되돌릴 수 없다.\n• 대책: 사용·가공 중 최고 온도가 재결정 온도를 넘지 않게 관리. 넘겨야 한다면 W-La(도핑 텅스텐)처럼\n  재결정립을 잘게 유지하도록 설계된 등급을 쓴다.\n\n【⚠ 주의 2 — 분위기가 공정의 절반이다】\n• W·Mo: 대기 중 500°C 이상에서 산화물이 **휘발**한다(MoO₃ 는 700°C 부근에서 날아간다) → 진공/수소 필수.\n• Ta·Nb: 산소·질소·수소를 격자에 고용해 취화한다(산화물이 안 벗겨지고 안으로 파고든다) → 고진공 필수.\n\n【⚠ 주의 3 — Ta·Nb 는 연성이 좋아 다르게 다룬다】\n재결정 후에도 상온 연성이 남아 성형이 가능하다. W·Mo 의 규칙을 그대로 적용하지 말 것.\n\n【⚠ 주의 4 — 베릴륨(Be)은 별도로 다룬다】\n• 열처리 자체는 Annealing(어닐링)·Stress relief(응력제거)(약 730-790°C)뿐 — 굳히는 열처리가 없는 것은 같다.\n• HCP 라 이방성이 크고 상온 연성이 낮아, 가공·열처리 이력이 방향별 물성을 크게 바꾼다.\n• **분진·흄이 만성 베릴륨증을 일으킨다.** 절삭·연삭·열처리 전 과정에서 밀폐·국소배기·\n  보호구가 법적 요구사항이며, 이 관리가 야금학적 고려보다 우선한다."
  },
  "h17-al-nonheat": {
   "sources": ["ASTM G66/G67"],
   "pattern": "^aa[\\s-]?[1345]\\d{3}|^(?:alcoa |aluminium |al )?1[0-2]\\d{2}-o\\b",
   "field": "name",
   "text": "⚠ 비열처리 알루미늄(1xxx · 3xxx · 5xxx) — Aging(시효)로 굳지 않는다\n\n같은 알루미늄이라도 2xxx·6xxx·7xxx 와 이 세 계열은 강화 방식이 근본적으로 다르다.\n1xxx(순Al) · 3xxx(Al-Mn) · 5xxx(Al-Mg)에는 **Aging(시효)로 석출시킬 상이 없다.**\n조건명에 Annealed 가 붙어 있어도 그것은 강화가 아니라 연화 처리다.\n\n【강화 수단은 냉간가공뿐 — H 조질】\n  H1x = 가공경화만 · H2x = 가공경화 후 부분 Annealing(어닐링) · H3x = 가공경화 후 안정화(5xxx 전용)\n  숫자가 클수록 단단하다 (H14 < H18 = 완전경화).\n\n【열처리는 Annealing(어닐링) 하나 — O 조질】\n  340-415°C / 유지 → 서냉. 가장 무르고 성형성이 가장 좋은 상태.\n  중간 Annealing(어닐링)은 딥드로잉 공정 사이에 넣어 가공경화를 풀어 준다.\n\n【⚠ 주의 1 — 5xxx 고Mg 등급의 Sensitization(예민화)(β상 석출)】\nMg 3% 초과(5083 · 5086 · 5456)를 65°C 이상에 오래 두면 Mg₂Al₃(β상)가 입계에 줄지어 석출해\n**박리부식과 응력부식균열**이 생긴다. 선박·해양 구조에서 실제로 문제가 된 사례다.\n• 대책: H116 · H321 등 안정화 조질 지정(ASTM G66/G67 시험 통과 요구).\n\n【⚠ 주의 2 — Annealing(어닐링) 후 결정립 조대화 → 오렌지필】\nAnnealing(어닐링) 온도·시간이 과하면 재결정립이 굵어져 성형 후 표면이 귤껍질처럼 된다.\n• 대책: 최종 성형 전 Annealing(어닐링)은 하한 온도·짧은 시간으로.\n\n【⚠ 주의 3 — 용접부는 Annealing(어닐링)된 것과 같다】\n비열처리 합금을 용접하면 HAZ 가 O 조질 수준으로 연화되고 **열처리로 회복할 방법이 없다.**\n• 대책: 설계 허용응력을 Annealing(어닐링) 상태 기준으로 잡는다(6xxx 처럼 용접 후 재시효가 불가능하다)."
  },
  "h18-ti-general": {
   "pattern": "^ti[\\s-]?(?:cp|gr(?:ade)? ?(?:[1-4]|7|9|11|12)\\b)|^titanium ?grade ?(?:[1-4]|7|9|11|12)\\b|^cp[\\s-]?ti|^ti-?5-?2-?5|^ti-?6-?2-?4-?[26]|^ti-?8-?1-?1|^ti-?3-?2\\.5|^ti-?6242|^ti-?6al-?2|^ti-?5al|^ti-?3al|^ta15\\b|^bt\\d|^imi ?\\d",
   "field": "name",
   "text": "⚠ 티타늄 — CP · α/near-α · α+β 열처리\n\n티타늄은 계열마다 열처리로 얻을 수 있는 것이 다르다. 먼저 내 재료가 어느 쪽인지 볼 것.\n\n【① CP Ti (Grade 1-4) — 열처리로 굳지 않는다】\n  단상 α 라서 Aging(시효)할 상이 없다. 강도는 산소 함량(Grade 번호)과 냉간가공이 정한다.\n  • Annealing(어닐링) 650-760°C / 공랭 — 냉간가공 회복\n  • Stress relief(응력제거) 480-595°C / 1-4 h — 강도 유지한 채 잔류응력만\n\n【② α / near-α (Ti-6242 · Ti-8-1-1 · Ti-5-2-5 · TA15) — Aging(시효) 효과가 제한적】\n  • Mill Annealing(밀 어닐링) 700-815°C — 표준 납품 상태\n  • β Annealing(β 어닐링) — β 변태점 위로 올린 뒤 냉각. 결정립이 커져 **연성은 잃고 크리프·파괴인성은 얻는다.**\n    고온 크리프가 지배하는 부품(압축기 디스크)이 이 조직을 노린다.\n\n【③ α+β (Ti-6-2-4-6 등) — Solution treatment(용체화) + Aging(시효)로 강도가 오른다】\n  Solution treatment(용체화) β변태점 −30~−60°C → 급랭 → Aging(시효) 480-595°C / 4-8 h\n  • 강도는 오르지만 두께가 두꺼우면 중심부까지 경화되지 않는다(Hardenability(경화능) 제한 — 대개 25 mm 이하).\n\n【⚠ 주의 1 — β 변태점(β transus)이 모든 온도의 기준이다】\n합금마다 다르다(Ti-6Al-4V ≈995°C · Ti-6242 ≈995°C · CP Ti ≈890-920°C).\n\"몇 도\"가 아니라 \"β 변태점 대비 몇 도 아래\"로 지정해야 한다.\n\n【⚠ 주의 2 — 산소·수소 오염(알파 케이스)】\n600°C 이상 대기 중 가열하면 표면이 산소를 빨아들여 단단하고 부서지는 α-case 층이 생긴다.\n• 대책: 진공·아르곤 분위기. 대기 열처리를 했다면 산세(pickling) 또는 기계 가공으로 제거.\n• 수소는 더 위험 — 수소취화는 되돌리려면 진공 탈수소 처리가 필요하다.\n\n【⚠ 주의 3 — Stress relief(응력제거)는 생략하지 말 것】\n티타늄은 탄성계수가 강의 절반(약 110 GPa)이라 스프링백이 크고 잔류응력이 남기 쉽다.\n가공 후 Stress relief(응력제거)를 건너뛰면 후속 가공에서 치수가 틀어진다."
  },
  "h19-ni-cast-gp": {
   "pattern": "^(?:in-?(?:100|713|738|792|939)|inconel ?(?:100|706|713|738|740|751|783|792|939)|(?:inconel ?)?x-?750|allvac|718 ?plus|mar-?m|b-?1900|gtd-?111|rene ?(?:80|88)|nimonic ?(?:80|90|105|115|263)|haynes ?282|udimet ?(?:500|700))",
   "field": "name",
   "text": "⚠ γ′ 석출강화 초합금 — Solution treatment(용체화) + 다단 Aging(시효)\n\nNi₃(Al,Ti) 즉 γ′ 로 굳는 합금이다. 열처리의 목적은 **γ′ 의 크기와 분포를 만드는 것** 하나뿐이다.\n\n【표준 3단계】\n  ① Solution treatment(용체화) 1080-1200°C — γ′ 를 전부 녹여 기지에 되돌린다.\n  ② 1차 Aging(시효) 840-1080°C / 2-4 h — 굵은 γ′ 와 입계 탄화물(M₂₃C₆)을 만든다.\n  ③ 2차 Aging(시효) 700-870°C / 8-24 h — 그 사이에 미세 γ′ 를 채운다.\n  → 굵은 것과 미세한 것이 함께 있는 이중 분포가 고온 강도의 정체다.\n\n【⚠ 주의 1 — Solution treatment(용체화) 온도가 좁다】\nγ′ 완전 고용 온도와 초기 용융(incipient melting) 온도 사이가 좁게는 20-30°C 다.\n• 넘기면 입계가 녹아 되돌릴 수 없다(주조재는 특히). 노 온도 균일도 ±5-10°C 관리 필요.\n\n【⚠ 주의 2 — 변형 Aging(시효) 균열(strain-age cracking)】\nγ′ 합금은 용접·가공 후 승온 중에 γ′ 가 빠르게 석출하며 응력을 못 풀어 HAZ 가 갈라진다.\n• 대책: 용접 전 과시효(연화) 처리 → 용접 → 전체 Solution treatment(용체화)·Aging(시효). 급속 승온도 유효.\n• Al+Ti 합이 클수록 위험하다(Waspaloy·René 41 은 대표적 고위험).\n\n【⚠ 주의 3 — 주조재는 HIP 을 먼저】\n주조 초합금은 내부 수축공이 피로 수명을 지배한다.\n• 순서: HIP(1180-1200°C / 100-175 MPa) → Solution treatment(용체화) → Aging(시효). HIP 을 Aging(시효) 뒤에 걸면 조직이 풀린다.\n\n【⚠ 주의 4 — 사용 중에도 열처리는 계속된다】\n운전 온도에서 γ′ 가 서서히 조대해져(coarsening) 강도가 떨어진다.\n• 장기 부품은 초기값이 아니라 **Aging(시효) 후 물성**으로 설계하고, 정비 시 재열처리(rejuvenation)를 검토."
  },
  "h20-uhs-secondary": {
   "pattern": "^(?:aermet|d6ac|hp ?9-?4-?30|af1410|ferrium)",
   "field": "name",
   "text": "⚠ 초고강도 저합금강 — 인성을 지키며 2000 MPa 로 가는 두 경로\n\n【① 2차 경화형 (AerMet 100 · AF1410 · Ferrium)】\n  Solution treatment(용체화) 약 885°C → 유랭 → **심랭(Sub-zero(서브제로) −73°C)** → Aging(시효) 약 470-482°C / 5 h\n  • 탄소가 아니라 미세 M₂C 탄화물(Mo·Cr)이 강도를 만든다 — 그래서 같은 강도에서 인성이 훨씬 높다.\n  • **심랭을 빠뜨리면** 잔류 오스테나이트가 남아 강도가 안 나오고 치수도 변한다.\n  • Aging 온도 10°C 차이가 강도-인성 절충을 바꾼다(468 = 인성 / 482 = 최대 강도).\n\n【② Quenching(담금질)+Tempering(뜨임)형 (D6AC · HP 9-4-30)】\n  Austenitizing(오스테나이트화) → 유랭 또는 등온 → 저온 Tempering(뜨임)\n  • 강도는 얻지만 인성은 ①보다 낮다. 두꺼운 단면은 등온 변태(오스템퍼)로 균열을 피한다.\n\n【⚠ 주의 1 — 수소취화】 UTS 1400 MPa 를 넘는 강은 전기도금·산세에서 들어간 수소만으로 지연 파괴한다.\n• 대책: 도금 후 4 h 이내 190-230°C / 8-24 h 베이킹. 도금 자체를 피하는 것이 최선(IVD Al 등).\n【⚠ 주의 2 — 응력부식균열】 고강도일수록 K_ISCC 가 낮다. 해양·염수 노출 부품은 강도 상한을 따로 잡는다.\n【⚠ 주의 3 — 탈탄·오염】 진공 또는 보호 분위기 필수. 표면 탈탄은 피로 수명을 직격한다."
  },
  "h21-case-base": {
   "pattern": "^(?:scm4[12]\\d|20mncr5|16mncr5|18crnimo7|pyrowear|sae ?86\\d{2}|carpenter ?158)",
   "field": "name",
   "text": "⚠ Carburizing(침탄)용 강 — 지금 이 상태는 \"소재 상태\"이지 최종 상태가 아니다\n\nSCM415 · 20MnCr5 · 18CrNiMo7-6 · Pyrowear 53 은 **Carburizing(침탄)을 전제로 만든 저탄소 합금강**이다.\nNormalizing(노멀라이징)·Annealing(어닐링) 상태의 물성은 소재 상태 값이고, 부품이 실제로 쓰이는\n상태(표면 HRC 58-62 / 심부 HRC 30-40)는 Carburizing(침탄) 후에 나온다.\n\n【표준 공정 순서】\n  ① Normalizing 850-900°C — 단조·압연 조직 균질화 (절삭 전 필수)\n  ② 절삭·기어 절삭·구멍 가공 **전부 완료**\n  ③ Carburizing(침탄) 900-950°C / 유효경화층 깊이에 맞춰 수 시간\n  ④ 직접 또는 재가열 Quenching(담금질) → 저온 Tempering(뜨임) 150-200°C\n  ⑤ 연삭 마무리(치형·베어링면)\n\n【⚠ 주의 1 — Carburizing(침탄) 후에는 절삭이 불가능하다】\n절삭이 필요한 면은 Carburizing(침탄) 방지 도료·구리 도금으로 미리 막거나, 여유를 두고 Carburizing(침탄) 후 깎아낸다.\n【⚠ 주의 2 — 열처리 변형이 기어 정밀도를 정한다】\nCarburizing(침탄) Quenching(담금질) 변형은 피할 수 없다 — 치형 연삭 여유를 설계 단계에서 확보할 것.\n【⚠ 주의 3 — 입계 산화·잔류 오스테나이트】\n가스 Carburizing(침탄) 표면에는 입계 산화층이 남고 잔류 오스테나이트가 많으면 피로에 불리하다.\n• 대책: 진공 Carburizing(침탄) 채택 또는 심랭 + 쇼트피닝."
  },
  "h22-ods": {
   "pattern": "^(?:grx-?810|ma ?[79]\\d\\d|pm ?2000|ods )",
   "field": "name",
   "text": "⚠ 산화물 분산강화(ODS) 합금 — 열처리로 강화되지 않는다\n\nGRX-810 같은 ODS 합금은 나노 산화물(Y₂O₃ 계)이 기지에 흩어져 전위를 붙든다.\n이 산화물은 **녹지 않으므로** Solution treatment(용체화)·Aging(시효)로 강화 상태를 만들거나 되돌릴 수 없다.\n\n【열처리로 하는 일】\n  • Stress relief(응력제거)·재결정 Annealing(어닐링) — 조직 정리, 잔류응력 제거\n  • (γ′ 를 함께 가진 조성이면) 그 부분만 통상 Aging(시효)\n\n【⚠ 주의 1 — 강화의 주체가 산화물이라 고온 유지력이 압도적】\nγ′ 는 조대해지며 힘을 잃지만 산화물은 그대로 남는다 — 크리프 수명이 ODS 의 존재 이유다.\n【⚠ 주의 2 — 조직 이력이 곧 성능】\n분산 상태는 제조(기계적 합금화·적층 공정 파라미터)에서 결정된다. 열처리로 회복할 수 없으므로\n공정 이력이 다른 소재를 같은 물성으로 취급하지 말 것."
  },
  "h23-ss-aust-hot": {
   "pattern": "^(?:super ?30[45]h|sae ?21-?4n|21-?4n\\b|ncf ?3\\b|316fr|tp3(?:04|10|21|47)h|xm-?15|hk ?40|hp ?40|hh ?\\d|ht ?\\d\\d)",
   "field": "name",
   "text": "⚠ 고온용 오스테나이트 스테인리스 — 여기서는 Aging(시효)이 의도된 강화다\n\n일반 오스테나이트계(304·316)는 열처리로 굳지 않지만, Super 304H · 21-4N 처럼\n크리프 강도를 노린 등급은 **석출을 설계에 넣는다**. 같은 오스테나이트라고 같은 규칙을 쓰면 안 된다.\n\n【표준】\n  ① Solution treatment(용체화) 1100-1175°C → 급랭 — Nb·N·Cu 를 기지에 되돌린다.\n  ② (필요 시) Aging(시효) 700-800°C — NbC·NbCrN·Cu 부화상을 석출시켜 강도를 올린다.\n  ③ Super 304H 는 **운전 중에 석출이 진행된다**(600-700°C 수천 시간) — 초기값이 아니라 Aging(시효) 후 물성으로 설계.\n\n【⚠ 주의 1 — Sensitization(예민화) 구간을 피할 수 없는 설계】\n석출을 노리는 온도대가 곧 Cr 탄화물 석출 구간과 겹친다. 내식성이 함께 필요하면\n안정화 원소(Nb·Ti)가 든 등급을 쓰고, 용접부는 후열처리 여부를 규격에서 확인할 것.\n【⚠ 주의 2 — 밸브강(21-4N)은 고온 강도가 목표】\n상온 물성만 보고 고르면 안 된다 — 700-800°C 에서의 강도·내산화성이 선정 기준이다.\n【⚠ 주의 3 — σ상】 장기 고온 노출에서 σ상이 나오면 상온 인성이 급락한다. 정비 시 충격값 확인."
  },
  "h24-al-advanced": {
   "pattern": "^(?:scalmalloy|aheadd|a20x|addalloy|aa[\\s-]?8090|aa[\\s-]?209[05]|aa[\\s-]?2050|al-?li)",
   "field": "name",
   "text": "⚠ 특수 알루미늄(Sc·Zr 분산 · Al-Li · MMC) — 보통 T6 공식이 통하지 않는다\n\n【① Sc·Zr 분산형 (Scalmalloy · Aheadd CP1)】\n  **Solution treatment(용체화)가 없다.** 적층·급속 응고 과정에서 Sc·Zr 이 이미 과포화로 갇혀 있어,\n  바로 Aging(시효)만 하면 Al₃(Sc,Zr) 나노 석출물이 나온다(대략 300-400°C 대).\n  • 통상 Al 처럼 Solution treatment(용체화)부터 하면 오히려 석출물이 조대해져 강도를 잃는다.\n  • 이 석출물은 재결정을 막아 용접·고온 노출에서도 조직이 잘 안 풀린다.\n\n【② Al-Li (AA 8090 · 2050 · 2099)】\n  Solution treatment → **냉간가공** → Aging(시효). 중간의 냉간가공이 핵심이다.\n  • 전위가 T₁(Al₂CuLi) 석출의 자리를 만들어 준다 — T8 이 T6 보다 강한 이유.\n  • T3(Solution treatment(용체화)+냉간가공, 자연시효)는 성형용, T8 이 최종 강도 상태.\n  【⚠ 주의】 Li 는 산화·수소 흡수가 심하다 — 열처리 분위기와 표면 처리 관리 필요. 이방성도 크다.\n\n【③ 세라믹 강화 MMC (A20X 등)】\n  기지 합금의 T6 를 따르지만, 세라믹 입자와 Al 의 열팽창 차이로 급랭 시 잔류응력이 크다.\n  • 대책: 급랭 강도를 낮추거나(폴리머 켄천트) 후속 Stress relief(응력제거)를 넣는다.\n\n【⚠ 공통 주의】 이 세 부류는 조성이 비슷해 보여도 강화 기구가 달라, **같은 계열 표준 열처리표를\n그대로 적용하면 안 된다.** 제조사 TDS 의 지정 사이클을 따를 것."
  },
  "h25-zirconium": {
   "pattern": "^(?:zircaloy|zirlo|zirconium\\b|zr-?2\\.5nb|m5 ?\\(|nuclear zr)",
   "field": "name",
   "text": "⚠ 지르코늄 합금 — SRA 와 RXA 중 무엇을 고르느냐가 전부다\n\n원자로 피복관용 Zircaloy 는 굳히는 열처리가 없다(석출강화 안 됨). 냉간가공으로 강도를 얻고,\n**어디까지 풀어 줄 것인가**를 최종 Annealing(어닐링) 온도로 정한다.\n\n【① SRA — Stress relief(응력제거) Annealing(어닐링), 약 480°C】\n  냉간가공 조직을 유지한 채 잔류응력만 뺀다 → 강도 높음, 연성 낮음.\n  가압경수로(PWR) 피복관의 표준 — 크리프 저항이 좋다.\n【② RXA — 재결정 Annealing(어닐링), 약 560-580°C】\n  완전히 재결정 → 강도 낮음, 연성 높음. 비등수로(BWR)·조사 성장 관리가 중요한 자리.\n\n【⚠ 주의 1 — 집합조직(texture)이 물성을 지배한다】\nZr 은 HCP 라 가공·Annealing(어닐링)에서 생긴 방향성이 강도·조사 성장·수소화물 배향을 좌우한다.\n같은 조성이라도 관/판/봉의 거동이 다르다.\n【⚠ 주의 2 — 수소화물】 운전 중 흡수한 수소가 ZrH 로 석출하며, 그 방향이 응력 방향과 맞으면 취성 파괴로 간다.\n【⚠ 주의 3 — 분위기】 Zr 은 산소·질소 친화력이 극단적이라 대기 중 열처리는 곧 취화다. 고진공·불활성 필수."
  },
  "h26-multiphase-co": {
   "pattern": "^(?:mp35n|mp159|35n ?lt|elgiloy|phynox)",
   "field": "name",
   "text": "⚠ 다상 Co-Ni 합금(MP35N 계) — 냉간가공이 먼저, Aging(시효)이 나중\n\nMP35N 은 열처리만으로는 굳지 않는다. **냉간가공 → Aging(시효)**의 순서가 강화 기구 자체다.\n\n【표준】\n  ① Solution treatment(용체화) 약 1010°C → 급랭 (연질, 성형용)\n  ② **냉간가공 40-60%** — 적층결함이 만들어지고 HCP 판이 생긴다\n  ③ Aging(시효) 약 540-590°C / 4 h — 그 위에 Co₃Mo 가 석출한다\n  → ②를 건너뛰고 ③만 하면 강도가 거의 오르지 않는다.\n\n【⚠ 주의 1 — 순서를 되돌릴 수 없다】 최종 형상 성형은 ② 전에 끝내야 한다.\n【⚠ 주의 2 — 절삭이 매우 어렵다】 가공경화율이 높아 Aging(시효) 후 절삭은 사실상 연삭 영역이다.\n【⚠ 주의 3 — 왜 이 합금을 쓰는가】 초고강도(2000 MPa 급)와 **비자성·내식성**을 동시에 갖는 드문 조합 —\n의료용 케이블·해양 볼트·비자성 드릴 칼라가 주 용도다."
  },
  "h27-spring-wire": {
   "sources": ["ASTM A401"],
   "pattern": "^(?:chrome-?silicon|chrome-?vanadium|music wire|piano wire|astm ?a2(?:28|29|30|31|32|401)|oil-?tempered|sup ?\\d)",
   "field": "name",
   "text": "⚠ 스프링 강선 — 열처리는 이미 끝나서 온다\n\n밸브 스프링용 오일템퍼 선재(ASTM A401 Chrome-Silicon 등)는 **Quenching(담금질)+Tempering(뜨임)이\n끝난 상태로 납품**된다. 코일 성형 후 사용자가 하는 열처리는 강화가 아니라 회복이다.\n\n【코일 성형 후 표준】\n  ① 저온 Stress relief(응력제거) 260-425°C / 20-30 min\n     — 코일링에서 생긴 잔류응력을 빼고 탄성한도를 회복시킨다(생략하면 초기 처짐).\n  ② 쇼트피닝 — 표면에 압축 잔류응력을 넣어 **피로 수명을 수 배** 올린다.\n  ③ (고응력 스프링) 프리세팅·온간 세팅 — 미리 항복시켜 사용 중 처짐을 없앤다.\n\n【⚠ 주의 1 — Stress relief(응력제거) 온도를 올리지 말 것】 Tempering(뜨임) 온도를 넘기면 납품 강도가 그대로 날아간다.\n【⚠ 주의 2 — 표면이 전부다】 스프링 파괴는 거의 항상 표면 결함·탈탄에서 시작한다. 흠집·탈탄층 관리가 열처리보다 중요하다.\n【⚠ 주의 3 — 수소취화】 도금이 필요하면 도금 직후 190-230°C 베이킹 필수(고강도 강선은 특히 민감)."
  },
  "h28-rail": {
   "pattern": "^(?:r2\\d{2} rail|rail steel|railway wheel|r350|r260\\b|uic ?860)",
   "field": "name",
   "text": "⚠ 레일·차륜강 — 펄라이트를 얼마나 잘게 만드느냐의 싸움\n\n레일강은 Quenching(담금질) 마르텐사이트를 쓰지 않는다(취성·용접성 때문). 강화 수단은\n**펄라이트 층간 간격을 좁히는 것** 하나이고, 그 수단이 냉각 속도다.\n\n【① NHH (Non-Heat-Treated) — 압연 후 자연 냉각】 R260 등 표준 등급. 가장 흔하고 싸다.\n【② 두부 열처리(head-hardened) — 압연 열을 그대로 이용해 두부만 가속 냉각】\n  마르텐사이트가 나오지 않는 선에서 최대한 빨리 식혀 미세 펄라이트를 만든다 → 경도·내마모 상승.\n【③ 차륜 림 Quenching(담금질)(rim-toughened) — 림만 Quenching(담금질) + 전체 Tempering(뜨임)】\n  답면은 단단하게, 웨브는 인성을 남긴다. 압축 잔류응력이 열 균열을 억제한다.\n\n【⚠ 주의 1 — 마르텐사이트는 결함이다】 급냉이 지나쳐 백색층(마르텐사이트)이 생기면 그 자리에서 박리가 시작된다.\n【⚠ 주의 2 — 용접부가 가장 약하다】 테르밋·플래시버트 용접부는 조직이 달라져 별도 열처리·경도 관리 대상이다.\n【⚠ 주의 3 — 차륜은 잔류응력이 안전 항목】 과열(제동 열)로 압축 잔류응력이 인장으로 뒤집히면 파단 위험 — 열 이력 관리 필수."
  },
  "h29-tool-general": {
   "pattern": "^(?:[daos]\\d{1,2}(?: tool| —|$)|h1[0-9](?: tool| —|$)|m\\d{1,2}(?: \\(ams| hss| tool| —|$)|t[1-5](?: tool| hss| —|$)|nak ?80|cm55|sk[0-9]{1,2}\\b|skd\\d|skh\\d|dc53|stavax|caldie|vanadis|cpm ?s?\\d|p20)",
   "field": "name",
   "text": "⚠ 공구강 열처리 — 세 번 예열하고 두 번 Tempering(뜨임)한다\n\n공구강은 구조용 강과 열처리 방식이 다르다. 합금이 많아 열전도가 낮고 변태 온도가 높기 때문이다.\n\n【표준】\n  ① 예열 2-3 단계 (약 600°C → 850°C → 필요 시 1050°C)\n     — 한 번에 올리면 열응력으로 갈라진다. 두꺼울수록 단계를 늘린다.\n  ② Austenitizing(오스테나이트화) — 강종별로 크게 다르다(O1 약 800°C · D2 약 1020°C · M50/고속도강 1100°C 이상)\n  ③ Quenching(담금질) — 유랭·공랭·가스(진공로). 변형을 줄이려면 등온 단계 급랭.\n  ④ **Tempering(뜨임) 2-3 회** — 1회로는 잔류 오스테나이트가 남는다. 회차마다 상온까지 완전히 식힐 것.\n\n【⚠ 주의 1 — Tempering(뜨임)을 미루지 말 것】 Quenching(담금질) 직후는 잔류응력이 최대라 방치하면 그 자리에서 갈라진다(가능하면 당일).\n【⚠ 주의 2 — 2차 경화 강종은 Tempering(뜨임) 온도로 경도가 되레 오른다】\n고속도강·D2 는 500-560°C 에서 합금 탄화물이 석출해 경도가 회복된다 — 저온 Tempering(뜨임)과 목적이 다르다.\n【⚠ 주의 3 — 가공은 Annealing(어닐링) 상태에서 끝낸다】 납품 상태(연질)에서 형상을 완성하고 열처리는 마지막.\n【⚠ 주의 4 — 사전 경화 금형강(NAK80·P20)은 열처리하지 않는다】 받은 상태로 절삭·연마해 쓰는 것이 설계 의도다."
  },
  "h30-invar": {
   "pattern": "^(?:invar|super ?invar|kovar|nilo|alloy ?4[28] \\(|fe-?3[56]ni)",
   "field": "name",
