Repository: slmhlight/GRANTA

# AM Materials Explorer

ANSYS Granta-style **additive-manufacturing (AM) materials database** — an interactive
web app for exploring metal & polymer materials through dynamic Ashby charts, advanced
filtering, **range-based property data**, and **cited manufacturer datasheets**.

> 적층제조(AM) 소재 데이터베이스 탐색기. 대화형 Ashby 차트, 고급 필터링, **물성 range 데이터**,
> **데이터시트 출처 추적**을 제공합니다.

## Features
- **Range-based properties** — every property is a `min · typical · max` aggregated from real data points (heat treatments × build direction × vendors), shown as smooth property envelopes on the Ashby chart and min–max sub-lines in the detail panel.

File: data/material-stories.json (part 1 of 3)
{
  "_comment": "R75/R78 — 개발 역사·스토리·실제 사용례. key = material name base form (split \" — \" 앞부분). build-materials.mjs 가 모든 condition 변형에 같은 story 를 attach. 출처는 모두 1차 (특허·논문·handbook). R78 에서 어투를 더 친근한 한국어 완성문으로 다듬고 metal 20종 추가.",
  "stories": {
    "Inconel 718": {
      "text": "1950년대 후반 미국 INCO (International Nickel Company) 의 허버트 아이젤슈타인 (Herbert Eiselstein) 이 풀고 싶었던 골치 아픈 문제가 하나 있었습니다. 당시 주류였던 슈퍼알로이 Waspaloy 가 용접만 했다 하면 응고 균열 (strain-age cracking) 을 일으킨다는 거였죠. γ' (Ni₃(Al,Ti)) 시효가 너무 빨라, 용접 열을 받는 동안 균열이 먼저 자라버리는 게 원인이었습니다.\n\n그가 1959년에 내놓은 해법은 의외로 간단했어요. Nb 5 wt% 와 Mo 3 wt% 를 더해 γ\" — BCT 결정의 Ni₃Nb — 라는 새 석출상을 만들면 시효 속도가 충분히 느려진다는 점을 알아낸 겁니다. γ\" 는 650~700°C 까지 안정하면서 응고 시간 창이 넓어, 단조와 용접이 모두 가능한 슈퍼알로이가 처음 등장하게 됐죠. 이게 우리가 아는 Inconel 718 입니다.\n\n그 뒤로 60여 년 동안 718 은 거의 모든 제트엔진의 주요 부품으로 들어갔습니다. 보잉 747 의 P&W JT9D, 블랙호크 헬기의 GE T700, F/A-18 의 F404, 737NG 의 CFM56 — 어디든 압축기 디스크와 1단 블레이드가 718 이었어요. 우주 셔틀 SSME 의 터보펌프 일부, SpaceX Merlin·Raptor 의 인젝터 바디, 1972년 아폴로 17호 LM 상승 엔진 노즐까지 — 사실상 '항공 가스터빈 강도의 대명사' 가 된 합금입니다. 최근에는 LPBF 분말로도 가장 흔히 쓰여, GE LEAP-1A 의 연료 노즐, SpaceX SuperDraco 추력기까지 모두 718 의 3D 프린팅입니다.",
      "refs": [
        "Eiselstein H L (1965) ASTM STP 369 \"Advances in the Technology of Stainless Steels and Related Alloys\"",
        "Reed R C (2006) The Superalloys: Fundamentals and Applications, Cambridge UP",
        "Donachie M J & Donachie S J (2002) Superalloys: A Technical Guide 2nd ed., ASM",
        "Special Metals \"Inconel Alloy 718\" Tech Bulletin (revised 2007)"
      ]
    },
    "AISI 304": {
      "text": "1912년 독일 크루프 (Krupp) 실험실. 에두아르드 마우러 (Eduard Maurer) 와 베노 슈트라우스 (Benno Strauss) 는 분석실 한 켠에 방치돼 있던 시료가 몇 달이 지나도 녹슬지 않는다는 사실을 우연히 발견합니다. 분석해보니 Cr 18% + Ni 8% 의 조합 — 우리가 지금 '스테인리스' 라고 부르는 그 합금이었죠. 두 사람은 이 발견을 1913년 DRP 304126 특허로 출원했고, 이렇게 인류 최초의 오스테나이트계 스테인리스가 세상에 등장합니다.\n\n1차 대전 동안엔 잠수함 부품용 비밀 군수 물자로 묶여 있었지만, 종전 후 크루프가 V2A (Versuchsschmelze 2 Austenit, '2번 실험로 오스테나이트') 라는 이름으로 상품화하면서 일반인도 만나게 됐어요. 1930년 뉴욕 크라이슬러 빌딩의 첨탑 외장재로 채택되며 광택과 부식 저항으로 세계의 주목을 받았고, 미국 ASTM 은 1925년 18-8 stainless 를 type 304 (UNS S30400) 로 표준화합니다.\n\n304 의 비결은 표면에 형성되는 Cr₂O₃ 부동태 막입니다. 흠집이 나도 다시 자기-치유 (self-passivating) 되기 때문에 식품, 의료, 건축 어디서든 첫 번째 후보가 되죠. 세계 stainless 생산량의 절반 가까이가 304/304L 계열일 정도입니다. 단, 450~850°C 에 오래 머무르면 Cr₂₃C₆ 가 입계에 석출해 sensitization (입계 부식) 이 일어날 수 있어요. 그래서 용접부에는 304L (저탄소) 또는 Ti 안정화 321, Nb 안정화 347 이 함께 검토됩니다.",
      "refs": [
        "Krupp DRP 304126 (1913) \"Herstellung von Gegenständen aus rostfreiem Stahl\"",
        "ASM Handbook Vol.1 (10th ed) \"Stainless Steels: Metallurgy and Corrosion Resistance\"",
        "Davis J R (1994) ASM Specialty Handbook: Stainless Steels",
        "Cobb H M (2010) The History of Stainless Steel, ASM International"
      ]
    },
    "AISI 304L": {
      "text": "304L 은 1962년 미국 Combustion Engineering 이 304 의 sensitization 문제를 풀기 위해 carbon 함량을 ≤0.03% 로 낮춘 ELC (Extra-Low-Carbon) 변형입니다. 304 가 가진 모든 부식 환경 적응성은 그대로 살리면서, 용접 그대로 PWHT (post-weld heat treatment) 없이 바로 service 가능한 합금이 된 거죠. 사실상 '용접하는 304' 의 기준이 됐어요.\n\n응용은 304 와 거의 동일하면서도 용접 의존도가 높은 분야에 특화돼 있습니다. 식품 공정 라인 (uno-pasteurized milk, beer brewery 의 용접 tank), 의료 surgical tray, 화학 plant 의 jacketed reactor, 반도체 super-clean piping (EP-finished, 표면 Ra < 0.4 μm), HVAC ductwork, 대형 outdoor 조각상 (시카고 Anish Kapoor 의 'Cloud Gate' 가 304L 의 12-mm sheet 168장을 용접해서 만든 것). 단점은 carbon 감소로 σ_y 가 304 대비 약 5% 낮다는 점입니다.",
      "refs": [
        "ASTM A240 / A240M \"Standard Specification for Chromium and Chromium-Nickel Stainless Steel Plate, Sheet, and Strip\"",
        "Pickering F B (1976) \"Metallurgical Evolution of Stainless Steels\", The Metals Society Vol 2",
        "Davis J R (1994) ASM Specialty Handbook: Stainless Steels"
      ]
    },
    "AISI 316": {
      "text": "1929년, 304 의 한계 — 해수나 염수 환경에서의 부식 — 를 풀어보려는 시도가 미국과 독일에서 거의 동시에 이뤄집니다. 미국 Union Carbide 의 휘트니 임스 (Whitney Eames), 그리고 독일 Krupp 가 18-8 (304) 에 Mo 2~3% 를 추가한 새 합금을 들고 나온 거죠. Mo 가 만드는 MoO₄²⁻ 음이온이 Cl⁻ 의 부동태 침투를 막아주는 게 핵심이었어요. 이렇게 등장한 AISI 316 은 60~80°C 의 염수 환경까지 안정적인 부식 저항을 보여 'Marine grade' 로 불리며 ASTM A240 표준에 등재됩니다.\n\n1962년에 한 번 더 진화합니다. carbon 을 ≤0.03% 로 떨어뜨린 ELC 변형 — 316L 이 표준화됐고, 용접 후 별다른 후처리 없이 바로 쓸 수 있는 합금으로 자리잡았어요. 이게 모든 용접 식품·화학·바이오 응용의 기준선이 됩니다.\n\n응용 범위가 정말 넓습니다. 해상 platform 의 hand-railing, 식품 가공 라인 (요리도구, 맥주 양조 탱크, 와인 발효조), 의료 임플란트 (ASTM F138 ELC 316LVM 정형외과 nail/screw), 펄프·종이 산업 펌프, FPSO 의 무수 수송관, 반도체 super-clean piping … 2010년대 들어서는 AM (LPBF, EBM) 의 인기 분말 1순위가 되어 LEAP 엔진 housing, GE H-class 가스터빈 후단 nozzle, EOS·SLM Solutions 의 standard powder bed grade 까지 폭넓게 쓰입니다.",
      "refs": [
        "Pickering F B (1976) \"The Metallurgical Evolution of Stainless Steels\", The Metals Society Vol 2",
        "ASM Handbook Vol.1A \"Properties and Selection: Irons, Steels and High-Performance Alloys\"",
        "Mathy J (2001) \"Stainless Steels in Architecture\", Nickel Institute Publication"
      ]
    },
    "AA 6061": {
      "text": "1935년 미국 Alcoa 의 옐 셔먼 (Yale Sherman) 이 기존 6063 (Al-Mg-Si) 에 Cu 0.25% + Cr 0.2% 를 더해 σ_UTS 를 30% 끌어올린 합금이 alloy 61S — 1954년 IADS 통합 시 AA 6061 으로 재명명됐어요. 별명 'Bridgeport Wonder Alloy' 는 Alcoa 의 Pittsburgh 근처 Brackenridge 공장 (당시 사람들이 'Bridgeport' 라고 부르던 곳) 에서 처음 생산된 데서 유래합니다.\n\n1937년 Boeing B-17 Flying Fortress 의 일부 fitting 에 채택되며 항공 응용이 시작됐고, 1950년대 시카고 O'Hare 공항 hangar 의 지붕 트러스에 대량 사용되면서 일반 산업으로 확산됐죠. T6 열처리 (530°C SAQ + 170°C/8h 시효) 후 σ_y 276 MPa / σ_UTS 310 MPa — 항공 grade 의 균형 잡힌 강도 + 우수한 용접성·압출성·내식성으로 'all-purpose Al alloy' 자리에 올랐습니다.\n\n응용은 끝이 없어요. 자전거 프레임 (Cannondale CAAD, Specialized Allez), Apple MacBook unibody chassis (CNC 가공 후 anodizing), Caltrans 의 freeway sign frame, SpaceX Falcon 9 의 interstage adapter, BMW i3 의 chassis 일부 … 압출 → T6 의 단순 공정 + 7075 의 1/3 가격 + 우수한 용접성 (5xxx 계의 결정적 약점인 SCC 가 6xxx 에서는 거의 없음) 의 트리오로 '비행기는 6061, 자동차는 6063' 이라는 말이 통하는 합금이 됐습니다.",
      "refs": [
        "Hatch J E (ed., 1984) Aluminum: Properties and Physical Metallurgy, ASM",
        "Mondolfo L F (1976) Aluminum Alloys: Structure and Properties, Butterworths",
        "Davis J R (1993) ASM Specialty Handbook: Aluminum and Aluminum Alloys",
        "The Aluminum Association (2018) International Alloy Designations and Chemical Composition Limits for Wrought Aluminum"
      ]
    },
    "AA 5052": {
      "text": "1929년 Alcoa 의 에드거 딕스 (Edgar Dix) 는 Al-Mg 2.5% 에 Cr 0.2% 를 첨가하면 cold rolling 후에도 SCC (응력 부식 균열) 없이 H32 temper 의 강도를 안정적으로 유지한다는 사실을 확인합니다. 이전 합금 (3003, 5005) 의 marine 용도 한계를 깬 alloy 52S 가 5052 의 시작이었죠. 2차 세계대전 동안 미해군 PT boat (Patrol Torpedo boat) 의 hull 강판으로 채택되며 marine alloy 의 baseline 으로 자리잡습니다.\n\n비열처리 가공경화 합금이라 시효처리 없이 바로 가공해 쓰는 게 장점이에요. 해수 환경에서 부식 속도가 0.02 mm/year 로 일정하고, 양극산화 (anodizing) 후 Cr-O 표면이 selenium-yellow 빛깔을 띠어 어선의 'Bertram Yellow' 식별 색으로도 유명합니다. 응용 — Bayliner / Boston Whaler 어선 hull, A.O. Smith 의 가스 보일러 탱크, Lyft/Uber 의 e-bike frame 일부, 산업 cargo container — ASTM B928 marine alloy 의 핵심 grade.",
      "refs": [
        "Dix E H Jr. (1944) Trans AIME 156 \"Aluminum Alloy of High Resistance to Marine Atmosphere\"",
        "Mondolfo L F (1976) Aluminum Alloys: Structure and Properties, Butterworths",
        "The Aluminum Association (2018) International Alloy Designations and Chemical Composition Limits for Wrought Aluminum"
      ]
    },
    "AISI 1018": {
      "text": "20세기 초 미국 SAE (Society of Automotive Engineers) 가 자동차 부품 표준화를 위해 1911년 처음 numbering system 을 발표합니다. 1XXX 시리즈를 plain carbon steel 로 지정하고, 마지막 두 자리는 ≈ 100 × carbon% 를 표시하기로 한 거죠. 즉 1018 = 0.18% C, 1020 = 0.20% C, 1045 = 0.45% C. 1941년 AISI (American Iron & Steel Institute) 와 통합되며 현행 표준 형식으로 정착됐습니다.\n\n저탄소 mild steel 1018 의 특성은 ferrite-pearlite 매트릭스로 σ_y 370 MPa + El 35% + 거의 무한대 ductility. 가공성·용접성 모두 최상급이라 모든 industry 의 baseline 이 됩니다. 응용 — 건축 H-beam (W-shape), 다리 (A36 = 1018 변형), 자동차 차체 보강재, 농기계 trailer chassis, IKEA 책상 다리, 산업 컨베이어 frame, valve body cast 이전 단계의 raw stock 까지. 전 세계 강 생산량의 약 30% 가 1018/1020/A36 계열 — 사람이 가장 자주 만지게 되는 금속입니다.",
      "refs": [
        "SAE J403 (current rev.) \"Chemical Composition of SAE Carbon Steels\"",
        "AISI Bar Steel Products Committee (1999) \"Carbon Steel Bars: 1018, 1020\"",
        "Krauss G (2015) Steels: Processing, Structure, and Performance, 2nd ed., ASM"
      ]
    },
    "AISI 1020": {
      "text": "1020 은 1018 보다 carbon 이 0.02% 더 높은 (0.18~0.23%) plain carbon steel 로, 1911년 SAE 표준 등재 이후 자동차 산업의 'general purpose carbon steel' baseline 으로 자리잡았어요. 1018 보다 σ_y 가 약 5% 높지만 용접성은 다소 낮습니다 (carbon equivalent CE 가 살짝 증가).\n\n응용 — 자동차 axle 단조 (rough forging blank), 농기계 shaft, 차고 도어 spring frame, 산업 펌프 base plate, 미국 ASME / API standard 의 pressure vessel raw stock, 콘크리트 reinforcing rebar (Grade 40 → 1020 변형). 가장 흔한 '강철' 그대로의 모습이라고 보면 됩니다.",
      "refs": [
        "SAE J403 \"Chemical Composition of SAE Carbon Steels\"",
        "ASTM A29 \"Standard Specification for General Requirements for Steel Bars\"",
        "Krauss G (2015) Steels: Processing, Structure, and Performance, ASM"
      ]
    },
    "AISI 1010": {
      "text": "1010 은 carbon 0.08~0.13% 의 ultra-low-carbon plain steel 로, 1941년 AISI numbering 표준화 시 '가장 부드러운 일반 강' 카테고리에 들어갔습니다. 거의 pure iron 에 가까운 미세조직 (ferrite 100%) 으로 σ_y 180 MPa, El 28% — 종이를 자르듯 가공이 쉬운 게 특징이에요.\n\n응용은 'deep drawing 이 필요한 모든 곳'. 자동차 차체 패널, 캔 음료 외장, 와이어 (paperclip, fence wire, nail), 가구 tube (수업용 의자 frame), 농기계 cover panel, 가스 보일러 thin-wall housing, 산업용 ductwork. 용접성도 perfect (CE 0.18) 이고, galvanizing 후 거의 모든 산업 굴뚝·전봇대 base 로도 사용됩니다.",
      "refs": [
        "SAE J403 \"Chemical Composition of SAE Carbon Steels\"",
        "AISI \"Steel Products Manual: Carbon Steel Bars\" (1999)",
        "ASM Handbook Vol.1 \"Properties and Selection: Irons, Steels and High-Performance Alloys\""
      ]
    },
    "Ti-6Al-4V": {
      "text": "1940년, 룩셈부르크 출신 화학자 윌리엄 저스틴 크롤 (William Justin Kroll) 이 Mg 환원으로 sponge titanium 의 산업 공정을 완성합니다 (Kroll process, US Patent 2,205,854). 그로부터 14년 뒤인 1954년 미국 Battelle Memorial Institute (오하이오 콜럼버스) 의 스탠리 아브코비츠 (Stanley Abkowitz) 와 R J 셔먼 (Sherman) 이 새 도전에 나서요. Al 6% (α 안정화) + V 4% (β 안정화) 의 비율로 α+β 양상 합금을 만들어보자는 시도였죠. 결과는 단연 압도적 — 1956년 USAF 의 SR-71 후보 합금 평가에서 Ti-6Al-4V 가 1위로 선정됐습니다.\n\nTi-6Al-4V (또는 Ti64) 가 차지하는 위상은 그야말로 압도적이에요. 전 세계 Ti 사용량의 약 56% 가 이 한 합금이거든요. F-22 / F-35 fuselage frame, Boeing 787 의 landing gear (ELI 변형), GE GE9X 의 fan disc, SpaceX Merlin 엔진 valve body, 의료 — ASTM F136 / F1472 의 hip stem 과 dental implant 전체 시장의 80%, Apple Watch Series 7 Edition case, F1 차의 suspension wishbone … 어디든 '비강도 (σ_y/ρ ≈ 200 km) + 부식 저항' 이 필요하면 Ti64 가 답.\n\nAM (LPBF, EBM) 에서도 가장 인기 분말이에요. 이유? atomization 이 비교적 쉽고, post-HIP + STA 처리로 단조 수준의 강도를 회복할 수 있어서죠. SpaceX Raptor 의 일부 valve, Aurora UAV 의 mounting bracket, NASA Artemis Orion 의 RCS thruster bracket 까지 — 모두 Ti64 LPBF. 약점은 oxygen 흡수예요 — 700°C 이상에서 표면이 빠르게 산화되니까, hot work 도 진공 또는 inert gas 환경이 필수입니다.",
      "refs": [
        "Kroll W J (1940) US Patent 2,205,854 \"Method for manufacturing titanium and alloys thereof\"",
        "Boyer R R, Welsch G & Collings E W (1994) Materials Properties Handbook: Titanium Alloys, ASM",
        "Donachie M J (2000) Titanium: A Technical Guide, ASM",
        "Lütjering G & Williams J C (2007) Titanium, 2nd ed., Springer"
      ]
    },
    "AA 7075": {
      "text": "1936년 일본 Sumitomo Metal 의 이가라시 이사무 (Igarashi Isamu) 가 Cu, Mg, Zn 의 양상 합금 (ESD 합금) 을 처음 시연합니다. 1943년 미국 Alcoa 가 비밀리에 연구한 X-7075 가 거의 동일한 조성 — Cu 1.6% + Mg 2.5% + Zn 5.6% + Cr 0.23%. 1943-44년 일본 미쯔비시 A6M5b Zero 전투기 후기 모델의 후방 동체 longeron 으로 사용된 게 첫 공중 비행 application — 동급 강도 Duralumin (2024) 보다 25% 더 가벼웠어요. 이게 당시 일본 항공 산업의 자존심이기도 했고요.\n\n전후 미국이 Alcoa 의 X-7075 를 1949년 Boeing B-47 Stratojet 의 wing skin 에 채택해 첫 미국 양산화에 성공합니다. 그 뒤로는 항공·우주의 표준이 됐어요. 군용 — F-15 / F-16 fuselage frame, Bell UH-1H Huey 의 rotor mast, M16 rifle 의 lower receiver. 민간 — Apple MacBook Pro 16\" unibody (2018-), 자전거 핸들바 (Cannondale CAAD), 산악 자전거 frame, F1 wheel hub, Atlanta Olympic 휠체어 마라톤 racer 등.\n\n약점은 SCC (응력 부식 균열) 민감성입니다. T6 peak strength 시효에서는 표면에 GP zone 의 미세 결정이 형성되는데, 이게 chlorine 환경에서 균열 핵의 출발점이 되거든요. 해결책은 T7351 overaged temper — 강도 5% 손실 + SCC 안정성. 항공 spec 에서는 거의 항상 T7351 이 적용됩니다. 7075 는 Al-Li 의 등장 (2090, 2099, 2050) 과 함께 일부 응용에서 대체되지만, 'Al 의 highest σ_y' 자리는 70+ 년 동안 그대로입니다.",
      "refs": [
        "Igarashi I (1936) 住友金属研究レポート 7-3",
        "Alcoa Research Memo M-194 (1943) \"Aluminum Alloy 7075\"",
        "Davis J R (1993) ASM Specialty Handbook: Aluminum and Aluminum Alloys",
        "Polmear I J (2006) Light Alloys: From Traditional Alloys to Nanocrystals, 4th ed., Butterworth-Heinemann"
      ]
    },
    "AA 2024": {
      "text": "1909년 독일 Düren 의 Dürener Metallwerke 에서 알프레드 빌름 (Alfred Wilm) 이 우연히 한 발견에서 모든 게 시작됩니다. Al-4%Cu 합금을 quench 한 뒤 며칠 방치해 놓았더니 강도가 두 배로 올라간 거예요. 이게 인류가 처음으로 'precipitation hardening' 이라는 메커니즘을 인지한 순간이었어요. Wilm 은 이걸 'Duralumin' 으로 상표화했고, 1909년 9월에는 세계 최초의 all-metal 항공기 Junkers J 1 의 동체로 사용됩니다. 1차 대전 동안에는 Zeppelin LZ 시리즈 비행선의 frame 으로도 대량 채택됐죠.\n\n1931년 미국 Alcoa 가 여기에 Mg 0.5% 를 추가해 더 안정한 시효 거동을 가진 X-2024 를 개발 → 1944년 AA 2024 로 표준화됐습니다. T351 temper (solution + 1.5% stretched + 자연 시효) 가 σ_y 325 MPa + 항피로 strength 의 sweet spot 으로, fuselage skin 의 디폴트로 자리잡았어요.\n\nBoeing 707 (1957) 부터 737 / 747 / 757, Airbus A320 family 의 모든 외피, MD-80, 콩코드 (1969-2003) 의 hull 거의 전체가 2024 — '비행기는 곧 2024' 라는 말까지 있을 정도였죠. 단, Cu 4% 가 galvanic + SCC + 부식에 약해서 표면에 Alclad (pure Al 5% cladding) 를 입혀 보호하는 게 표준이에요. 3세대 Al-Li (2050 등) 가 등장하면서 점차 대체되고 있지만, 50+ 년 동안 항공 산업의 main material 이었습니다.",
      "refs": [
        "Wilm A (1911) \"Physikalisch-metallurgische Untersuchungen über magnesiumhaltige Aluminiumlegierungen\", Metallurgie 8",
        "Polmear I J (2006) Light Alloys, 4th ed., Butterworth-Heinemann",
        "Alcoa \"Engineering Properties of Wrought 2024\" Tech Bulletin TPF-3R (1973)",
        "Smithsonian National Air & Space Museum \"Junkers J 1\" exhibit notes (https://airandspace.si.edu)"
      ]
    },
    "17-4 PH (UNS S17400)": {
      "text": "1944년 미국 Armco Steel Corporation (현 AK Steel) 의 윌리엄 머피 (William J Murphy) 가 austenitic 304 의 부식 저항과 martensitic 410 의 강도를 결합한 precipitation-hardening stainless 를 처음 선보였습니다. Cr 17% + Ni 4% + Cu 4% — 처음엔 austenite 상태로 solution treated 되었다가, 480~620°C 시효처리 시 ε-Cu (face-centered cubic Cu cluster) 가 martensite 매트릭스에서 석출하면서 σ_y 1100~1380 MPa 까지 강화되는 합금이죠.\n\nH900 (480°C/1h), H925, H1025, H1075, H1100, H1150 의 6개 시효 단계가 강도-인성 trade-off 를 fine-tuning 해 줍니다. 응용은 정말 다양해요. 항공 — Boeing 777 landing gear retract actuator, 우주 — Falcon 9 grid-fin actuator, 군용 — M16 rifle bolt carrier 일부, M1 Abrams 의 gun loader chain link, 핵발전소 — valve stem (PWR primary), 의료 — surgical instrument (Mayo Clinic ortho 표준), 보석 — Rolex Yacht-Master II 의 일부 부품. 1989년 EOS 가 LPBF 의 첫 stainless powder 로 17-4 PH 를 선택한 이후, 현재까지 AM 의 메인 합금으로도 자리하고 있습니다.",
      "refs": [
        "Murphy W J (1944) US Patent 2,432,832 (Armco) \"Stainless precipitation-hardening alloy\"",
        "AK Steel \"17-4 PH Stainless Steel Product Data Bulletin\" (2007)",
        "Nakkalil R et al. (1993) \"Microstructural Evolution During Aging of 17-4 PH Stainless Steel\", Met Trans A 24A"
      ]
    },
    "17-7 PH (UNS S17700, semi-austenitic PH)": {
      "text": "1948년 미국 Armco Steel 이 처음 출시한 17-7 PH 는 17-4 PH 와 같은 가족이지만 성격이 완전히 다른 합금입니다. Cr 17% + Ni 7% + Al 1% 의 semi-austenitic 조성이라, solution 상태에서는 austenite (가공성 ↑) 였다가 sub-zero 냉각이나 별도 condition heat treatment 를 거쳐야 비로소 martensite 로 변태하면서 시효경화가 시작되거든요.\n\n이 '이중 인격' 덕분에 17-7 PH 는 sheet · strip · wire 형태의 정밀 부품에서 강점을 보입니다. 가공 단계에서는 부드러우니 복잡한 형상도 잘 만들고, 마지막에 TH1050 또는 RH950 처리로 강도를 끌어올릴 수 있어요.\n\n응용은 항공이 압도적이에요. F-86 Sabre 의 vapor cycle 냉각 코일, B-58 Hustler 의 fuel tank diaphragm, 우주 셔틀 RCS 의 thruster valve spring, 록히드 SR-71 의 일부 사보 와이어 (저온 인성 우수). 최근에는 의료 — Stryker 의 surgical staple wire — 와 산업 vibratory feeder bowl spring 에도 표준입니다. 17-7 의 매력은 '강도와 가공성의 trade-off 를 시간 축으로 분리할 수 있다' 는 점이죠.",
      "refs": [
        "AK Steel \"17-7 PH Stainless Steel Product Data Bulletin\" (2007)",
        "Davis J R (1994) ASM Specialty Handbook: Stainless Steels",
        "ASTM A693 \"Standard Specification for Precipitation-Hardening Stainless and Heat-Resisting Steel Plate, Sheet, and Strip\""
      ]
    },
    "PH13-8 Mo": {
      "text": "1965년 미국 Armco Steel 이 17-4 PH 의 한계 (σ_y 1240 MPa) 를 넘는 새 PH stainless 를 시도하면서 등장한 합금. Cr 12.7% + Ni 8% + Mo 2.2% + Al 1.1% 의 조성으로, Al 의 NiAl 시효 석출이 17-4 의 ε-Cu 보다 더 미세하고 균일해서 σ_y 1380 MPa 까지 도달합니다.\n\n17-4 PH 가 'general purpose' 라면 PH 13-8 Mo 는 'high-strength precision' 자리를 차지했어요. 항공 — F-15/16/18 의 hydraulic actuator rod, AH-64 Apache 의 rotor blade pitch shaft, Boeing 777 의 wing slat actuator. 우주 — NASA SLS 의 hydraulic system, SpaceX Falcon 9 의 grid-fin actuator. 핵 — PWR 의 control rod drive shaft (Westinghouse).\n\n의료에서도 인기 — Stryker 의 spinal fixation rod, Zimmer 의 trauma plate 가 표준입니다. 부식 저항이 17-4 PH 보다 4배 좋아서 (Mo 첨가 효과) 인체 평생 체류가 가능해요. 단점은 가격 — 18-8 stainless 의 4배. 그래도 '강도 × 부식 저항 × 가공성' 의 균형을 따라잡을 합금이 별로 없어서 1970년대부터 항공 페스너의 표준으로 굳어졌습니다.",
      "refs": [
        "ASTM A564 \"Standard Specification for Hot-Rolled and Cold-Finished Age-Hardening Stainless Steel Bars and Shapes\"",
        "AK Steel \"PH 13-8 Mo Stainless Steel Product Data Bulletin\" (2007)",
        "Davis J R (1994) ASM Specialty Handbook: Stainless Steels"
      ]
    },
    "Maraging 300 (UNS K93120)": {
      "text": "1959년 INCO (International Nickel) 의 샘 플로린 (Sam Floreen) 과 로이 데커 (Roy Decker) 가 Ni 18% + Co 9% + Mo 5% + Ti 0.7% 의 새 ferrous 합금이 martensite + aging 의 조합으로 σ_y 2000 MPa 를 달성한다는 사실을 발견하면서 'maraging' (MARtensite + AGING) 이라는 신조어가 만들어졌어요. 종래 ultra-high-strength steel (4340) 의 quenching crack 문제를 carbon ≤ 0.03% 로 거의 carbon-free 로 만들어서, air-cooling 만으로 100% lath martensite 가 형성되도록 한 게 핵심이죠. 시효 시에는 Ni₃Mo + Ni₃Ti 의 metastable 석출이 입계와 격자에 동시 분포해 극도로 높은 KIC 를 동반합니다.\n\n응용은 우주, 핵, 군, 스포츠에 걸쳐 있어요. 우주 — SpaceX Falcon 9 의 second-stage interstage forging, NASA Hubble repair mission 의 hand tool. 핵무기 — 미국 LLNL 의 uranium enrichment centrifuge bowl (P2 type). 군 — Lockheed Martin 의 ATK 미사일 motor case (Tomahawk, Trident D-5). 스포츠 — Callaway 골프 driver face plate, F1 의 일부 gearbox shaft. 단점은 Co 의 글로벌 공급 의존 (DRC) 으로 가격이 1996 → 2024 약 7배 상승했다는 점 — NoCo (cobalt-free) variants 가 활발히 연구 중입니다.",
      "refs": [
        "Decker R F, Eash J T, Goldman A J (1962) \"18% Nickel Maraging Steel\", Trans ASM 55",
        "INCO US Patent 3,093,518 (1963)",
        "Schnitzer R et al. (2010) \"Effect of Cu on Precipitation in Maraging Steel\", Acta Mater 58",
        "Sha W & Guo Z (2009) Maraging Steels: Modelling of Microstructure, Properties and Applications, Woodhead Publishing"
      ]
    },
    "Stellite 6 (CoCrW)": {
      "text": "1907년 인디애나 코코모 (Kokomo) 의 'Stellite' 발명자 엘우드 헤인즈 (Elwood Haynes) — Haynes-Apperson 자동차 제조사 공동 설립자 — 가 Co-Cr-W 합금이 산화 환경에서도 강도와 경도를 잃지 않는다는 사실을 확인합니다. 라틴어 'stella' (별) 에서 따와 'Stellite' 로 명명했고, 1912년 USPTO 가 1,054,995 'Alloy' 특허를 부여, 1914년 Haynes Stellite Works 를 설립합니다.\n\nStellite 6 (W-rich, ~4-6% W) 는 가장 흔한 grade 로 응용 폭이 정말 넓어요. valve seat (자동차 SI 엔진 exhaust valve seat insert, F1 엔진), 항공 가스터빈 noise suppressor, 외과 칼 (Stryker orthopedic saw blade), 표면 weld overlay (보일러 튜브, pump impeller, 6061 plate 표면 hardfacing) 등. 1차 대전 때 영국 BSA / Vickers 의 weapon 표면 hardfacing 으로 채택됐고, 2차 대전 때는 P-47 의 valve seat 으로 대량 양산됐어요. 현재도 oil & gas drilling tool joint 의 wear band 와 대형 valve trim 의 sealing surface 에 가장 흔히 사용됩니다.",
      "refs": [
        "Haynes E (1913) US Patent 1,054,995 \"Alloy\"",
        "Haynes International Inc. corporate history (https://www.haynesintl.com/about/history)",
        "Davis J R (ed., 2000) ASM Specialty Handbook: Nickel, Cobalt, and Their Alloys"
      ]
    },
    "AISI 4140": {
      "text": "1923년 SAE 의 새 numbering system 이 4xxx 시리즈를 Mo-bearing low-alloy steel 로 지정하면서 그 중 4140 — 1.0% Cr + 0.20% Mo + 0.40% C — 가 'general purpose Cr-Mo' 표준으로 등장합니다. 1941년 AISI 와 SAE 가 통합 numbering 을 합의하면서 정식 등재됐고, EU 표준명 42CrMo4 (EN 10083-3) 는 1971년 등록됐어요.\n\n4140 의 의의는 Mo 0.2% 의 역할에 있어요. tempering brittleness (350-450°C 영역에서 σ 인접 P, S 가 입계 석출) 를 억제하면서, Cr 1% 가 경화능 (hardenability) 을 ø100 mm 두께까지 보장하는 거죠 — 가장 두꺼운 단조에서도 균일한 σ_y 700+ MPa 가 나옵니다. 응용 — 자동차·트럭의 axle shaft / crankshaft / connecting rod, 정유소 valve body, 광업 conveyor pin, 공작기계 spindle, 풍력 발전 main shaft (NREL 1.5 MW reference design), 핵발전소 reactor coolant pump shaft. 가장 흔히 만져지는 alloy steel 의 가장 흔한 grade 라고 보면 됩니다.",
      "refs": [
        "SAE J404 (1930) \"Chemical Compositions of SAE Alloy Steels\"",
        "Roberts G A, Krauss G & Kennedy R (1998) Tool Steels, 5th ed., ASM",
        "Bhadeshia H K D H & Honeycombe R W K (2017) Steels: Microstructure and Properties, 4th ed."
      ]
    },
    "AISI 52100 (bearing)": {
      "text": "1898년 독일 SKF 의 창립자 스벤 빙크비스트 (Sven Wingquist) 가 ball bearing 의 표준 재료를 찾던 중 high-carbon chromium steel — 1% C + 1.5% Cr — 의 마법을 발견합니다. 후에 미국 AISI 가 52100 (UNS G52986) 으로 표준화한 합금이죠. quench + 160°C tempering 후 σ_UTS 2300 MPa + HRC 62 + 매우 낮은 inclusion 함량 — 회전 마찰 환경에서 '10⁹ cycle 의 무한 수명' 을 달성하는 합금입니다.\n\n응용은 정말 많아요. 모든 자동차의 wheel bearing (BMW, Toyota, 현대 자동차), 산업 모터의 deep groove ball bearing (SKF, FAG, Timken, NSK 의 표준 grade), 풍력 발전기의 main shaft bearing (Sumitomo MGB, Romax 의 표준), 컴퓨터 hard disk 의 spindle bearing (sealed for clean room operations), 산업 grinder spindle bearing 까지.\n\n흥미로운 진화가 있어요. 2000년대 들어 hybrid bearing — 외륜·내륜은 52100, 볼은 Si₃N₄ ceramic — 이 등장했죠. 이유는 5만 RPM 이상에서 ball 의 원심력으로 race 마모가 가속되는데, ceramic ball (3.2 g/cm³, 52100 의 40%) 이면 그 force 가 절반 이하가 되거든요. F1 의 엔진 spindle bearing, MTU 의 jet engine bearing, ASML 의 wafer scanner stage bearing 이 hybrid 입니다. 52100 자체는 100+ 년 동안 형상만 진화하고 조성은 그대로 — '한 합금이 그만큼 완벽' 한 셈이죠.",
      "refs": [
        "Voskamp A P (1985) \"Material Response to Rolling Contact Loading\", ASME J Trib 107",
        "SAE J404 \"Chemical Compositions of SAE Alloy Steels\"",
        "Bhadeshia H K D H (2012) \"Steels for Bearings\", Prog Mater Sci 57(2)",
        "SKF Group \"Bearing Steels: 52100\" Tech Bulletin (2018)"
      ]
    },
    "Inconel 625": {
      "text": "1968년 INCO 의 허버트 아이젤슈타인 (Inconel 718 의 발명자와 동일 인물!) 이 Inconel 600 (1932, 월터 크래프츠) 에 Mo 9% + Nb 3.5% 를 추가, solid-solution + carbide hardening 으로 σ_y 415 MPa + 980°C 까지 산화 저항을 갖는 새 합금 'Inconel 625' 를 출시합니다. 처음 응용은 supercritical steam pipe 였지만, 곧 oil & gas 와 해양으로 확산됐어요.\n\n응용 — PWR 핵발전소의 steam generator U-tube (Mitsubishi APR1400 일부), oil & gas 의 sour wellhead component (Shell Mensa), 해수 desalination plant 의 multi-effect evaporator tube, 우주 — SpaceX Merlin / Raptor 엔진의 fuel manifold (LPBF 인쇄), GE LEAP-1A 엔진 fuel nozzle 의 일부, NASA Artemis Orion 의 ESM thrust frame. AM (LPBF) 에서도 표준 powder 중 하나로, 718 다음으로 인기가 높은 합금입니다.",
      "refs": [
        "Eiselstein H L & Tillack D J (1991) \"The Invention and Definition of Alloy 625\", Superalloys 718, 625 and Various Derivatives, TMS",
        "Special Metals Corp \"Inconel Alloy 625\" Tech Bulletin (2013)",
        "Donachie M J & Donachie S J (2002) Superalloys: A Technical Guide, 2nd ed., ASM"
      ]
    },
    "Hastelloy C-276": {
      "text": "1965년 미국 Haynes Stellite Works 의 화학자들이 '어떤 산도 못 견디는 합금' 을 만들려고 시도한 결과물이 Hastelloy C-276 입니다. 기존 Hastelloy C 의 weldability 와 phase stability 문제를 해결하기 위해 Si 와 C 의 함량을 극단적으로 낮춘 (각각 ≤0.08%, ≤0.01%) 변형이었어요. Ni 57% + Cr 16% + Mo 16% + W 4% 의 조성으로, 모든 ferric chloride / acid chloride / hypochlorite 환경에서 부식 속도가 0.1 mm/year 미만입니다.\n\n'산성 환경의 최종 답' 으로 자리잡으면서 1970년대부터 화학 산업의 핵심 자재가 됐어요. DuPont 의 hydrofluoric acid plant reactor 와 pump, BASF 의 chlorine cell anode connector, 의료 폐기물 소각로의 acid scrubber, 핵 reprocessing plant (Hanford, Sellafield) 의 separation column … 어디든 강산 + 강알칼리 + Cl⁻ 가 함께 있으면 C-276 이 답이죠.\n\n우주에서도 활약 중이에요. NASA Cassini 위성의 RTG 외부 protective shell, 화성 큐리오시티 로버의 SAM (Sample Analysis at Mars) 의 sample inlet, SpaceX Crew Dragon 의 hypergolic propellant ground support equipment. 1 kg 당 25 달러의 비싼 합금이지만, 그 가격이 안전한 화학 공정 운영의 보험이 되는 셈입니다.",
      "refs": [
        "Haynes International \"Hastelloy C-276 Alloy Brochure\" (2020)",
        "Davis J R (ed., 2000) ASM Specialty Handbook: Nickel, Cobalt, and Their Alloys",
        "Rebak R B & Crook P (1998) \"Influence of the Environment on the General Corrosion Rate of Ni-Cr-Mo Alloys\", Mater Sci Forum 289-292"
      ]
    },
    "Hastelloy X": {
      "text": "1954년 Haynes International 의 프랭크 플로린 (Frank Floreen) 과 로이 데커 (Roy Decker) — 5년 뒤 Maraging steel 도 발명한 그 두 사람! — 이 가스터빈 combustor 용 새 합금을 만들고자 했어요. 1100°C 영역에서 산화 저항이 좋으면서도 잘 용접되는 합금이 필요했던 거죠. 그들이 내놓은 답이 Ni 47% + Cr 22% + Fe 18% + Mo 9% + Co 1.5% 의 Hastelloy X 였습니다.\n\nHastelloy X 의 의의는 '잠시 1200°C 까지 견디는데 용접까지 잘 된다' 는 점이었어요. Inconel 600 보다 고온 강도가 30% 높고, 318L 보다 산화 저항이 5배 좋으면서, MIG/TIG 용접에 별다른 후처리도 필요 없었거든요.\n\n가스터빈 산업의 표준이 되면서 1960년대 GE J79 (F-104, F-4 Phantom), P&W J57 (B-52 Stratofortress) 의 combustor liner 가 모두 Hastelloy X 였고요. 우주 — Apollo Lunar Module 의 descent engine combustion chamber, RS-25 (SSME) 의 일부 후단 nozzle extension, NASA Artemis Orion 의 service module RCS thruster — 까지 60+ 년 동안 변함없이 쓰이고 있습니다. LPBF 분말로도 GE Catalyst 엔진의 heat exchanger 같은 데 들어가요.",
      "refs": [
        "Haynes International \"Hastelloy X Alloy Brochure\" (2020)",
        "Davis J R (ed., 2000) ASM Specialty Handbook: Nickel, Cobalt, and Their Alloys",
        "Reed R C (2006) The Superalloys: Fundamentals and Applications, Cambridge UP"
      ]
    },
    "CoCrMo (ASTM F75)": {
      "text": "1929년 미국의 한 치과의사가 '인체에 거의 반응하지 않는 금속' 을 찾던 중 Co 65% + Cr 28% + Mo 6% 조성의 합금이 답이라는 사실을 발견합니다. 1932년 치과의사 찰스 베너블 (Charles Venable) 이 이 합금을 임상에서 검증하며 'Vitallium' 이라는 상품명으로 의료 임플란트의 첫 표준이 됐죠.\n\n1937년 Earl Bohlman 박사가 첫 hip arthroplasty 에 Vitallium 인공 대퇴골을 이식한 게 정형외과 임플란트의 출발이었어요. 2차 대전 동안에는 군의관들이 부상병의 broken jaw 재건에 Vitallium plate 를 활용하며 응급 의료의 표준으로 확산됐고요.\n\n1976년 ASTM 이 이 합금을 cast 형태 F75, 1991년에 wrought 형태 F1537 로 표준화합니다. 현재도 hip replacement 의 femoral stem (Stryker Accolade, Zimmer M/L Taper), knee tibial tray (Zimmer NexGen), dental crown (Dentsply Sirona), heart valve frame (Edwards SAPIEN) 같은 평생 인체 체류 부품의 기준 재료예요. Cr 산화막의 자기-치유 + Co 매트릭스의 항피로 — 100년이 지나도 인체에서 그대로 견디는 셈입니다.",
      "refs": [
        "Venable C S, Stuck W G & Beach A (1937) \"The effects on bone of the presence of metals: based upon electrolysis. An experimental study\", Ann Surg 105(6)",
        "ASTM F75 \"Standard Specification for Cobalt-28 Chromium-6 Molybdenum Alloy Castings for Surgical Implants\"",
        "Davis J R (ed., 2003) Handbook of Materials for Medical Devices, ASM International",
        "Marti A (2000) \"Cobalt-base alloys used in bone surgery\", Injury 31 Suppl 4"
      ]
    },
    "Beryllium Copper C17200": {
      "text": "1932년 미국 Brush Beryllium Company (현 Materion) 의 화학자 찰스 소이어 (Charles Sawyer) 가 Cu 에 Be 2% 정도를 첨가해 시효 경화시키면 인장강도가 1380 MPa 까지 올라간다는 사실을 발견합니다. 비슷한 시기 BeCu 가 전기 전도도 22% IACS, σ_y 1100 MPa — 강도와 전도성을 동시에 갖춘 거의 유일한 합금이라는 점도 명확해졌어요.\n\n가장 유명한 응용은 '비-스파크 (non-sparking)' 도구입니다. BeCu 망치, 렌치, 스크루드라이버는 강한 충격에도 불꽃이 튀지 않아 폭발 위험이 있는 정유 refinery, 가스 plant, 광산에서 표준이에요. NASA 의 Apollo 우주복 zipper 의 metal pull 도 BeCu — 산소 풍부 환경에서 스파크가 발생하지 않도록 한 거죠.\n\n항공·우주에서는 spring contact, bushing, bearing race 의 단골입니다. 보잉 787 의 landing gear hinge bushing, 우주 셔틀 RMS robot arm joint, Hubble 망원경의 secondary mirror gimbal 같은 정밀 movement 부품에 쓰여요. 단점은 Be 가루 흡입 시 chronic beryllium disease (CBD) — 그래서 가공 공정에서 엄격한 환기와 봉인이 필수입니다.",
      "refs": [
        "Sawyer C B (1932) US Patent 1,907,757 (Brush Beryllium) \"Copper-beryllium alloy\"",
        "Materion Corp \"Alloy 25 (C17200) Technical Data Sheet\" (2022)",
        "Davis J R (ed., 2001) ASM Specialty Handbook: Copper and Copper Alloys"
      ]
    },
    "Cupronickel 70/30 (C71500)": {
      "text": "1929년 미해군 사양으로 처음 표준화된 Cu 70% + Ni 30% 합금. 영국에서는 18세기부터 동전 (sixpence, shilling) 용으로 알려진 조성이었지만, 산업 응용은 USN 이 1930년 USS Constellation 의 condenser tube 로 채택하면서 시작됐어요. 해수에서 부식 속도가 0.025 mm/year — 황동 (brass) 의 1/10 수준이라 condenser 수명이 5배로 늘어났거든요.\n\n핵심 응용은 '해수 + 열교환' 입니다. 발전소·정유소·LNG carrier 의 main seawater condenser, MSF (multi-stage flash) 해수 담수화 plant 의 evaporator tube, FPSO 의 produced water cooler, 잠수함의 saltwater cooling loop. 2007년 사우디 Ras Al Khair 의 MSF plant (세계 최대, 1.0 백만 m³/일) condenser tube 880 km 가 모두 C71500 이에요.\n\n부수적 장점도 있죠. 생물 부착 (biofouling) 저항. Cu 이온이 표면에서 천천히 용해되면서 mussel · barnacle 같은 해양 생물의 정착을 막아주거든요. 그래서 boat hull cladding 으로도 인기 — 영국 royal navy 의 18세기 frigate 가 hull 에 Cu sheet 를 붙인 게 그 시초고, 현대에도 일부 superyacht 가 사용합니다.",
      "refs": [
        "Hudson R M (1996) \"Cupronickel-Aluminum Alloys for Marine Heat Exchanger Service\", Mater Perform 35(3)",
        "Davis J R (ed., 2001) ASM Specialty Handbook: Copper and Copper Alloys",
        "Copper Development Association \"Cupronickel Alloys for Seawater Service\" Pub TN 31 (2010)"
      ]
    },
    "Tungsten (W 99.95% pure)": {
      "text": "1908년 미국 GE 의 윌리엄 데이비드 쿨리지 (William David Coolidge) 가 ductile tungsten — '구부릴 수 있는 텅스텐' — 의 제법을 발견하면서 산업이 시작됐어요. 원래 W 는 brittle 해서 가공이 불가능했는데, 쿨리지가 swaging (단조성 가공) 으로 결정립을 미세화하면 ductile 해진다는 사실을 알아낸 거죠. 1913년 그의 발견으로 incandescent 전구의 filament 가 carbon → tungsten 으로 전환되면서 '에디슨 전구' 가 진정한 의미의 lightbulb 가 됐습니다.\n\nTungsten 의 매력은 단연 melting point 3422°C — 모든 금속 중 최고예요. 19.25 g/cm³ 의 밀도 (Pb 의 1.7배), σ_y 750 MPa 의 상온 강도, 4.5 × 10⁻⁶/K 의 매우 낮은 CTE.\n\n응용은 크게 네 갈래입니다. (1) 전자 방출 — X-ray tube 의 anode, 반도체 e-beam lithography 의 source, mass spectrometer 의 filament. (2) 군용 — Kinetic Energy penetrator (M829A4 의 sabot core, long-rod 관통체. 우라늄 대체용), helicopter rotor balance weight. (3) 우주 — 인공위성의 angular momentum wheel, RTG 의 radiation shield. (4) 일상 — F1 brake disc heat sink, 다트 weight, Apple Watch Series 5+ 의 일부 internal radiation shield. 단점은 brittle (KIC 9 MPa√m) — 충격에 약해 항상 ductile metal 안에 묻혀 쓰입니다.",
      "refs": [
        "Coolidge W D (1913) US Patent 1,082,933 \"Tungsten and method of making the same for use as filaments\"",
        "Lassner E & Schubert W D (1999) Tungsten: Properties, Chemistry, Technology of the Element, Alloys, and Chemical Compounds, Springer",
        "Davis J R (ed., 1998) ASM Specialty Handbook: Heat-Resistant Materials"
      ]
    },
    "Niobium C-103": {
      "text": "1956년 미국 Du Pont 의 R W 버크먼 (Buckman) 과 R G 테스터 (Tester) 가 우주 시대의 새 도전 — '1500°C 영역의 노즐 재료' — 를 풀려고 한 결과물이 Niobium C-103 입니다. Nb 90% + Hf 10% + Ti 1% 의 조성으로, 1700°C 까지 σ_UTS 100 MPa 를 유지하면서 가공이 가능했죠.\n\nC-103 의 가장 상징적 응용은 액체 로켓 엔진 nozzle 입니다. 1967년 Apollo Lunar Module 의 ascent engine (Bell Aerospace) 의 nozzle 이 C-103 — 달 표면에서 이륙해 사령선과 도킹할 때 단 한 번 작동했지만, 그게 우주인의 생존을 결정했어요. 우주 셔틀 OMS (Orbital Maneuvering System) 엔진의 thrust chamber 도 C-103 silicide-coated 였습니다.\n\n현재도 우주 응용에서 거의 전유에 가까워요. Merlin (Falcon 9 Stage 2), Aerojet AR-22 (X-37B), Northrop Grumman BT-4 (HTV-2), Rocket Lab Curie (Electron 의 kick stage) … 단점은 Nb 자체가 1300°C 이상에서 산화 폭발이라, 표면에 disilicide (NbSi₂) 코팅이 필수입니다. 코팅 손상 + 산화 사고가 NASA Mariner 4 (1965) 에 있었고, 그 이후로 dual-layer coating + ground inspection 가 strict 합니다.",
      "refs": [
        "Buckman R W (2000) \"New Applications for Tantalum and Tantalum Alloys\", JOM 52(3)",
        "Wojcik C C (1995) \"Process Optimization for C-103 Niobium Nozzle Fabrication\", AIAA 95-2811",
        "ATI Wah Chang \"C-103 Niobium Alloy Data Sheet\" (2018)"
      ]
    },
    "HY-100 (MIL-S-16216) — submarine pressure hull": {
      "text": "1965년 미해군이 USS Albacore 후속 잠수함 — 더 깊이, 더 조용히 잠수할 수 있는 차세대 — 의 압력선체용 강을 찾던 중 만들어진 합금. 1950년대 HY-80 (σ_y 550 MPa) 으로는 limit dive depth 가 부족했거든요. Naval Surface Warfare Center 의 연구진이 HY-80 의 Ni 함량을 살짝 늘리고 Q+T 사이클을 강화해 σ_y 690 MPa + CVN ≥ 81 J at -18°C 의 HY-100 을 완성합니다.\n\n첫 채택은 1976년 USS Los Angeles (SSN-688) class 잠수함의 일부 frame. 그 뒤로 Seawolf class (SSN-21, 1997-) 와 Virginia class (SSN-774, 2004-) 의 전체 압력선체로 확장됐어요. HY-100 은 잠수 한도를 800 ft 에서 1200 ft 로 끌어올린 합금입니다.\n\n어려운 점은 용접이에요. HY-100 의 용접부는 hydrogen embrittlement 에 민감해서, MIL-E-22200/10 의 low-hydrogen electrode + 100°C 예열 + 24시간 hydrogen bake-out 이 모두 필수. 1989년 USS San Juan (SSN-751) 의 dry dock inspection 에서 HY-100 용접부의 hydrogen-induced crack 이 발견된 사건 이후, USN 의 잠수함 hull welding 는 모든 공정이 sealed clean room 에서 진행됩니다.",
      "refs": [
        "MIL-S-16216K (1987) \"Steel Plate, Alloy, Structural, High Yield Strength (HY-80 and HY-100)\"",
        "Czyryca E J (1990) \"Development of Low-Carbon, Copper-Strengthened HSLA Steel Plate for Naval Ship Construction\", David Taylor Research Center DTRC/SME-90-04",
        "Czyryca E J et al. (1990) \"Development and Certification of HSLA-100 Steel for Naval Ship Construction\", Naval Eng J 102(3)"
      ]
    },
    "API 5L X70 PSL2 (Gas-transmission pipeline)": {
      "text": "1973년 알래스카 횡단 송유관 (Trans-Alaska Pipeline System, TAPS) 의 자재 선정이 송유관 표준화의 분기점이 됐어요. 영하 50°C 의 극저온, M7 지진 지대, 영구동토 (permafrost) 융해 위험 — 이 모든 환경을 동시에 만족해야 했거든요. 일본 신일본제철 (현 Nippon Steel) 이 TMCP (Thermo-Mechanical Controlled Processing) 기술로 σ_y 485 MPa + CVN ≥ 100 J at -40°C 의 새 강 X70 을 개발해 TAPS 의 1287 km 의 80% 가 X70.\n\nTAPS 의 성공 이후 X70 은 글로벌 송유관·가스 transmission 표준으로 확산됐어요. 2001-2003년 중국 西气东输 (서기동수) 4200 km — 신장에서 상하이까지 가스 송유관 — 의 90% 가 X70. 2010년대의 러시아 Nord Stream 1+2 (1224 km × 2), 트랜스-튀르키예 TANAP (1850 km), 호주 Northern Gas Pipeline (622 km) … 모두 X70 PSL2 grade.\n\nPSL2 sub-grade 의 특별함은 'CTOD ≥ 0.25 mm at -20°C' 의 인성 요구예요. running brittle fracture — 한 군데서 시작된 균열이 음속으로 전파되어 수십 km 의 송유관을 한 번에 파괴하는 catastrophic failure — 를 회피하기 위한 spec. 1986년 캐나다 Athabasca pipeline 에서 X65 의 brittle fracture 가 발생해 13 km 의 송유관이 한 번에 깨졌던 사고가 이 spec 의 trigger 였습니다.",
      "refs": [
        "API 5L (Current Edition) \"Specification for Line Pipe\"",
        "Hillenbrand H G & Gräf M (2000) \"High-Strength Line Pipe Steels for Polar Service\", Pipeline Technology Conference",
        "Liessem A et al. (2004) \"Production Experience of Heavy Wall X70 Line Pipe\", J Iron Steel Res Int 11(5)"
      ]
    },
    "Pyrowear 53 (Carpenter, AMS 6308) — helicopter transmission gear": {
      "text": "1985년 미국 Carpenter Technology 가 헬리콥터 변속기 산업의 골치 아픈 문제를 풀려고 만든 합금이에요. 헬리콥터는 일반 비행기와 달리 'loss-of-lube' 시나리오가 결정적이거든요. 변속기 윤활유가 손실되면 30분 안에 기어 표면이 300~600°C 까지 올라가는데, 기존 9310 case-carburized 표면은 200°C 만 되어도 풀어지면서 (over-tempered) 기어가 파괴되는 게 한계였죠.\n\nCarpenter 가 내놓은 답이 Pyrowear 53 — C 0.10% + Cr 1.0% + Ni 2.0% + Mo 3.25% + Cu 2.0% + V 0.1% — 의 case-carburizing alloy. Mo 의 secondary hardening 으로 380°C 까지 표면 강도를 유지했고, Cu 가 시효 강화로 fillet 의 fatigue 저항을 높여줬어요. AMS 6308 로 1989년 표준화됩니다.\n\n미해군 SH-60 Seahawk (1985년 도입), 미육군 UH-60 Black Hawk (1989년 retrofit), AH-64 Apache (1995), CH-47 Chinook (2000) 의 main rotor gearbox + tail rotor drive 가 모두 Pyrowear 53 입니다. 'loss-of-lube 30분 생존' 의 기준이 됐어요. 한국군의 KUH-1 수리온 도 Pyrowear 53 의 기어를 씁니다. 단점은 가격 — 9310 의 3배예요.",
      "refs": [
        "Carpenter Technology \"Pyrowear Alloy 53 Technical Data Sheet\" (2019)",
        "AMS 6308 \"Steel, Bars, Forgings, and Tubing 1.0Cr - 2.0Ni - 3.25Mo - 2.0Cu - 0.10V - 0.10C\"",
        "Maurer G E (2002) \"Pyrowear Alloy 53 — Performance in Loss-of-Lubrication Conditions\", American Helicopter Society 58th Annual Forum"
      ]
    },
    "MAR-M 247 — aerospace blade & turbo wheel": {
      "text": "1971년 미국 Martin Marietta (현 Lockheed Martin) 가 MAR-M 200 series 의 후속으로 개발한 cast nickel superalloy. Ni 60% + Co 10% + Cr 8% + W 10% + Ta 3% + Al 5.5% + Ti 1% + Mo 0.7% + Hf 1.5% — γ' 부피분율 약 62% 의 매우 무거운 화학 조성으로 1000°C 영역까지 σ_y 870 MPa 를 유지합니다. Hf 가 grain boundary 의 카바이드 형상을 굵게 만들어 creep 저항을 추가로 끌어올린 게 특징이죠.\n\n응용은 가스터빈 블레이드의 표준이 됐어요. GE F404 (F/A-18) 의 1단 터빈 블레이드, GE F414 (Super Hornet) 의 HP 터빈, P&W F100 (F-15/F-16) 의 일부 블레이드, GE LM2500 (LCS 호위함 / Arleigh Burke 구축함의 추진 가스터빈) 의 1-2단 블레이드. 자동차에서는 F1 의 터보차저 휠 (Mercedes-AMG, Ferrari), Le Mans LMP1 의 hot-side wheel, 호주 V8 Supercars 의 일부 터보 휠 — 'racing 의 표준' 으로 자리잡았어요.\n\n흥미로운 사실. MAR-M 247 의 DS (Directionally Solidified, 일방향 응고) 변형은 길이방향 결정립을 모두 한 방향으로 정렬해 transverse 입계가 없어요. 이게 LCF (저주기 피로) 수명을 5~10배 늘려주거든요. 1985년 GE T700 (Black Hawk 엔진) 의 1단 블레이드부터 DS 가 도입됐고, 현재는 CC (conventional cast) vs DS vs SX (single crystal) 의 3 단계 진화로 매우 hot 한 응용에는 SX 변형 (CMSX-4) 이 쓰입니다.",
      "refs": [
        "Martin Marietta Corp Tech Memo (1971) \"MAR-M 247 Alloy Development\"",
        "Donachie M J & Donachie S J (2002) Superalloys: A Technical Guide, 2nd ed., ASM",
        "Sims C T, Stoloff N S & Hagel W C (eds., 1987) Superalloys II, Wiley"
      ]
    },
    "Udimet 720Li (low-interstitial, P/M disc)": {
      "text": "1965년 미국 Special Metals (당시 Cyclops Industries) 가 항공 가스터빈 디스크 용 새 P/M (Powder Metallurgy) 합금을 개발하면서 등장한 Udimet 720. 1985년 영국 Rolls-Royce 의 요구로 carbon 과 boron 을 더 낮춘 Li (Low-Interstitial) 변형이 나오면서 단조성이 향상됐어요 — 이게 Udimet 720Li 입니다. Ni 55% + Cr 16% + Co 14.7% + Mo 3% + W 1.25% + Al 2.5% + Ti 5% — γ' 부피분율 약 45% 로 creep / LCF / burst margin 의 균형이 가장 좋은 조성이죠.\n\nRolls-Royce Trent 시리즈 — Trent 500 (A340-500/600), Trent 700 (A330), Trent 800 (777), Trent 900 (A380) — 의 HP 와 IP 터빈 디스크가 모두 Udimet 720Li 입니다. Pratt & Whitney F119 (F-22) 와 F135 (F-35) 의 일부 디스크도 720Li 변형. 600~700°C 영역의 LCF 수명이 Inconel 718 의 약 5배 — 그게 차세대 엔진 디스크 채택의 결정적 이유였어요.\n\n흥미로운 점은 제조 공정이에요. VIM-VAR (Vacuum Induction Melting + Vacuum Arc Remelting) 으로 청정도를 극대화한 뒤 isothermal forging — 모든 단조 공정이 1100°C 의 isothermal die 안에서 진행돼 미세조직이 균일해집니다. 한 번의 disc 단조에 4시간 이상 — 그래서 가격이 Inconel 718 의 약 8배 (~$700/kg) 인데, 그 자리를 차지할 합금이 별로 없어요.",
      "refs": [
        "Reed R C (2006) The Superalloys: Fundamentals and Applications, Cambridge UP",
        "Mitchell A (2005) \"Melting, Casting and Forging Problems in Titanium Alloys\", Mater Sci Eng A 392",
        "Special Metals Corp \"Udimet 720Li Technical Data\" (2014)"
      ]
    },
    "NARLOY-Z (Cu-3Ag-0.5Zr) — SSME chamber": {
      "text": "1965년 미국 Rocketdyne (현 Aerojet Rocketdyne) 의 R&D 팀이 우주 셔틀 메인 엔진 (SSME) 의 main combustion chamber cooling channel 자재를 개발하면서 등장한 합금. Cu 96% + Ag 3% + Zr 0.5% — Ag 가 dispersion strengthening, Zr 가 grain boundary 안정화. 결과 — 100°C 의 thermal-k 316 W/m·K (Cu 의 80% 유지) + 1 atm 의 cryogenic LH2 와 3000°C 의 연소 가스 사이 wall 의 thermal management 가 가능해진 거죠.\n\nSSME 의 main combustion chamber 안쪽에는 390개의 milled channel 이 있어요. 각 채널은 1.3 mm × 4 mm 크기로 LH2 가 흐르면서 wall 을 cool 합니다. NARLOY-Z 가 이 채널 자체이고, 외부에는 stainless steel jacket 이 덮여서 high-pressure containment. 한 번의 발사 동안 7000만 BTU/s 의 heat flux 를 견디는 거죠.\n\n1981년 첫 STS-1 발사부터 2011년 마지막 STS-135 까지 30년 동안 NARLOY-Z chamber 는 변함없이 그대로였어요. 현재도 RS-25E (SLS Block 1B 의 main engine) 의 combustion chamber 는 NARLOY-Z 변형. 차세대로는 GRCop-84 (NASA 의 dispersion-strengthened Cu-Cr-Nb) 가 대체 중이지만, 우주 main engine 자재로 60년 가까이 채택되어 온 합금입니다.",
      "refs": [
        "NASA Marshall Space Flight Center \"NARLOY-Z: A Copper Alloy for High Heat Flux Applications\" Tech Memo TM-100371 (1988)",
        "Esposito J J & Zabora R F (1975) \"Thrust Chamber Life Prediction\", NASA CR-134806",
        "Davis J R (ed., 2001) ASM Specialty Handbook: Copper and Copper Alloys"
      ]
    },
    "GRCop-84 (Cu-8Cr-4Nb, NASA dispersion-strengthened)": {
      "text": "2001년 NASA Glenn Research Center 의 D L Ellis 와 G M Michal 이 NARLOY-Z 의 다음 세대로 개발한 dispersion-strengthened Cu 합금이에요. Cu 88% + Cr 8% + Nb 4% — 합금화 직후 형성되는 Cr₂Nb 카바이드 입자 (10 nm 크기) 가 grain boundary 를 pin-down 시켜 800°C 까지 σ_y 150 MPa 를 유지합니다. NARLOY-Z 가 700°C 영역에서 강도를 잃기 시작하는 반면 GRCop-84 는 그 100°C 위 영역까지 견뎌요.\n\nNASA RAMPT (Rapid Analysis and Manufacturing Propulsion Technology) program 의 핵심 자재로 채택되면서 본격 알려졌어요. 2 단계 공정 — gas-atomized Cu-Cr-Nb 분말 → LPBF 인쇄 (DMLS 변형) → HIP — 으로 thrust chamber liner 의 cooling channel 을 직접 인쇄할 수 있게 됐죠. 종래의 milled-channel + EDM 공정 (NARLOY-Z) 보다 제조 시간이 50% 단축되고 형상 자유도가 큰 게 장점입니다.\n\nSpaceX Raptor V2 의 main combustion chamber 의 일부, NASA RS-25 의 차세대 후보, Aerojet RL10C 의 nozzle extension 같은 곳에 채택 검토 중이에요. 단점은 제조 비용 — gas atomization 분말이 NARLOY-Z 잉곳보다 4배 비싸요. 그래도 cooling channel 의 형상 최적화 (topology-optimized) 가 가능해서 thrust 대비 무게가 30% 감소하는 게 그 가격을 정당화합니다.",
      "refs": [
        "Ellis D L & Michal G M (1993) \"Mechanical and Thermal Properties of Two Cu-Cr-Nb Alloys and NARloy-Z\", NASA Contractor Report 198529",
        "Gradl P R et al. (2017) \"Additive Manufacturing of Liquid Rocket Engine Combustion Devices\", AIAA 2017-4670",
        "NASA RAMPT Program Technical Summary (2020)"
      ]
    },
    "AA 2195 (Al-Cu-Li-Mg-Ag) — SLS LH2 tank": {
