Repository: slmhlight/GRANTA

# AM Materials Explorer

ANSYS Granta-style **additive-manufacturing (AM) materials database** — an interactive
web app for exploring metal & polymer materials through dynamic Ashby charts, advanced
filtering, **range-based property data**, and **cited manufacturer datasheets**.

> 적층제조(AM) 소재 데이터베이스 탐색기. 대화형 Ashby 차트, 고급 필터링, **물성 range 데이터**,
> **데이터시트 출처 추적**을 제공합니다.

## Features
- **Range-based properties** — every property is a `min · typical · max` aggregated from real data points (heat treatments × build direction × vendors), shown as smooth property envelopes on the Ashby chart and min–max sub-lines in the detail panel.

File: data/material_db.json (part 1 of 14)
{
  "_app_compat": "v2.934+",
  "_version": "v2.965 + heat_treatments group A duplicate \"as-built\" keys removed (9), group B \"heat-treated\" kept",
  "_units": {
    "density": "g/cm³",
    "uts": "MPa",
    "ys": "MPa",
    "elong": "%",
    "E": "GPa",
    "poisson": "-",
    "thermal_k": "W/m·K",
    "cp": "J/kg·K",
    "cte": "1e-6/K",
    "melt": "°C",
    "hardness": "value+unit (HRC/HV/HB)",
    "_vendor_note": "v1.59: vendor_properties — per-vendor LPBF print variations. Reflects ±10% variability across machine/parameters.",
    "layer_thickness": "µm (micron)",
    "_v163_note": "v1.63: vendor_properties can be split by layer_thickness",
    "surface_ra": "μm (Ra, arithmetic mean roughness, side wall as-built)",
    "layer_thickness_um": "μm",
    "machine": "(text)"
  },
  "_heat_treatments": {
    "as_built": "AM as-built directly after",
    "annealed": "Stress-relief annealing (SR)",
    "T6": "Solution + age (Al/Ti)",
    "solution+age": "Solution + age (Ni alloys)",
    "HT_HIP": "HIP + anneal",
    "H900/H1025/H1150": "PH stainless aging grades (°F)"
  },
  "materials": {
    "Stainless Steel 316L": {
      "density": 7.99,
      "category": "Stainless Steel",
      "magnetic": "non-magnetic",
      "melt": 1390,
      "thermal_k": 16.2,
      "cp": 500,
      "cte": 16,
      "E": 190,
      "poisson": 0.27,
      "composition": [
        [
          "Fe",
          "balance"
        ],
        [
          "Cr",
          "16.0~18.0"
        ],
        [
          "Ni",
          "10.0~14.0"
        ],
        [
          "Mo",
          "2.0~3.0"
        ],
        [
          "Mn",
          "≤2.0"
        ],
        [
          "Si",
          "≤1.0"
        ],
        [
          "C",
          "≤0.03"
        ],
        [
          "P",
          "≤0.045"
        ],
        [
          "S",
          "≤0.03"
        ]
      ],
      "applications": "Medical / Food / Marine / Chemical equipment",
      "ref_urls": [
        [
          "Nikon SLM 316L MDS 2026-01.1",
          "https://nikon-slm-solutions.com/wp-content/uploads/2026/01/MDS_316L_2026-01.1_EN.pdf"
        ],
        [
          "EOS Stainless Steel",
          "https://www.eos.info/metal-solutions/metal-materials/stainless-steel"
        ],
        [
          "GE  316L MDS",
          "https://www.colibriumadditive.com/sites/default/files/M2SERIES5_316L_400W_CMDS_20241111_RevA.pdf"
        ],
        [
          "3D Systems TDS - 3D Systems 316L",
          "https://www.3dsystems.com/sites/default/files/2023-03/3d-systems-laserform-316L%28B%29-datasheet-usen-2023-03-07-a.pdf"
        ],
        [
          "Trumpf TruPrint 1000 SS",
          "https://www.trumpf.com/filestorage/TRUMPF_Master/Whitepaper/AM/TRUMPF-AM-Datasheet_Stainless-Steel_TruPrint_1000.pdf"
        ],
        [
          "Farsoon 316L",
          "https://www.farsoon-gl.com/jhwcl/fs-316l/"
        ],
        [
          "Renishaw TDS - Renishaw Stainless Steel 316L",
          "https://www.renishaw.com/en/material-and-safety-data-sheets-additive-manufacturing--17862"
        ],
        [
          "EOS MDS summary — stainlesssteel 316l 4404",
          "https://www.eos.info/metal-solutions/metal-materials/data-sheets/mds-eos-stainlesssteel-316l-4404"
        ],
        [
          "EOS MDS summary — stainlesssteel 316l 4441",
          "https://www.eos.info/metal-solutions/metal-materials/data-sheets/mds-eos-stainlesssteel-316l-4441"
        ]
      ],
      "heat_treatments": {
        "as_built": {
          "uts": 665,
          "uts_z": 602.5,
          "ys": 550,
          "ys_z": 495,
          "elong": 37.8,
          "elong_z": 45,
          "hardness_HV": 220,
          "hardness_HRC": null,
          "hardness_HB": null,
          "surface_ra_lo": 6,
          "surface_ra_hi": 21,
          "surface_ra_um": "6~21",
          "notes": "AM as-built"
        },
        "annealed": {
          "uts": 650,
          "uts_z": 600,
          "ys": 370,
          "ys_z": 360,
          "elong": 49.5,
          "elong_z": 61,
          "hardness_HV": 180,
          "hardness_HRC": null,
          "hardness_HB": null,
          "surface_ra_lo": 8,
          "surface_ra_hi": 9,
          "surface_ra_um": "8~9",
          "notes": "1050°C × 30 min, water quench (ASTM A276)"
        },
        "HT_HIP": {
          "uts": null,
          "uts_z": null,
          "ys": null,
          "ys_z": null,
          "elong": null,
          "elong_z": null,
          "hardness_HV": null,
          "hardness_HRC": null,
          "hardness_HB": null,
          "surface_ra_lo": null,
          "surface_ra_hi": null,
          "surface_ra_um": null,
          "notes": "HIP 1100°C × 4h × 100 MPa Ar"
        },
        "stress_relieved": {
          "uts": 695,
          "uts_z": 630,
          "ys": 507.5,
          "ys_z": 457.5,
          "elong": 42.5,
          "elong_z": 46.8,
          "hardness_HV": 208.5,
          "hardness_HRC": null,
          "hardness_HB": null,
          "surface_ra_lo": 8,
          "surface_ra_hi": 9,
          "surface_ra_um": "8~9",
          "notes": null
        }
      },
      "composition_family": "316L_family",
      "_original_name": "Stainless Steel 316L",
      "vendors": {
        "GE Additive [M2 cusing] @ as-built (25μm)": {
          "manufacturer": "GE Additive",
          "post_treatment": "as-built",
          "layer_thickness_um": 25,
          "yield_MPa": 645,
          "yield_z_MPa": 550,
          "uts_xy_MPa": 740,
          "uts_z_MPa": 600,
          "elongation_pct": 34.5,
          "hardness_HV": 220,
          "tds_link": "https://www.colibriumadditive.com/sites/default/files/M2SERIES5_316L_400W_CMDS_20241111_RevA.pdf",
          "data_source": "Official GE Additive TDS",
          "surface_ra_lo": 7,
          "surface_ra_hi": 9,
          "machine": "M2 cusing",
          "elongation_xy_pct": 34.5,
          "elongation_z_pct": 65,
          "_tds_verified": true
        },
        "GE Additive [M2 cusing] @ as-built (50μm)": {
          "manufacturer": "GE Additive",
          "post_treatment": "as-built",
          "layer_thickness_um": 50,
          "yield_MPa": 565,
          "yield_z_MPa": 520,
          "uts_xy_MPa": 695,
          "uts_z_MPa": 635,
          "elongation_pct": 41,
          "hardness_HV": 220,
          "tds_link": "https://www.colibriumadditive.com/sites/default/files/M2SERIES5_316L_400W_CMDS_20241111_RevA.pdf",
          "data_source": "Official GE Additive TDS",
          "surface_ra_lo": 8,
          "surface_ra_hi": 9,
          "machine": "M2 cusing",
          "elongation_xy_pct": 41,
          "elongation_z_pct": 50,
          "_tds_verified": true,
          "_value_ranges": {
            "yield_MPa_z": [
              520,
              526
            ],
            "tensile_MPa_xy": [
              703,
              707
            ],
            "tensile_MPa_z": [
              634,
              646
            ],
            "elongation_pct_xy": [
              40.6,
              41.6
            ],
            "elongation_pct_z": [
              49.4,
              50.8
            ]
          }
        },
        "GE Additive [M2 cusing] @ solution_annealed 1 (50μm)": {
          "manufacturer": "GE Additive",
          "post_treatment": "solution_annealed 1",
          "layer_thickness_um": 50,
          "yield_MPa": 370,
          "yield_z_MPa": 360,
          "uts_xy_MPa": 650,
          "uts_z_MPa": 600,
          "elongation_pct": 49.5,
          "hardness_HV": 180,
          "tds_link": "https://www.colibriumadditive.com/sites/default/files/M2SERIES5_316L_400W_CMDS_20241111_RevA.pdf",
          "data_source": "Official GE Additive TDS",
          "surface_ra_lo": 8,
          "surface_ra_hi": 9,
          "machine": "M2 cusing",
          "elongation_xy_pct": 49.5,
          "elongation_z_pct": 61,
          "_tds_verified": true
        },
        "GE Additive [M2 cusing] @ solution_annealed 2 (50μm)": {
          "manufacturer": "GE Additive",
          "post_treatment": "solution_annealed 2",
          "layer_thickness_um": 50,
          "yield_MPa": 370,
          "yield_z_MPa": 360,
          "uts_xy_MPa": 650,
          "uts_z_MPa": 600,
          "elongation_pct": 49.5,
          "hardness_HV": 180,
          "tds_link": "https://www.colibriumadditive.com/sites/default/files/M2SERIES5_316L_400W_CMDS_20241111_RevA.pdf",
          "data_source": "Official GE Additive TDS",
          "surface_ra_lo": 8,
          "surface_ra_hi": 9,
          "machine": "M2 cusing",
          "elongation_xy_pct": 49.5,
          "elongation_z_pct": 61,
          "_tds_verified": true
        },
        "EOS [M290] @ as-built (20μm)": {
          "manufacturer": "EOS",
          "post_treatment": "as-built",
          "layer_thickness_um": 20,
          "yield_MPa": 540,
          "yield_z_MPa": 480,
          "uts_xy_MPa": 645,
          "uts_z_MPa": 560,
          "elongation_pct": 38,
          "hardness_HV": null,
          "tds_link": "https://www.eos.info/metal-solutions/data-sheets/stainlesssteel/pds-eos-stainlesssteel-316l-4441-eos-m-290-20um",
          "test_standard": "ASTM B962",
          "data_source": "Official EOS TDS",
          "surface_ra_lo": null,
          "surface_ra_hi": null,
          "machine": "M290",
          "elongation_xy_pct": 38,
          "elongation_z_pct": 49,
          "_tds_verified": true
        },
        "EOS [M400-4] @ as-built (40μm)": {
          "manufacturer": "EOS",
          "post_treatment": "as-built",
          "layer_thickness_um": 40,
          "yield_MPa": 550,
          "yield_z_MPa": 490,
          "uts_xy_MPa": 650,
          "uts_z_MPa": 590,
          "elongation_pct": 40,
          "hardness_HV": null,
          "tds_link": "https://www.eos.info/metal-solutions/data-sheets/stainlesssteel/pds-eos-stainlesssteel-316l-4441-eos-m-400-4-40um",
          "test_standard": "ASTM B962",
          "data_source": "Official EOS TDS",
          "surface_ra_lo": null,
          "surface_ra_hi": null,
          "machine": "M400-4",
          "elongation_xy_pct": 40,
          "elongation_z_pct": 45,
          "_tds_verified": true
        },
        "EOS [M290] @ as-built (80μm)": {
          "manufacturer": "EOS",
          "post_treatment": "as-built",
          "layer_thickness_um": 80,
          "yield_MPa": 500,
          "yield_z_MPa": 450,
          "uts_xy_MPa": 600,
          "uts_z_MPa": 550,
          "elongation_pct": 35,
          "hardness_HV": null,
          "tds_link": "https://www.eos.info/metal-solutions/data-sheets/stainlesssteel/pds-eos-stainlesssteel-316l-4441-eos-m-290-40-80um",
          "test_standard": "ASTM B962",
          "data_source": "Official EOS TDS",
          "surface_ra_lo": null,
          "surface_ra_hi": null,
          "machine": "M290",
          "elongation_xy_pct": 35,
          "elongation_z_pct": 45,
          "_tds_verified": true
        },
        "EOS [M400-4] @ as-built (80μm)": {
          "manufacturer": "EOS",
          "post_treatment": "as-built",
          "layer_thickness_um": 80,
          "yield_MPa": 500,
          "yield_z_MPa": 450,
          "uts_xy_MPa": 600,
          "uts_z_MPa": 550,
          "elongation_pct": 35,
          "hardness_HV": null,
          "tds_link": "https://www.eos.info/metal-solutions/data-sheets/stainlesssteel/pds-eos-stainlesssteel-316l-4441-eos-m-400-4-40-80um",
          "test_standard": "ASTM B962",
          "data_source": "Official EOS TDS",
          "surface_ra_lo": null,
          "surface_ra_hi": null,
          "machine": "M400-4",
          "elongation_xy_pct": 35,
          "elongation_z_pct": 45,
          "_tds_verified": true
        },
        "Nikon SLM Solutions [SLM 280] @ as-built (30μm)": {
          "manufacturer": "Nikon SLM Solutions",
          "machine": "SLM 280",
          "post_treatment": "as-built",
          "layer_thickness_um": 30,
          "yield_MPa": 570,
          "yield_z_MPa": 520,
          "uts_xy_MPa": 670,
          "uts_z_MPa": 605,
          "elongation_pct": 41,
          "hardness_HV": 228,
          "surface_ra_lo": 6,
          "surface_ra_hi": 12,
          "tds_link": "https://nikon-slm-solutions.com/wp-content/uploads/2026/01/MDS_316L_2026-01.1_EN.pdf",
          "elongation_xy_pct": 41,
          "elongation_z_pct": 45,
          "_tds_verified": true,
          "_value_ranges": {
            "yield_MPa_xy": [
              545,
              570
            ],
            "yield_MPa_z": [
              490,
              520
            ],
            "tensile_MPa_xy": [
              640,
              670
            ],
            "tensile_MPa_z": [
              580,
              605
            ],
            "elongation_pct_xy": [
              31,
              41
            ],
            "elongation_pct_z": [
              40,
              45
            ]
          }
        },
        "Nikon SLM Solutions [SLM 280] @ as-built (60μm)": {
          "manufacturer": "Nikon SLM Solutions",
          "machine": "SLM 280",
          "post_treatment": "as-built",
          "layer_thickness_um": 60,
          "yield_MPa": 570,
          "yield_z_MPa": 520,
          "uts_xy_MPa": 670,
          "uts_z_MPa": 605,
          "elongation_pct": 41,
          "hardness_HV": 228,
          "surface_ra_lo": 6,
          "surface_ra_hi": 12,
          "tds_link": "https://nikon-slm-solutions.com/wp-content/uploads/2026/01/MDS_316L_2026-01.1_EN.pdf",
          "elongation_xy_pct": 41,
          "elongation_z_pct": 45,
          "_tds_verified": true,
          "_value_ranges": {
            "yield_MPa_xy": [
              545,
              570
            ],
            "yield_MPa_z": [
              490,
              520
            ],
            "tensile_MPa_xy": [
              640,
              670
            ],
            "tensile_MPa_z": [
              580,
              605
            ],
            "elongation_pct_xy": [
              31,
              41
            ],
            "elongation_pct_z": [
              40,
              45
            ]
          }
        },
        "Nikon SLM Solutions [NXG XII 600] @ as-built (60μm)": {
          "manufacturer": "Nikon SLM Solutions",
          "machine": "NXG XII 600",
          "post_treatment": "as-built",
          "layer_thickness_um": 60,
          "yield_MPa": 550,
          "yield_z_MPa": 490,
          "uts_xy_MPa": 690,
          "uts_z_MPa": 645,
          "elongation_pct": 37,
          "hardness_HV": 219,
          "surface_ra_lo": 9,
          "surface_ra_hi": 16,
          "tds_link": "https://nikon-slm-solutions.com/wp-content/uploads/2026/01/MDS_316L_2026-01.1_EN.pdf",
          "elongation_xy_pct": 37,
          "elongation_z_pct": 43,
          "_tds_verified": true,
          "_value_ranges": {
            "yield_MPa_xy": [
              520,
              550
            ],
            "yield_MPa_z": [
              460,
              490
            ],
            "tensile_MPa_xy": [
              640,
              690
            ],
            "tensile_MPa_z": [
              570,
              645
            ],
            "elongation_pct_xy": [
              35,
              37
            ],
            "elongation_pct_z": [
              36,
              43
            ]
          }
        },
        "EOS [M400-4] @ as-built (80μm) (316L-4441)": {
          "manufacturer": "EOS",
          "machine": "M400-4",
          "post_treatment": "as-built",
          "layer_thickness_um": 80,
          "yield_MPa": 550,
          "yield_z_MPa": 500,
          "uts_xy_MPa": 650,
          "uts_z_MPa": 620,
          "elongation_xy_pct": 35,
          "elongation_z_pct": 40,
          "elongation_pct": 35,
          "hardness_HV": null,
          "surface_ra_lo": null,
          "surface_ra_hi": null,
          "tds_link": "https://www.eos.info/metal-solutions/data-sheets/stainlesssteel/pds-eos-stainlesssteel-316l-4441-eos-m-400-40-80um",
          "_variant_label": "316L-4441",
          "_tds_verified": true
        },
        "EOS [M300-4] @ as-built (80μm) (316L-4441)": {
          "manufacturer": "EOS",
          "machine": "M300-4",
          "post_treatment": "as-built",
          "layer_thickness_um": 80,
          "yield_MPa": 550,
          "yield_z_MPa": 490,
          "uts_xy_MPa": 660,
          "uts_z_MPa": 620,
          "elongation_xy_pct": 35,
          "elongation_z_pct": 40,
          "elongation_pct": 35,
          "hardness_HV": null,
          "surface_ra_lo": null,
          "surface_ra_hi": null,
          "tds_link": "https://www.eos.info/metal-solutions/data-sheets/stainlesssteel/pds-eos-stainlesssteel-316l-4441-eos-m-300-4-40-80um",
          "_variant_label": "316L-4441",
          "_tds_verified": true
        },
        "GE Additive [M Line] @ as-built (layer ?)": {
          "manufacturer": "GE Additive",
          "machine": "M Line",
          "post_treatment": "as-built",
          "layer_thickness_um": null,
          "yield_MPa": 605,
          "yield_z_MPa": 545,
          "uts_xy_MPa": 710,
          "uts_z_MPa": 655,
          "elongation_xy_pct": 37.5,
          "elongation_z_pct": 44.5,
          "elongation_pct": 37.5,
          "hardness_HV": 222,
          "surface_ra_lo": 8,
          "surface_ra_hi": 8,
          "tds_link": "https://www.colibriumadditive.com/sites/default/files/MLINE_316L_400W_CMDS_20241114_RevB.pdf",
          "_variant_label": null,
          "_tds_verified": true,
          "_value_ranges": {
            "yield_MPa_xy": [
              600,
              608
            ],
            "yield_MPa_z": [
              542,
              552
            ],
            "tensile_MPa_xy": [
              707,
              713
            ],
            "tensile_MPa_z": [
              654,
              666
            ],
            "elongation_pct_xy": [
              36.7,
              39.9
            ],
            "elongation_pct_z": [
              44.1,
              46.1
            ]
          }
        },
        "GE Additive [X Line 2000R] @ as-built (layer ?)": {
          "manufacturer": "GE Additive",
          "machine": "X Line 2000R",
          "post_treatment": "as-built",
          "layer_thickness_um": null,
          "yield_MPa": 575,
          "yield_z_MPa": 475,
          "uts_xy_MPa": 695,
          "uts_z_MPa": 585,
          "elongation_xy_pct": 35,
          "elongation_z_pct": 44,
          "elongation_pct": 35,
          "hardness_HV": 211,
          "surface_ra_lo": 8,
          "surface_ra_hi": 21,
          "tds_link": "https://www.colibriumadditive.com/sites/default/files/Xline_316L_1kW_CMDS_20241108_RevA.pdf",
          "_variant_label": null,
          "_tds_verified": true
        },
        "3D Systems [DMP Flex 350] @ as-built (layer ?)": {
          "manufacturer": "3D Systems",
          "machine": "DMP Flex 350",
          "post_treatment": "as-built",
          "layer_thickness_um": null,
          "yield_MPa": 580,
          "yield_z_MPa": 525,
          "uts_xy_MPa": 705,
          "uts_z_MPa": 655,
          "elongation_xy_pct": 40,
          "elongation_z_pct": 45,
          "elongation_pct": 40,
          "hardness_HV": null,
          "surface_ra_lo": null,
          "surface_ra_hi": null,
          "tds_link": "https://www.3dsystems.com/sites/default/files/2023-12/3d-systems-laserform-316la-mds-letter-us-revc-web.pdf",
          "_variant_label": null,
          "_tds_verified": true,
          "_value_ranges": {
            "yield_MPa_xy": [
              570,
              590
            ],
            "yield_MPa_z": [
              510,
              540
            ],
            "tensile_MPa_xy": [
              700,
              710
            ],
            "tensile_MPa_z": [
              645,
              665
            ],
            "elongation_pct_xy": [
              35,
              45
            ],
            "elongation_pct_z": [
              40,
              50
            ]
          }
        },
        "3D Systems [ProX DMP 200] @ as-built (30μm)": {
          "manufacturer": "3D Systems",
          "post_treatment": "as-built",
          "yield_MPa": 590,
          "yield_z_MPa": 520,
          "uts_xy_MPa": 710,
          "uts_z_MPa": 630,
          "elongation_pct": 41,
          "hardness_HV": 227,
          "tds_link": "https://www.3dsystems.com/sites/default/files/2023-03/3d-systems-laserform-316L%28B%29-datasheet-usen-2023-03-07-a.pdf",
          "layer_thickness_um": 30,
          "machine": "ProX DMP 200",
          "elongation_xy_pct": 41,
          "elongation_z_pct": 37,
          "_tds_verified": true,
          "_value_ranges": {
            "yield_MPa_xy": [
              540,
              640
            ],
            "yield_MPa_z": [
              470,
              570
            ],
            "tensile_MPa_xy": [
              660,
              760
            ],
            "tensile_MPa_z": [
              580,
              680
            ],
            "elongation_pct_xy": [
              36,
              46
            ],
            "elongation_pct_z": [
              32,
              42
            ]
          }
        },
        "3D Systems [ProX DMP 200] @ annealed (30μm)": {
          "manufacturer": "3D Systems",
          "post_treatment": "annealed",
          "layer_thickness_um": 30,
          "yield_MPa": 440,
          "yield_z_MPa": 410,
          "uts_xy_MPa": 670,
          "uts_z_MPa": 600,
          "elongation_pct": 44,
          "hardness_HV": 200,
          "tds_link": "https://www.3dsystems.com/sites/default/files/2023-03/3d-systems-laserform-316L%28B%29-datasheet-usen-2023-03-07-a.pdf",
          "machine": "ProX DMP 200",
          "elongation_xy_pct": 44,
          "elongation_z_pct": 42,
          "_tds_verified": true,
          "_value_ranges": {
            "yield_MPa_xy": [
              380,
              500
            ],
            "yield_MPa_z": [
              350,
              470
            ],
            "tensile_MPa_xy": [
              620,
              720
            ],
            "tensile_MPa_z": [
              550,
              650
            ],
            "elongation_pct_xy": [
              39,
              49
            ],
            "elongation_pct_z": [
              37,
              47
            ]
          }
        },
        "EOS [EOS M 290] @ as-built (40μm) (316L-4404)": {
          "manufacturer": "EOS",
          "machine": "EOS M 290",
          "post_treatment": "as-built",
          "layer_thickness_um": 40,
          "yield_MPa": 560,
          "yield_z_MPa": 490,
          "uts_xy_MPa": 690,
          "uts_z_MPa": 600,
          "elongation_xy_pct": 40,
          "elongation_z_pct": 55,
          "elongation_pct": 40,
          "hardness_HV": null,
          "surface_ra_lo": null,
          "surface_ra_hi": null,
          "tds_link": "https://www.eos.info/metal-solutions/data-sheets/stainlesssteel/pds-eos-stainlesssteel-316l-4404-eos-m-290-40um",
          "_tds_verified": true,
          "_variant_label": "316L-4404"
        },
        "BLT [BLT (any)] @ annealed (30μm)": {
          "manufacturer": "BLT",
          "machine": "BLT (any)",
          "layer_thickness_um": 30,
          "post_treatment": "annealed",
          "tds_link": "https://www.xa-blt.com/en/powder/316l/",
          "_tds_verified": true,
          "_source_note": "BLT (Bright Laser Technologies, Xi'an) powder TDS — values extracted via vision OCR from the per-powder summary chart image (annealed-condition mechanicals as published; single value = midpoint of BLT's lo-hi range).",
          "_submitted_by": "maintainer (BLT image OCR 2026-05-24)",
          "_value_ranges": {
            "tensile_MPa": [
              550,
              670
            ],
            "yield_MPa": [
              350,
              400
            ],
            "elongation_pct": [
              40,
              65
            ],
            "hardness_HRC": null,
            "section_shrinkage_pct": null
          },
          "_powder_properties": {
            "flowability": "≤22s",
            "apparent_density_g_cm3": 4,
            "sphericity_min": 0.9,
            "oxygen_ppm_max": 200,
            "particle_size_cuts_um": [
              [
                0,
                20
              ],
              [
                15,
                53
              ],
              [
                53,
                105
              ],
              [
                75,
                180
              ]
            ]
          },
          "yield_MPa": 375,
          "yield_z_MPa": 375,
          "uts_xy_MPa": 610,
          "uts_z_MPa": 610,
          "elongation_pct": 52,
          "elongation_xy_pct": 52,
          "elongation_z_pct": 52,
          "hardness_HV": null,
          "surface_ra_hi": null,
          "surface_ra_lo": null
        },
        "GE Additive [M2 cusing] @ stress-relieved (50μm)": {
          "manufacturer": "GE Additive",
          "post_treatment": "stress-relieved",
          "layer_thickness_um": 50,
          "yield_MPa": 405,
          "yield_z_MPa": 385,
          "uts_xy_MPa": 650,
          "uts_z_MPa": 600,
          "elongation_pct": 48,
          "hardness_HV": 187,
          "tds_link": "https://www.colibriumadditive.com/sites/default/files/M2SERIES5_316L_400W_CMDS_20241111_RevA.pdf",
          "data_source": "Official GE Additive TDS",
          "surface_ra_lo": 8,
          "surface_ra_hi": 9,
          "machine": "M2 cusing",
          "elongation_xy_pct": 48,
          "elongation_z_pct": 59.5,
          "_tds_verified": true
        },
        "3D Systems [ProX DMP 200] @ stress-relieved (30μm)": {
          "manufacturer": "3D Systems",
          "post_treatment": "stress-relieved",
          "yield_MPa": 610,
          "yield_z_MPa": 530,
          "uts_xy_MPa": 740,
          "uts_z_MPa": 660,
          "elongation_pct": 37,
          "hardness_HV": 230,
          "tds_link": "https://www.3dsystems.com/sites/default/files/2023-03/3d-systems-laserform-316L%28B%29-datasheet-usen-2023-03-07-a.pdf",
          "layer_thickness_um": 30,
          "machine": "ProX DMP 200",
          "elongation_xy_pct": 37,
          "elongation_z_pct": 34,
          "_tds_verified": true,
          "_value_ranges": {
            "yield_MPa_xy": [
              550,
              670
            ],
            "yield_MPa_z": [
              470,
              590
            ],
            "tensile_MPa_xy": [
              690,
              790
            ],
            "tensile_MPa_z": [
              610,
              710
            ],
            "elongation_pct_xy": [
              32,
              42
            ],
            "elongation_pct_z": [
              29,
              39
            ]
          }
        }
      },
      "category_top": "Steel"
    },
    "H13": {
      "density": 7.8,
      "category": "Tool Steel",
      "magnetic": "ferromagnetic",
      "melt": 1454,
      "thermal_k": 28.6,
      "cp": 460,
      "cte": 11.5,
      "E": 200,
      "poisson": 0.3,
      "composition": [
        [
          "Fe",
          "balance"
        ],
        [
          "Cr",
          "4.75~5.50"
        ],
        [
          "Mo",
          "1.10~1.75"
        ],
        [
          "V",
          "0.80~1.20"
        ],
        [
          "Si",
          "0.80~1.20"
        ],
        [
          "C",
          "0.32~0.45"
        ]
      ],
      "applications": "Hot-work dies / Injection molds / Extrusion dies",
      "ref_urls": [
        [
          "Nikon SLM H13 MDS 2026-02",
          "https://nikon-slm-solutions.com/wp-content/uploads/2024/07/MDS_H13_2026-02.1_EN.pdf"
        ],
        [
          "EOS Tool Steels",
          "https://www.eos.info/metal-solutions/metal-materials/tool-steel"
        ],
        [
          "GE Additive M2 cusing H13 TDS",
          "https://www.colibriumadditive.com/sites/default/files/M2SERIES5_H13_400W_CMDS_20241111_RevA.pdf"
        ],
        [
          "EOS MDS summary — toolsteel h13",
          "https://www.eos.info/metal-solutions/metal-materials/data-sheets/mds-eos-toolsteel-h13"
        ]
      ],
      "heat_treatments": {
        "as_built": {
          "uts": 1682.5,
          "uts_z": 1645,
          "ys": 977.5,
          "ys_z": 970,
          "elong": 9,
          "elong_z": 9.2,
          "hardness_HV": 549,
          "hardness_HRC": null,
          "hardness_HB": null,
          "surface_ra_lo": 6,
          "surface_ra_hi": 18,
          "surface_ra_um": "6~18",
          "notes": "AM as-built"
        },
        "annealed": {
          "uts": null,
          "uts_z": null,
          "ys": null,
          "ys_z": null,
          "elong": null,
          "elong_z": null,
          "hardness_HV": null,
          "hardness_HRC": null,
          "hardness_HB": null,
          "surface_ra_lo": null,
          "surface_ra_hi": null,
          "surface_ra_um": null,
          "notes": "1020°C quench + 530°C temper (×2)"
        },
        "tempered": {
          "uts": null,
          "uts_z": null,
          "ys": null,
          "ys_z": null,
          "elong": null,
          "elong_z": null,
          "hardness_HV": null,
          "hardness_HRC": null,
          "hardness_HB": null,
          "surface_ra_lo": null,
          "surface_ra_hi": null,
          "surface_ra_um": null,
          "notes": "High hardness — single temper at 580°C"
        },
        "heat-treated": {
          "uts": 1840,
          "uts_z": 1815,
          "ys": 1472.5,
          "ys_z": 1485,
          "elong": 10,
          "elong_z": 11.5,
          "hardness_HV": 555,
          "hardness_HRC": null,
          "hardness_HB": null,
          "surface_ra_lo": 6,
          "surface_ra_hi": 18,
          "surface_ra_um": "6~18",
          "notes": null
        },
        "aged": {
          "uts": null,
          "uts_z": 315,
          "ys": null,
          "ys_z": 295,
          "elong": 16,
          "elong_z": 16,
          "hardness_HV": 97,
          "hardness_HRC": null,
          "hardness_HB": null,
          "surface_ra_lo": 9,
          "surface_ra_hi": 16,
          "surface_ra_um": "9~16",
          "notes": null
        }
      },
      "composition_family": "tool_steel_family",
      "_original_name": "Tool Steel H13",
      "vendors": {
        "EOS [M290] @ heat-treated (40μm)": {
          "manufacturer": "EOS",
          "machine": "M290",
          "post_treatment": "as-built",
          "layer_thickness_um": 40,
          "yield_MPa": 1480,
          "yield_z_MPa": 1490,
          "uts_xy_MPa": 1670,
          "uts_z_MPa": 1680,
          "elongation_pct": 9,
          "hardness_HV": null,
          "surface_ra_lo": null,
          "surface_ra_hi": null,
          "tds_link": "https://www.eos.info/metal-solutions/data-sheets/toolsteel/pds-eos-toolsteel-h13-eos-m-290-40um",
          "elongation_xy_pct": 9,
          "elongation_z_pct": 9,
          "_tds_verified": true
        },
        "GE Additive [M2 Series 5] @ as-built (layer ?)": {
          "manufacturer": "GE Additive",
          "machine": "M2 Series 5",
          "post_treatment": "as-built",
          "layer_thickness_um": null,
          "yield_MPa": 825,
          "yield_z_MPa": 985,
          "uts_xy_MPa": 1625,
          "uts_z_MPa": 2025,
          "elongation_xy_pct": 2.5,
          "elongation_z_pct": 9.5,
          "elongation_pct": 2.5,
          "hardness_HV": 555,
          "surface_ra_lo": 6,
          "surface_ra_hi": 8,
          "tds_link": "https://www.colibriumadditive.com/sites/default/files/M2SERIES5_H13_400W_CMDS_20241111_RevA.pdf",
          "_variant_label": null,
          "_tds_verified": true
        },
        "Nikon SLM Solutions [SLM 280 PREC] @ as-built (30μm)": {
          "manufacturer": "Nikon SLM Solutions",
          "machine": "SLM 280 PREC",
          "post_treatment": "as-built",
          "layer_thickness_um": 30,
          "yield_MPa": 1080,
          "yield_z_MPa": 990,
          "uts_xy_MPa": 1910,
          "uts_z_MPa": 1920,
          "elongation_xy_pct": 6,
          "elongation_z_pct": 6,
          "elongation_pct": 6,
          "hardness_HV": 570,
          "surface_ra_lo": null,
          "surface_ra_hi": null,
          "tds_link": "https://nikon-slm-solutions.com/wp-content/uploads/2024/07/MDS_H13_2026-02.1_EN.pdf",
          "_tds_verified": true,
          "_value_ranges": {
            "yield_MPa_xy": [
              920,
              1080
            ],
            "yield_MPa_z": [
              780,
              990
            ],
            "tensile_MPa_xy": [
              1720,
              1910
            ],
            "tensile_MPa_z": [
              1670,
              1920
            ],
            "elongation_pct_xy": [
              0,
              6
            ],
            "elongation_pct_z": [
              1,
              6
            ]
          }
        },
        "Nikon SLM Solutions [SLM 280 PREC] @ heat-treated (30μm)": {
          "manufacturer": "Nikon SLM Solutions",
          "machine": "SLM 280 PREC",
          "post_treatment": "heat-treated",
          "layer_thickness_um": 30,
          "yield_MPa": 1530,
          "yield_z_MPa": 1540,
          "uts_xy_MPa": 1885,
          "uts_z_MPa": 1890,
          "elongation_xy_pct": 9,
          "elongation_z_pct": 6,
          "elongation_pct": 9,
          "hardness_HV": 560,
          "surface_ra_lo": null,
          "surface_ra_hi": null,
          "tds_link": "https://nikon-slm-solutions.com/wp-content/uploads/2024/07/MDS_H13_2026-02.1_EN.pdf",
          "_tds_verified": true,
          "_value_ranges": {
            "yield_MPa_xy": [
              1400,
              1530
            ],
            "yield_MPa_z": [
              1445,
              1540
            ],
            "tensile_MPa_xy": [
              1785,
              1885
            ],
            "tensile_MPa_z": [
              1805,
              1890
            ],
            "elongation_pct_xy": [
              4,
              9
            ],
            "elongation_pct_z": [
              1,
              6
            ]
          }
        },
        "Nikon SLM Solutions [SLM 280 PRIM (Argon)] @ as-built (60μm)": {
          "manufacturer": "Nikon SLM Solutions",
          "machine": "SLM 280 PRIM (Argon)",
          "post_treatment": "as-built",
          "layer_thickness_um": 60,
          "yield_MPa": 1030,
          "yield_z_MPa": 955,
          "uts_xy_MPa": 1990,
          "uts_z_MPa": 1940,
          "elongation_xy_pct": 9,
          "elongation_z_pct": 8,
          "elongation_pct": 9,
          "hardness_HV": 549,
          "surface_ra_lo": null,
          "surface_ra_hi": null,
          "tds_link": "https://nikon-slm-solutions.com/wp-content/uploads/2024/07/MDS_H13_2026-02.1_EN.pdf",
          "_tds_verified": true,
          "_value_ranges": {
            "yield_MPa_xy": [
              900,
              1030
            ],
            "yield_MPa_z": [
              775,
              955
            ],
            "tensile_MPa_xy": [
              1930,
              1990
            ],
            "tensile_MPa_z": [
              1740,
              1940
            ],
            "elongation_pct_xy": [
              3,
              9
            ],
            "elongation_pct_z": [
              1,
              8
            ]
          }
        },
        "Nikon SLM Solutions [SLM 280 PRIM (Argon)] @ heat-treated (60μm)": {
          "manufacturer": "Nikon SLM Solutions",
          "machine": "SLM 280 PRIM (Argon)",
          "post_treatment": "heat-treated",
          "layer_thickness_um": 60,
          "yield_MPa": 1445,
          "yield_z_MPa": 1485,
          "uts_xy_MPa": 1840,
          "uts_z_MPa": 1850,
          "elongation_xy_pct": 10,
          "elongation_z_pct": 8,
          "elongation_pct": 10,
          "hardness_HV": 555,
          "surface_ra_lo": null,
          "surface_ra_hi": null,
          "tds_link": "https://nikon-slm-solutions.com/wp-content/uploads/2024/07/MDS_H13_2026-02.1_EN.pdf",
          "_tds_verified": true,
          "_value_ranges": {
            "yield_MPa_xy": [
              1340,
              1445
            ],
            "yield_MPa_z": [
              1380,
              1485
            ],
            "tensile_MPa_xy": [
              1820,
              1840
            ],
            "tensile_MPa_z": [
              1745,
              1850
            ],
            "elongation_pct_xy": [
              7,
              10
            ],
            "elongation_pct_z": [
              4,
              8
            ]
          }
        },
        "Nikon SLM Solutions [SLM 280 PRIM (Argon)] @ DA (60μm)": {
          "manufacturer": "Nikon SLM Solutions",
          "machine": "SLM 280 PRIM (Argon)",
          "post_treatment": "DA",
          "layer_thickness_um": 60,
          "yield_MPa": 1595,
          "yield_z_MPa": 1680,
          "uts_xy_MPa": 2175,
          "uts_z_MPa": 2180,
          "elongation_xy_pct": 7,
          "elongation_z_pct": 6,
          "elongation_pct": 7,
          "hardness_HV": 643,
          "surface_ra_lo": null,
          "surface_ra_hi": null,
          "tds_link": "https://nikon-slm-solutions.com/wp-content/uploads/2024/07/MDS_H13_2026-02.1_EN.pdf",
          "_tds_verified": true,
          "_value_ranges": {
            "yield_MPa_xy": [
              1420,
              1595
            ],
            "yield_MPa_z": [
              1590,
              1680
            ],
            "tensile_MPa_xy": [
              1980,
              2175
            ],
            "tensile_MPa_z": [
              2125,
              2180
            ],
            "elongation_pct_xy": [
              2,
              7
            ],
            "elongation_pct_z": [
              1,
              6
            ]
          }
        },
        "Nikon SLM Solutions [SLM 280 PRIM (Nitrogen)] @ as-built (60μm)": {
          "manufacturer": "Nikon SLM Solutions",
          "machine": "SLM 280 PRIM (Nitrogen)",
          "post_treatment": "as-built",
          "layer_thickness_um": 60,
          "yield_MPa": 1040,
          "yield_z_MPa": 1035,
          "uts_xy_MPa": 1955,
          "uts_z_MPa": 1910,
          "elongation_xy_pct": 7,
          "elongation_z_pct": 7,
          "elongation_pct": 7,
          "hardness_HV": 555,
          "surface_ra_lo": 9,
          "surface_ra_hi": 16,
          "tds_link": "https://nikon-slm-solutions.com/wp-content/uploads/2024/07/MDS_H13_2026-02.1_EN.pdf",
          "_tds_verified": true,
          "_value_ranges": {
            "yield_MPa_xy": [
              910,
              1040
            ],
            "yield_MPa_z": [
              790,
              1035
            ],
            "tensile_MPa_xy": [
              1815,
              1955
            ],
            "tensile_MPa_z": [
              1650,
              1910
            ],
            "elongation_pct_xy": [
              1,
              7
            ],
            "elongation_pct_z": [
              0,
              7
            ]
          }
        },
        "Nikon SLM Solutions [SLM 280 PROD] @ as-built (90μm)": {
          "manufacturer": "Nikon SLM Solutions",
          "machine": "SLM 280 PROD",
          "post_treatment": "as-built",
          "layer_thickness_um": 90,
          "yield_MPa": 925,
          "yield_z_MPa": 1085,
          "uts_xy_MPa": 1695,
          "uts_z_MPa": 1610,
          "elongation_xy_pct": 3,
          "elongation_z_pct": 2,
          "elongation_pct": 3,
          "hardness_HV": 550,
          "surface_ra_lo": null,
          "surface_ra_hi": null,
