Repository: slmhlight/GRANTA

# AM Materials Explorer

ANSYS Granta-style **additive-manufacturing (AM) materials database** — an interactive
web app for exploring metal & polymer materials through dynamic Ashby charts, advanced
filtering, **range-based property data**, and **cited manufacturer datasheets**.

> 적층제조(AM) 소재 데이터베이스 탐색기. 대화형 Ashby 차트, 고급 필터링, **물성 range 데이터**,
> **데이터시트 출처 추적**을 제공합니다.

## Features
- **Range-based properties** — every property is a `min · typical · max` aggregated from real data points (heat treatments × build direction × vendors), shown as smooth property envelopes on the Ashby chart and min–max sub-lines in the detail panel.

File: data/polymer-elevtemp-backfill-r151.json
{
  "_meta": {
    "round": "R151",
    "date": "2026-06-06",
    "purpose": "High-temp polymer 13종 의 elevated_temp σy/UTS/E(T) curve 추가. Datasheet 측정값 (Victrex, Solvay, Celanese, Arkema, Sabic, BASF, Stratasys) 기반.",
    "method": "각 polymer 의 23/100/Tg/Service-T/Peak-T 5-point 곡선. Tg 근처 modulus drop 명시."
  },
  "polymers": {
    "PEEK": {
      "elevated_temp": [
        { "temp": 23, "ys": 100, "uts": 100, "E": 3.8 },
        { "temp": 100, "ys": 85, "uts": 85, "E": 3.4 },
        { "temp": 143, "ys": 70, "uts": 70, "E": 1.0 },
        { "temp": 200, "ys": 35, "uts": 35, "E": 0.5 },
        { "temp": 250, "ys": 18, "uts": 18, "E": 0.25 }
      ]
    },
    "PEEK GF30 — As-supplied (Injection Molding)": {
      "elevated_temp": [
        { "temp": 23, "ys": 160, "uts": 160, "E": 11 },
        { "temp": 100, "ys": 145, "uts": 145, "E": 10 },
        { "temp": 143, "ys": 130, "uts": 130, "E": 6 },
        { "temp": 200, "ys": 95, "uts": 95, "E": 4.5 },
        { "temp": 250, "ys": 55, "uts": 55, "E": 2.8 }
      ]
    },
    "PEEK-CF (carbon fiber)": {
      "elevated_temp": [
        { "temp": 23, "ys": 230, "uts": 230, "E": 23 },
        { "temp": 100, "ys": 200, "uts": 200, "E": 21 },
        { "temp": 143, "ys": 165, "uts": 165, "E": 14 },
        { "temp": 200, "ys": 130, "uts": 130, "E": 10 },
        { "temp": 250, "ys": 85, "uts": 85, "E": 6 }
      ]
    },
    "PES — As-supplied (Injection Molding)": {
      "elevated_temp": [
        { "temp": 23, "ys": 84, "uts": 90, "E": 2.6 },
        { "temp": 100, "ys": 70, "uts": 75, "E": 2.4 },
        { "temp": 150, "ys": 55, "uts": 60, "E": 2.0 },
        { "temp": 200, "ys": 38, "uts": 42, "E": 1.5 },
        { "temp": 220, "ys": 20, "uts": 25, "E": 0.6 }
      ]
    },
    "PESU (Polyethersulfone)": {
      "elevated_temp": [
        { "temp": 23, "ys": 85, "uts": 90, "E": 2.6 },
        { "temp": 100, "ys": 72, "uts": 78, "E": 2.4 },
        { "temp": 150, "ys": 58, "uts": 65, "E": 2.0 },
        { "temp": 200, "ys": 35, "uts": 40, "E": 1.4 },
        { "temp": 225, "ys": 18, "uts": 22, "E": 0.5 }
      ]
    },
    "PPS — As-supplied (Injection Molding)": {
      "elevated_temp": [
        { "temp": 23, "ys": 90, "uts": 95, "E": 4.0 },
        { "temp": 88, "ys": 78, "uts": 82, "E": 3.4 },
        { "temp": 150, "ys": 60, "uts": 65, "E": 1.5 },
        { "temp": 200, "ys": 38, "uts": 42, "E": 0.9 },
        { "temp": 220, "ys": 25, "uts": 30, "E": 0.6 }
      ]
    },
    "PPS Fortron 1140L4 (40% GF, Celanese)": {
      "elevated_temp": [
        { "temp": 23, "ys": 190, "uts": 200, "E": 15 },
        { "temp": 88, "ys": 165, "uts": 175, "E": 13 },
        { "temp": 150, "ys": 130, "uts": 140, "E": 8 },
        { "temp": 200, "ys": 95, "uts": 105, "E": 5 },
        { "temp": 240, "ys": 55, "uts": 65, "E": 2.5 }
      ]
    },
    "PPSU Radel R-5100 (Solvay)": {
      "elevated_temp": [
        { "temp": 23, "ys": 70, "uts": 76, "E": 2.3 },
        { "temp": 100, "ys": 60, "uts": 66, "E": 2.1 },
        { "temp": 150, "ys": 50, "uts": 56, "E": 1.9 },
        { "temp": 200, "ys": 32, "uts": 38, "E": 1.4 },
        { "temp": 220, "ys": 18, "uts": 22, "E": 0.5 }
      ]
    },
    "PTFE (Teflon)": {
      "elevated_temp": [
        { "temp": 23, "ys": 20, "uts": 25, "E": 0.50 },
        { "temp": 100, "ys": 14, "uts": 18, "E": 0.32 },
        { "temp": 200, "ys": 9, "uts": 12, "E": 0.18 },
        { "temp": 250, "ys": 6, "uts": 9, "E": 0.12 },
        { "temp": 280, "ys": 4, "uts": 6, "E": 0.08 }
      ]
    },
    "PVDF Kynar 740 (Arkema/Solvay, fluorinated homopolymer)": {
      "elevated_temp": [
        { "temp": 23, "ys": 50, "uts": 50, "E": 1.9 },
        { "temp": 80, "ys": 38, "uts": 40, "E": 1.5 },
        { "temp": 110, "ys": 28, "uts": 30, "E": 1.1 },
        { "temp": 140, "ys": 18, "uts": 22, "E": 0.7 },
        { "temp": 160, "ys": 8, "uts": 12, "E": 0.35 }
      ]
    },
    "PPA-GF45 Amodel A-1145 HS (Solvay, automotive HT)": {
      "elevated_temp": [
        { "temp": 23, "ys": 235, "uts": 250, "E": 16 },
        { "temp": 100, "ys": 200, "uts": 215, "E": 14 },
        { "temp": 150, "ys": 165, "uts": 180, "E": 11 },
        { "temp": 200, "ys": 110, "uts": 125, "E": 6.5 },
        { "temp": 250, "ys": 55, "uts": 70, "E": 3.0 }
      ]
    },
    "PA6-GF65 — E-glass woven fabric laminate (Tepex class)": {
      "elevated_temp": [
        { "temp": 23, "ys": 380, "uts": 420, "E": 26 },
        { "temp": 80, "ys": 320, "uts": 360, "E": 22 },
        { "temp": 120, "ys": 250, "uts": 290, "E": 16 },
        { "temp": 150, "ys": 180, "uts": 220, "E": 11 },
        { "temp": 175, "ys": 100, "uts": 140, "E": 6 }
      ]
    },
    "PBT 30%GF — Glass-fiber reinforced (Crastin/Valox class)": {
      "elevated_temp": [
        { "temp": 23, "ys": 135, "uts": 135, "E": 10 },
        { "temp": 60, "ys": 115, "uts": 115, "E": 9 },
        { "temp": 100, "ys": 80, "uts": 80, "E": 5.5 },
        { "temp": 130, "ys": 50, "uts": 50, "E": 3.0 },
        { "temp": 150, "ys": 32, "uts": 32, "E": 1.8 }
      ]
    },
    "NBR — Nitrile Butadiene Rubber (medium ACN 33%)": {
      "elevated_temp": [
        { "temp": -20, "ys": 18, "uts": 22, "E": 0.008 },
        { "temp": 23, "ys": 16, "uts": 18, "E": 0.005 },
        { "temp": 70, "ys": 12, "uts": 14, "E": 0.004 },
        { "temp": 100, "ys": 9, "uts": 11, "E": 0.003 },
        { "temp": 120, "ys": 6, "uts": 8, "E": 0.002 }
      ]
    },
    "HNBR — Hydrogenated Nitrile Butadiene Rubber": {
      "elevated_temp": [
        { "temp": -20, "ys": 25, "uts": 32, "E": 0.012 },
        { "temp": 23, "ys": 22, "uts": 28, "E": 0.008 },
        { "temp": 100, "ys": 18, "uts": 22, "E": 0.006 },
        { "temp": 130, "ys": 14, "uts": 17, "E": 0.005 },
        { "temp": 150, "ys": 10, "uts": 13, "E": 0.004 }
      ]
    }
  }
}

File: data/polymers-data.json
{
  "_comment": "R34a — 고성능/엔지니어링 폴리머 19종. 출처: Victrex PEEK datasheet (450G/450CA30), Solvay KetaSpire/KEPSTAN, SABIC ULTEM 1010/9085, Stratasys Antero/ULTEM, EOS PA 2200/PA1101/PEEK HP3, BASF PA, Arkema Rilsan PA11/PA12, Celanese Fortron PPS, Solvay Udel/Radel, DuPont Vespel, Hostaform POM. 모든 수치는 typical room-temp (23°C), dry-as-molded (DAM) 또는 SLS as-built. density g/cm³, σy/UTS MPa, E GPa (tensile modulus), elongation %, HDT 1.82MPa °C, Tg/Tm °C, CTE 10⁻⁶/K (linear), moisture 24h %, k W/m·K. 흐름 방향 (FDM/SLS) 기준; 직교 방향은 50-70%.",
  "polymers": [
    {
      "name": "PEEK Victrex 450G — As-supplied (Injection Molding)",
      "subcategory": "Polymer - PEEK",
      "density": 1.3,
      "ys": 100,
      "uts": 100,
      "modulus": 3.7,
      "elongation": 45,
      "hdt_182": 152,
      "tg": 143,
      "tm": 343,
      "cte": 47,
      "moisture_24h": 0.5,
      "thermal_k": 0.25,
      "max_temp": 250,
      "price_per_kg": 95,
      "popularity": 5,
      "applications": "항공기 인테리어, 의료 임플란트 (척추 cage), 반도체 wafer carrier, 오일·가스 sealing",
      "limitations": "고가 (~$95/kg), 가공 시 결정화 제어 필요, 자외선 약함",
      "uv_resistance": "Fair",
      "flame_ul94": "V-0",
      "datasheet_url": "https://www.victrex.com/-/media/downloads/datasheets/victrex_tds_450g.pdf",
      "composition": {
        "C": "79.2",
        "H": "4.2",
        "O": "16.7"
      }
    },
    {
      "name": "PEEK Victrex 450CA30 (30% Carbon Fiber)",
      "subcategory": "Polymer - PEEK CF",
      "density": 1.41,
      "ys": 230,
      "uts": 230,
      "modulus": 23,
      "elongation": 1.6,
      "hdt_182": 315,
      "tg": 143,
      "tm": 343,
      "cte": 15,
      "moisture_24h": 0.06,
      "thermal_k": 0.95,
      "max_temp": 260,
      "price_per_kg": 150,
      "popularity": 4,
      "applications": "항공기 브래킷, 펌프 임펠러, 베어링 cage, 정밀 기계 부품 (저 CTE)",
      "limitations": "이방성 (강축/약축 비 3:1), 표면 거칠음, 가공 시 dust 위험",
      "flame_ul94": "V-0",
      "datasheet_url": "https://www.victrex.com/-/media/downloads/datasheets/victrex_tds_450ca30.pdf",
      "composition": {
        "C": "79.2",
        "H": "4.2",
        "O": "16.7"
      }
    },
    {
      "name": "ULTEM 1010 — Industrial Grade",
      "subcategory": "Polymer - PEI/ULTEM",
      "density": 1.27,
      "ys": 110,
      "uts": 110,
      "modulus": 3.6,
      "elongation": 60,
      "hdt_182": 200,
      "tg": 217,
      "tm": null,
      "cte": 56,
      "moisture_24h": 0.25,
      "thermal_k": 0.22,
      "max_temp": 200,
      "price_per_kg": 75,
      "popularity": 5,
      "applications": "FDA·NSF 인증 식품·의료 부품, 항공 인테리어, 전기 절연체",
      "limitations": "Tg 217°C 부근 강도 급감, 일부 chlorinated solvent 에 약함",
      "uv_resistance": "Fair",
      "flame_ul94": "V-0",
      "datasheet_url": "https://www.sabic.com/en/products/specialties/ultem-resins/ultem-resin-1010",
      "composition": {
        "C": "75.0",
        "H": "4.1",
        "N": "4.7",
        "O": "16.2"
      }
    },
    {
      "name": "ULTEM 9085 — Aerospace Flame-Retardant",
      "subcategory": "Polymer - PEI/ULTEM",
      "density": 1.34,
      "ys": 71,
      "uts": 71,
      "modulus": 2.5,
      "elongation": 7,
      "hdt_182": 153,
      "tg": 186,
      "tm": null,
      "cte": 67,
      "moisture_24h": 0.2,
      "thermal_k": 0.2,
      "max_temp": 170,
      "price_per_kg": 220,
      "popularity": 4,
      "applications": "Stratasys FDM 항공기 인테리어 (FAR 25.853), 군용 내부 부품",
      "limitations": "FDM 빌드 방향에 따라 강도 차이 (Z 방향 50% 손실)",
      "flame_ul94": "V-0",
      "datasheet_url": "https://www.stratasys.com/en/materials/materials-catalog/fdm-materials/ultem-9085/",
      "composition": {
        "C": "75.0",
        "H": "4.1",
        "N": "4.7",
        "O": "16.2"
      }
    },
    {
      "name": "PEKK KEPSTAN 6002 (Solvay)",
      "subcategory": "Polymer - PEKK",
      "density": 1.3,
      "ys": 105,
      "uts": 105,
      "modulus": 4.5,
      "elongation": 35,
      "hdt_182": 162,
      "tg": 162,
      "tm": 305,
      "cte": 50,
      "moisture_24h": 0.4,
      "thermal_k": 0.25,
      "max_temp": 240,
      "price_per_kg": 180,
      "popularity": 4,
      "applications": "항공기 컴포지트 매트릭스, 오일·가스 high-T sealing, FDM/AFP",
      "limitations": "Tm 305°C — PEEK 보다 가공 쉬움 / 강성 약간 낮음",
      "flame_ul94": "V-0",
      "datasheet_url": "https://www.solvay.com/en/product/kepstan-6002",
      "composition": {
        "C": "78.0",
        "H": "4.0",
        "O": "18.1"
      }
    },
    {
      "name": "PSU Udel P-1700 (Solvay/Boedeker)",
      "subcategory": "Polymer - PSU",
      "density": 1.24,
      "ys": 70.3,
      "uts": 70.3,
      "modulus": 2.5,
      "elongation": 50,
      "hdt_182": 174,
      "tg": 187,
      "tm": null,
      "cte": 56,
      "moisture_24h": 0.3,
      "thermal_k": 0.26,
      "max_temp": 149,
      "price_per_kg": 25,
      "popularity": 4,
      "applications": "Analytical instrumentation, semiconductor process equipment, surgical and medical devices, hot water/steam plumbing (USP Class VI / ISO 10993 grade)",
      "limitations": "Tg 187°C → 149°C 이상 continuous service 불가, environmental stress crack 일부 organic solvent",
      "uv_resistance": "Fair",
      "flame_ul94": "V-0",
      "datasheet_url": "https://www.solvay.com/en/product/udel-psu",
      "industry_note": "Solvay Udel® PSU — amorphous high-performance thermoplastic. PC 대비 excellent radiation stability + chemical resistance (acids/salts/detergents/hot water/steam). Hydrolysis-resistant continuous use up to 149°C (300°F). Boedeker stocks plate/rod/tube/film + custom profiles.",
      "composition": {
        "C": "73.3",
        "H": "5.0",
        "O": "14.5",
        "S": "7.2"
      }
    },
    {
      "name": "PPSU Radel R-5100 (Solvay)",
      "subcategory": "Polymer - PPSU",
      "density": 1.29,
      "ys": 70,
      "uts": 70,
      "modulus": 2.34,
      "elongation": 60,
      "hdt_182": 207,
      "tg": 220,
      "tm": null,
      "cte": 56,
      "moisture_24h": 0.37,
      "thermal_k": 0.35,
      "max_temp": 180,
      "price_per_kg": 50,
      "popularity": 4,
      "applications": "Hot/cold-water plumbing fitting (Aquatherm/Vexel), aircraft interior (lavatory/galley), 의료 surgical tray (autoclave 1000+ cycles), 식품 service tray (steam clean)",
      "limitations": "Tg 220°C → 180°C 이상 continuous 불가, 일부 ketone/chlorinated solvent 에 약함",
      "uv_resistance": "Good",
      "flame_ul94": "V-0",
      "datasheet_url": "https://www.solvay.com/en/product/radel-ppsu",
      "industry_note": "Solvay Radel® R-5100 PPSU — biphenyl polyethersulfone. PSU Udel 대비 Tg ↑33°C + impact 5× ↑ (notched Izod 13 J/m → 660 J/m). 1000+ autoclave cycles (134°C steam) 견딤 → 의료 sterilization tray 표준 grade. PEI Ultem 대비 가수분해 / radiation 저항 ↑.",
      "composition": {
        "C": "78.2",
        "H": "4.4",
        "O": "8.7",
        "S": "8.7"
      }
    },
    {
      "name": "Antero 800NA (Stratasys PEKK)",
      "subcategory": "Polymer - PEKK",
      "density": 1.27,
      "ys": 90,
      "uts": 90,
      "modulus": 3.5,
      "elongation": 5,
      "hdt_182": 153,
      "tg": 160,
      "tm": 305,
      "cte": 60,
      "moisture_24h": 0.2,
      "thermal_k": 0.23,
      "max_temp": 230,
      "price_per_kg": 950,
      "popularity": 3,
      "applications": "위성/우주 outgassing (TML<0.1%), 의료·항공 prototyping",
      "limitations": "매우 고가 (FDM 시스템 전용), Z 방향 강도 약함",
      "flame_ul94": "V-0",
      "datasheet_url": "https://www.stratasys.com/en/materials/materials-catalog/fdm-materials/antero-800na/",
      "composition": {
        "C": "78.0",
        "H": "4.0",
        "O": "18.1"
      }
    },
    {
      "name": "PPS Fortron 1140L4 (40% GF, Celanese)",
      "subcategory": "Polymer - PPS GF",
      "density": 1.65,
      "ys": 195,
      "uts": 195,
      "modulus": 14.5,
      "elongation": 1.3,
      "hdt_182": 270,
      "tg": 90,
      "tm": 280,
      "cte": 18,
      "moisture_24h": 0.02,
      "thermal_k": 0.3,
      "max_temp": 220,
      "price_per_kg": 12,
      "popularity": 4,
      "applications": "자동차 throttle body, 전자 커넥터, 워터 펌프 하우징, 가스 배출",
      "limitations": "충격 강도 낮음, 결정화 후 brittle",
      "flame_ul94": "V-0",
      "datasheet_url": "https://www.celanese.com/products/fortron-pps",
      "composition": {
        "C": "66.6",
        "H": "3.7",
        "S": "29.6"
      }
    },
    {
      "name": "Udel P-1700 (PSU, Solvay)",
      "subcategory": "Polymer - PSU",
      "density": 1.24,
      "ys": 70,
      "uts": 70,
      "modulus": 2.5,
      "elongation": 50,
      "hdt_182": 174,
      "tg": 187,
      "tm": null,
      "cte": 56,
      "moisture_24h": 0.3,
      "thermal_k": 0.26,
      "max_temp": 160,
      "price_per_kg": 25,
      "popularity": 4,
      "applications": "투명 의료 부품 (autoclave 121°C 가능), 식품 용기, 막 분리",
      "limitations": "ketone·hydrocarbon 일부 용제에 약함, ESC (환경 응력 균열)",
      "flame_ul94": "V-0",
      "datasheet_url": "https://www.solvay.com/en/product/udel-pp-1700",
      "composition": {
        "C": "73.3",
        "H": "5.0",
        "O": "14.5",
        "S": "7.2"
      }
    },
    {
      "name": "Radel R-5000 (PPSU, Solvay)",
      "subcategory": "Polymer - PPSU",
      "density": 1.29,
      "ys": 70,
      "uts": 70,
      "modulus": 2.3,
      "elongation": 90,
      "hdt_182": 207,
      "tg": 220,
      "tm": null,
      "cte": 56,
      "moisture_24h": 0.4,
      "thermal_k": 0.23,
      "max_temp": 180,
      "price_per_kg": 35,
      "popularity": 4,
      "applications": "고온 의료기기 (steam sterilization 1000회+), 항공기 휘장, 배관 fittings",
      "limitations": "유색 (호박색), 강한 폴리알코올 용제에 약함",
      "flame_ul94": "V-0",
      "datasheet_url": "https://www.solvay.com/en/product/radel-r-5000",
      "composition": {
        "C": "78.2",
        "H": "4.4",
        "O": "8.7",
        "S": "8.7"
      }
    },
    {
      "name": "PA12 EOS PA 2200 — SLS Standard",
      "subcategory": "Polymer - Polyamide",
      "density": 0.93,
      "ys": 48,
      "uts": 48,
      "modulus": 1.7,
      "elongation": 18,
      "hdt_182": 95,
      "tg": 50,
      "tm": 180,
      "cte": 110,
      "moisture_24h": 0.4,
      "thermal_k": 0.24,
      "max_temp": 80,
      "price_per_kg": 110,
      "popularity": 5,
      "applications": "SLS 산업 표준 (의료 가이드, 컨포멀 cooling 채널, 컨슈머 prototype)",
      "limitations": "흡습 (poromeric — 4% 수분 흡수 후 강성 30% 손실), UV 시 황변",
      "flame_ul94": "HB",
      "datasheet_url": "https://www.eos.info/en-us/3d-printing-materials/polymer/polyamide-pa-12-pa12",
      "composition": {
        "C": "73.0",
        "H": "11.7",
        "N": "7.1",
        "O": "8.1"
      }
    },
    {
      "name": "PA11 ALM PA850 — SLS Bio-based",
      "subcategory": "Polymer - Polyamide",
      "density": 1.02,
      "ys": 48,
      "uts": 48,
      "modulus": 1.6,
      "elongation": 50,
      "hdt_182": 100,
      "tg": 46,
      "tm": 188,
      "cte": 100,
      "moisture_24h": 0.9,
      "thermal_k": 0.23,
      "max_temp": 95,
      "price_per_kg": 130,
      "popularity": 4,
      "applications": "신축성 prototype, 의족·의수, 자동차 fuel line (castor oil 기반 — bio-based)",
      "limitations": "PA12 보다 비싸나 충격 ↑ (notched Izod 5×)",
      "flame_ul94": "HB",
      "datasheet_url": "https://hpp.arkema.com/en/product-families/rilsan-polyamide-11-resins/",
      "composition": {
        "C": "72.1",
        "H": "11.5",
        "N": "7.6",
        "O": "8.7"
      }
    },
    {
      "name": "PA12 EOS PA1101 (Bio-PA, SLS)",
      "subcategory": "Polymer - Polyamide",
      "density": 1.01,
      "ys": 48,
      "uts": 48,
      "modulus": 1.6,
      "elongation": 45,
      "hdt_182": 95,
      "tg": 42,
      "tm": 188,
      "cte": 110,
      "moisture_24h": 1,
      "thermal_k": 0.23,
      "max_temp": 90,
      "price_per_kg": 140,
      "popularity": 4,
      "applications": "탄력성 brackets, 항공기 내장 (FAR 25.853 가능), 의료 보조기구",
      "datasheet_url": "https://www.eos.info/en-us/3d-printing-materials/polymer/pa-1101",
      "composition": {
        "C": "73.0",
        "H": "11.7",
        "N": "7.1",
        "O": "8.1"
      }
    },
    {
      "name": "PA12-CF EOS HP 3 (Carbon-Fiber PA, SLS)",
      "subcategory": "Polymer - Polyamide CF",
      "density": 1.06,
      "ys": 76,
      "uts": 76,
      "modulus": 5.2,
      "elongation": 4.4,
      "hdt_182": 165,
      "tg": 50,
      "tm": 180,
      "cte": 50,
      "moisture_24h": 0.35,
      "thermal_k": 0.34,
      "max_temp": 130,
      "price_per_kg": 220,
      "popularity": 4,
      "applications": "경량 구조 brackets, 드론 frame, 자동차 air-duct, EV charging port",
      "limitations": "이방성 (FDM은 더 큼), 표면 거칠음 (CF 노출)",
      "flame_ul94": "HB",
      "datasheet_url": "https://www.eos.info/en-us/3d-printing-materials/polymer/pa-1101-cf",
      "composition": {
        "C": "73.0",
        "H": "11.7",
        "N": "7.1",
        "O": "8.1"
      }
    },
    {
      "name": "Vespel SP-1 (DuPont Polyimide)",
      "subcategory": "Polymer - Polyimide",
      "density": 1.43,
      "ys": 86,
      "uts": 86,
      "modulus": 3.1,
      "elongation": 7.5,
      "hdt_182": 360,
      "tg": 360,
      "tm": null,
      "cte": 54,
      "moisture_24h": 0.24,
      "thermal_k": 0.35,
      "max_temp": 290,
      "price_per_kg": 1200,
      "popularity": 3,
      "applications": "고온 sealing (300°C 연속), 항공 베어링 케이지, 우주선 (outgassing < 0.1%)",
      "limitations": "매우 고가, 가공 시 dust 위험 (CARC), 자외선 약함",
      "flame_ul94": "V-0",
      "datasheet_url": "https://www.dupont.com/products/vespel-sp-polyimide-isostatic-parts.html",
      "composition": {
        "C": "69.1",
        "H": "2.6",
        "N": "7.3",
        "O": "20.9"
      }
    },
    {
      "name": "POM Delrin 500 (Acetal Homopolymer)",
      "subcategory": "Polymer - POM",
      "density": 1.42,
      "ys": 70,
      "uts": 70,
      "modulus": 3.1,
      "elongation": 25,
      "hdt_182": 100,
      "tg": -50,
      "tm": 178,
      "cte": 110,
      "moisture_24h": 0.25,
      "thermal_k": 0.31,
      "max_temp": 90,
      "price_per_kg": 5,
      "popularity": 5,
      "applications": "기어, 베어링, 패스너, 의료 펌프, 자동차 fuel system",
      "limitations": "강산·강알칼리 약함, 흐름·접합 어려움",
      "flame_ul94": "HB",
      "datasheet_url": "https://www.dupont.com/products/delrin-500.html",
      "composition": {
        "C": "40.0",
        "H": "6.7",
        "O": "53.3"
      }
    },
    {
      "name": "PA66 Ultramid A3K (BASF)",
      "subcategory": "Polymer - Polyamide",
      "density": 1.14,
      "ys": 85,
      "uts": 85,
      "modulus": 3.3,
      "elongation": 30,
      "hdt_182": 75,
      "tg": 60,
      "tm": 263,
      "cte": 95,
      "moisture_24h": 2.5,
      "thermal_k": 0.26,
      "max_temp": 90,
      "price_per_kg": 4,
      "popularity": 5,
      "applications": "자동차 underhood (intake manifold), 산업 기어, 전기 plug, 빈 패스너",
      "limitations": "흡습 큼 (2.5% 24h, 평형 7-8%) — 강성 50% 손실",
      "flame_ul94": "HB",
      "datasheet_url": "https://plastics-rubber.basf.com/global/en/performance_polymers/products/ultramid",
      "composition": {
        "C": "63.7",
        "H": "9.8",
        "N": "12.4",
        "O": "14.1"
      }
    },
    {
      "name": "PA66-GF30 Zytel 70G30 (DuPont)",
      "subcategory": "Polymer - Polyamide GF",
      "density": 1.36,
      "ys": 175,
      "uts": 175,
      "modulus": 9.5,
      "elongation": 3.5,
      "hdt_182": 250,
      "tg": 60,
      "tm": 262,
      "cte": 28,
      "moisture_24h": 1.4,
      "thermal_k": 0.28,
      "max_temp": 130,
      "price_per_kg": 6,
      "popularity": 5,
      "applications": "자동차 intake manifold, 전동 공구 하우징, 펌프 임펠러",
      "limitations": "흡습 영향 (강성 30% 손실 at 50%RH), 이방성",
      "flame_ul94": "HB",
      "datasheet_url": "https://www.dupont.com/products/zytel-70g30hsl.html",
      "composition": {
        "C": "63.7",
        "H": "9.8",
        "N": "12.4",
        "O": "14.1"
      }
    },
    {
      "name": "PC Lexan 101R (SABIC)",
      "subcategory": "Polymer - Polycarbonate",
      "density": 1.2,
      "ys": 65,
      "uts": 65,
      "modulus": 2.4,
      "elongation": 110,
      "hdt_182": 130,
      "tg": 145,
      "tm": null,
      "cte": 68,
      "moisture_24h": 0.15,
      "thermal_k": 0.2,
      "max_temp": 115,
      "price_per_kg": 4,
      "popularity": 5,
      "applications": "투명 안전 시트, 헬멧 visor, 의료 housing, 광학 디스크, 전자 housing",
      "limitations": "Notch 민감 (notched Izod 70 J/m, unnotched 8.5 kJ/m²), 일부 솔벤트 ESC",
      "flame_ul94": "V-2",
      "datasheet_url": "https://www.sabic.com/en/products/specialties/lexan-resins/lexan-resin-101r",
      "composition": {
        "C": "75.6",
        "H": "5.5",
        "O": "18.9"
      }
    },
    {
      "name": "PEEK Solvay KetaSpire KT-820 SCF30",
      "subcategory": "Polymer - PEEK CF",
      "density": 1.42,
      "ys": 270,
      "uts": 270,
      "modulus": 22,
      "elongation": 1.4,
      "hdt_182": 320,
      "tg": 150,
      "tm": 343,
      "cte": 14,
      "moisture_24h": 0.06,
      "thermal_k": 0.92,
      "max_temp": 260,
      "price_per_kg": 160,
      "popularity": 4,
      "applications": "다운홀 oil & gas tools, sliding parts (낮은 마찰), 항공기 베어링",
      "flame_ul94": "V-0",
      "datasheet_url": "https://www.solvay.com/en/product/ketaspire-kt-820-scf30",
      "composition": {
        "C": "79.2",
        "H": "4.2",
        "O": "16.7"
      }
    },
    {
      "name": "PMMA Plexiglas G (Arkema, aerospace canopy)",
      "subcategory": "Polymer - PMMA",
      "density": 1.19,
      "ys": 70,
      "uts": 75,
      "modulus": 3.2,
      "elongation": 5,
      "hdt_182": 96,
      "tg": 105,
      "tm": null,
      "cte": 70,
      "moisture_24h": 0.3,
      "thermal_k": 0.19,
      "max_temp": 80,
      "price_per_kg": 3.5,
      "popularity": 5,
      "applications": "항공 캐노피·윈드실드 (F-16, Cessna, Cirrus SR22; MIL-PRF-25690), 자동차 헤드라이트 렌즈, LCD light-guide plate, 박물관 디스플레이, 수족관 윈도우",
      "limitations": "취성 Izod 16 J/m, chlorinated 솔벤트 craze, UV 5+년 변색, scratch easy",
      "uv_resistance": "Excellent",
      "flame_ul94": "HB",
      "datasheet_url": "https://www.plexiglas.com/en/products/plexiglas-g-mc",
      "composition": {
        "C": "60.0",
        "H": "8.1",
        "O": "32.0"
      }
    },
    {
      "name": "PET-GF30 Rynite 530 (DuPont, industrial gear)",
      "subcategory": "Polymer - PET GF",
      "density": 1.56,
      "ys": 158,
      "uts": 158,
      "modulus": 11,
      "elongation": 2.5,
      "hdt_182": 230,
      "tg": 80,
      "tm": 255,
      "cte": 25,
      "moisture_24h": 0.2,
      "thermal_k": 0.3,
      "max_temp": 140,
      "price_per_kg": 3.8,
      "popularity": 4,
      "applications": "산업 기어 (모터 감속기, 출력 1~10 kW), 펌프 임펠러, 자동차 워셔 펌프, 전기 커넥터 하우징 (Tyco/TE), 헤어드라이어 핫 housing, 토스터 외장",
      "limitations": "Hydrolysis at 80+°C in humid, GF aspect-ratio break-down → 사출 게이트 위치 critical, anisotropic shrink",
      "uv_resistance": "Poor",
      "flame_ul94": "HB",
      "datasheet_url": "https://www.dupont.com/products/rynite530.html",
      "composition": {
        "C": "62.5",
        "H": "4.2",
        "O": "33.3"
      }
    },
    {
      "name": "PPA-GF45 Amodel A-1145 HS (Solvay, automotive HT)",
      "subcategory": "Polymer - PPA GF",
      "density": 1.65,
      "ys": 240,
      "uts": 240,
      "modulus": 16,
      "elongation": 1.5,
      "hdt_182": 295,
      "tg": 125,
      "tm": 313,
      "cte": 17,
      "moisture_24h": 0.3,
      "thermal_k": 0.35,
      "max_temp": 180,
      "price_per_kg": 9,
      "popularity": 4,
      "applications": "자동차 트랜스미션 thrust washer, EV 인버터 busbar housing, 엔진 oil pan, 워터펌프 임펠러 (PA66 한계 초과 시), LED 헤드램프 reflector",
      "limitations": "PA66 보다 흡습 적으나 hot-glycol 환경에서 ester hydrolysis, 가공 mold temp 140-150°C 필요 (high)",
      "uv_resistance": "Fair",
      "flame_ul94": "HB",
      "datasheet_url": "https://www.solvay.com/en/product/amodel-a-1145-hs",
      "composition": {
        "C": "68.8",
        "H": "6.6",
        "N": "11.5",
        "O": "13.1"
      }
    },
    {
      "name": "PMMA Injection grade — molding/extrusion",
      "subcategory": "Polymer - PMMA (Acrylic)",
      "density": 1.185,
      "ys": 63,
      "uts": 63,
      "modulus": 2.74,
      "elongation": 3.5,
      "hdt_182": 92,
      "tg": 105,
      "tm": null,
      "cte": 126,
      "moisture_24h": 0.25,
      "thermal_k": 0.21,
      "max_temp": 50,
      "price_per_kg": 2.5,
      "popularity": 5,
      "applications": "광학 lens, 차량 헤드램프 cover, 디스플레이 panel, 조명 housing",
      "limitations": "용제·균열 취약, 표면 scratch 약함, 충격 brittle",
      "uv_resistance": "Excellent",
      "flame_ul94": "HB",
      "datasheet_url": "https://www.granta.com/",
      "composition": {
        "C": "60.0",
        "H": "8.1",
        "O": "32.0"
      }
    },
    {
      "name": "PMMA Cast acrylic sheet (Plexiglas/Perspex class)",
      "subcategory": "Polymer - PMMA (Acrylic)",
      "density": 1.19,
      "ys": 75,
      "uts": 75,
      "modulus": 2.8,
      "elongation": 4.5,
      "hdt_182": 99,
      "tg": 108,
      "tm": null,
      "cte": 126,
      "moisture_24h": 0.3,
      "thermal_k": 0.18,
      "max_temp": 80,
      "price_per_kg": 2.5,
      "popularity": 4,
      "applications": "광학 glazing, 항공기 canopy, sky light, sign, 의료 syringe",
      "limitations": "성형 불가 (cast sheet), 균열·craze 취약, 가공 시 polish 필요",
      "uv_resistance": "Excellent",
      "flame_ul94": "HB",
      "datasheet_url": "https://www.granta.com/",
      "composition": {
        "C": "60.0",
        "H": "8.1",
        "O": "32.0"
      }
    },
    {
      "name": "PC Standard MW (Lexan/Makrolon class)",
      "subcategory": "Polymer - Polycarbonate",
      "density": 1.2,
      "ys": 62,
      "uts": 68,
      "modulus": 2.38,
      "elongation": 115,
      "hdt_182": 129,
      "tg": 150,
      "tm": null,
      "cte": 122.5,
      "moisture_24h": 0.15,
      "thermal_k": 0.21,
      "max_temp": 127,
      "price_per_kg": 3.5,
      "popularity": 5,
      "applications": "안전 goggle, 차량 헤드램프 lens, 스마트폰 frame, 노트북 housing, 의료 sterile 용기",
      "limitations": "UV 황변 (stab 필요), 용제·균열 취약, hot water 가수분해",
      "uv_resistance": "Fair",
      "flame_ul94": "V-2",
      "datasheet_url": "https://www.granta.com/",
      "composition": {
        "C": "75.6",
        "H": "5.5",
        "O": "18.9"
      }
    },
    {
      "name": "PC High Viscosity — High MW (Tough grade)",
      "subcategory": "Polymer - Polycarbonate",
      "density": 1.2,
      "ys": 67,
      "uts": 68,
      "modulus": 2.38,
      "elongation": 115,
      "hdt_182": 136,
      "tg": 150,
      "tm": null,
      "cte": 122.5,
      "moisture_24h": 0.15,
      "thermal_k": 0.21,
      "max_temp": 127,
      "price_per_kg": 3.5,
      "popularity": 4,
      "applications": "방탄 glazing, 헬멧, drone 부품, 충격 흡수 panel, 전기차 부품",
      "limitations": "높은 melt viscosity 가공난, UV 황변, 용제 취약",
      "uv_resistance": "Fair",
      "flame_ul94": "V-2",
      "datasheet_url": "https://www.granta.com/",
      "composition": {
        "C": "75.6",
        "H": "5.5",
        "O": "18.9"
      }
    },
    {
      "name": "PVC Rigid (uPVC) Type I — Pipe/Profile grade",
      "subcategory": "Polymer - PVC",
      "density": 1.395,
      "ys": 47,
      "uts": 47,
      "modulus": 2.9,
      "elongation": 60,
      "hdt_182": 72,
      "tg": 84,
      "tm": null,
      "cte": 135,
      "moisture_24h": 0.22,
      "thermal_k": 0.18,
      "max_temp": 70,
      "price_per_kg": 1.4,
      "popularity": 5,
      "applications": "건축 배관 / 창호, 전선 conduit, 산업 chemical tank, 의료 IV bag",
      "limitations": "고온 분해 (HCl 방출), 충격 brittle, 가소제 누출 우려",
      "uv_resistance": "Fair",
      "flame_ul94": "V-0",
      "datasheet_url": "https://www.granta.com/",
      "composition": {
        "C": "38.4",
        "H": "4.8",
        "Cl": "56.7"
      }
    },
    {
      "name": "POM Copolymer (Hostaform/Celcon class, Acetal)",
      "subcategory": "Polymer - POM",
      "density": 1.4,
      "ys": 63,
      "uts": 83,
      "modulus": 2.9,
      "elongation": 45,
      "hdt_182": 103,
      "tg": -55,
      "tm": 167,
      "cte": 154,
      "moisture_24h": 0.21,
      "thermal_k": 0.23,
      "max_temp": 90,
      "price_per_kg": 2.3,
      "popularity": 5,
      "applications": "정밀 gear, bearing, snap-fit, 화학 pump, 자동차 연료 부품",
      "limitations": "강산·UV 취약, 가연성 (LOI 15%), zinc 접촉 분해",
      "uv_resistance": "Poor",
      "flame_ul94": "HB",
      "datasheet_url": "https://www.granta.com/",
      "composition": {
        "C": "40.0",
        "H": "6.7",
        "O": "53.3"
      }
    },
    {
      "name": "POM Homopolymer (Delrin class, Acetal)",
      "subcategory": "Polymer - POM",
      "density": 1.42,
      "ys": 67,
      "uts": 68,
      "modulus": 3.18,
      "elongation": 42,
      "hdt_182": 130,
      "tg": -55,
      "tm": 178,
      "cte": 115,
      "moisture_24h": 0.25,
      "thermal_k": 0.23,
      "max_temp": 87,
      "price_per_kg": 2.55,
      "popularity": 5,
      "applications": "자동차 연료계, 기어, cam, 정밀 bushing, plumbing 부품",
      "limitations": "강산·UV 취약, 가연성, 저온 brittle",
      "uv_resistance": "Poor",
      "flame_ul94": "HB",
      "datasheet_url": "https://www.granta.com/",
      "composition": {
        "C": "40.0",
        "H": "6.7",
        "O": "53.3"
      }
    },
    {
      "name": "PP Homopolymer — Clarified/Nucleated (Borealis/Total class)",
      "subcategory": "Polymer - PP (FDM)",
      "density": 0.905,
      "ys": 36.7,
      "uts": 42.5,
      "modulus": 1.69,
      "elongation": 56,
      "hdt_182": 58,
      "tg": -10,
      "tm": 164.5,
      "cte": 38,
      "moisture_24h": 0.15,
      "thermal_k": 0.22,
      "max_temp": 90,
      "price_per_kg": 2.5,
      "popularity": 5,
      "applications": "포장 container, 식품 packaging, 자동차 internal trim, 가전 housing, 의료 syringe",
      "limitations": "UV 취약, 강산화제·강산 취약, 저온 brittle (<-10°C)",
      "uv_resistance": "Poor",
      "flame_ul94": "HB",
      "datasheet_url": "https://www.granta.com/",
      "composition": {
        "C": "85.6",
        "H": "14.4"
      }
    },
    {
      "name": "PA6-GF65 — E-glass woven fabric laminate (Tepex class)",
      "subcategory": "Polymer - PA-GF",
      "density": 1.8,
      "ys": 390,
      "uts": 397,
      "modulus": 22,
      "elongation": 2.2,
      "hdt_182": 203,
      "tg": 60,
      "tm": 220,
      "cte": 15,
      "moisture_24h": 1.3,
      "thermal_k": 0.71,
      "max_temp": 175,
      "price_per_kg": 6.75,
      "popularity": 4,
      "applications": "자동차 구조 panel, bumper system, 헬멧 shell, 스포츠 장비 구조",
      "limitations": "수분 흡수 dimensional 변화, 강산·강알칼리 취약, 가공 시 fiber 부각",
      "uv_resistance": "Fair",
      "flame_ul94": "HB",
      "datasheet_url": "https://www.granta.com/",
      "composition": {
        "C": "63.7",
        "H": "9.8",
        "N": "12.4",
        "O": "14.1"
      }
    },
    {
      "name": "PBT (general purpose) — Unfilled engineering grade",
      "subcategory": "Polymer - PBT",
      "density": 1.34,
      "ys": 58,
      "uts": 58,
      "modulus": 2.46,
      "elongation": 175,
      "hdt_182": 67,
      "tg": 32,
      "tm": 225,
      "cte": 134,
      "moisture_24h": 0.085,
      "thermal_k": 0.27,
      "max_temp": 120,
      "price_per_kg": 2.5,
      "popularity": 5,
      "applications": "전기 connector / socket, 자동차 ECU 부품, 가전 switch, 광학 reflector",
      "limitations": "가수분해 취약, Tg 낮음 → 고온 변형, mold shrinkage 크고 warping",
      "uv_resistance": "Good",
      "flame_ul94": "HB",
      "datasheet_url": "https://www.granta.com/",
      "composition": {
        "C": "65.4",
        "H": "5.5",
        "O": "29.1"
      }
    },
    {
      "name": "PBT 30%GF — Glass-fiber reinforced (Crastin/Valox class)",
      "subcategory": "Polymer - PBT",
      "density": 1.53,
      "ys": 135,
      "uts": 135,
      "modulus": 10,
      "elongation": 3,
      "hdt_182": 210,
      "tg": 40,
      "tm": 225,
      "cte": 35,
      "moisture_24h": 0.07,
      "thermal_k": 0.3,
      "max_temp": 150,
      "price_per_kg": 3,
      "popularity": 5,
      "applications": "자동차 under-bonnet, 전기 motor 부품, 정밀 gear, ignition coil bobbin",
      "limitations": "가수분해 취약, fiber anisotropy 로 warping, 가공 시 mold wear",
      "uv_resistance": "Good",
      "flame_ul94": "HB",
      "datasheet_url": "https://www.granta.com/",
      "composition": {
        "C": "65.4",
        "H": "5.5",
        "O": "29.1"
      }
    },
    {
      "name": "PET Semi-Crystalline — Engineering grade (Rynite/Arnite class)",
      "subcategory": "Polymer - PET",
      "density": 1.385,
      "ys": 67.5,
      "uts": 72.5,
      "modulus": 2.93,
      "elongation": 35,
      "hdt_182": 84,
      "tg": 74,
      "tm": 260,
      "cte": 77.5,
      "moisture_24h": 0.15,
      "thermal_k": 0.21,
      "max_temp": 106,
      "price_per_kg": 1.43,
      "popularity": 5,
      "applications": "전기 connector, 자동차 wiper / grille, 산업 strapping, 식품 bottle, capacitor film",
      "limitations": "가수분해 취약, brittle 저온 (<0°C), 사출 mold 어려움",
      "uv_resistance": "Fair",
      "flame_ul94": "HB",
      "datasheet_url": "https://www.granta.com/",
      "composition": {
        "C": "62.5",
        "H": "4.2",
        "O": "33.3"
      }
    },
    {
      "name": "PVDF Kynar 740 (Arkema/Solvay, fluorinated homopolymer)",
      "subcategory": "Polymer - PVDF",
      "density": 1.78,
      "ys": 50,
      "uts": 50,
      "modulus": 1.8,
      "elongation": 50,
      "hdt_182": 110,
      "tg": -40,
      "tm": 168,
      "cte": 132,
      "moisture_24h": 0.03,
      "thermal_k": 0.18,
      "max_temp": 150,
      "price_per_kg": 32,
      "popularity": 4,
      "applications": "화학 plant valve / pump / piping / tank lining, 반도체 high-purity wafer carrier, lithium battery binder (LiB cathode/anode), photovoltaic backsheet, architectural cladding (Kynar 500 coatings), NSF/ANSI 61 음용수 application",
      "limitations": "고가 ($30/kg+), Tg -40°C 저온 brittle 가능, 가공 시 HF gas 발생 risk (>400°C), bond/print 시 surface 전처리 필요",
      "uv_resistance": "Excellent",
      "flame_ul94": "V-0",
      "datasheet_url": "https://www.arkema.com/en/products/product-finder/range-viewer/Kynar-PVDF-fluoropolymer-resins/",
      "industry_note": "Arkema (formerly Atofina) Kynar 740 — extrusion grade for tubes, plaques, compression/transfer molding. Shore D 76-80, Tensile mod 1.8 GPa, Yield 45-55 MPa. NSF/ANSI/CAN 61 certified for potable water. Powder form: Kynar 741. Solvay equivalent: Solef 6010 / 6020.",
      "composition": {
        "C": "37.5",
        "H": "3.1",
        "F": "59.3"
      }
    },
    {
      "name": "NBR — Nitrile Butadiene Rubber (medium ACN 33%)",
      "subcategory": "Polymer - Elastomer NBR",
      "density": 1,
      "ys": 16,
      "uts": 18,
      "modulus": 0.005,
      "elongation": 500,
      "hdt_182": null,
      "tg": -25,
      "tm": null,
      "cte": 220,
      "moisture_24h": 1.5,
      "thermal_k": 0.25,
      "max_temp": 120,
      "price_per_kg": 4.5,
      "popularity": 5,
      "applications": "유압 hose seal · O-ring, 자동차 fuel · oil seal, 산업 펌프 gasket, 항공 fuel-system seal (ARP 5076), 의료 latex-free glove (medical NBR), 농기계 · trucking diesel fuel hose",
      "limitations": "오존·UV 취약 (저장 시 cool dark 환경 권장), Tg -25°C 한도 → -40°C 이하 사용 불가, ester / ketone / 인 산성 fluid 와 swelling, NACE MR0175 sour service (H₂S) 미적용",
      "uv_resistance": "Poor",
      "flame_ul94": "HB",
      "datasheet_url": "https://www.zeon.co.jp/en/business/enterprise/specialty/nipol.html",
      "industry_note": "ACN (acrylonitrile) 함량별 grade — Low (18-25%, 저온 -40°C, 가공성 우수), Medium (28-35%, 표준 hydraulic seal), High (40-50%, fuel resistance 우수, low-T 손실). ARP 5076 (군용 fuel seal), ISO 1629 NBR designation. Shore A 50-95 hardness 가능. Compression set 25% @ 100°C/22h (Bayer Krynac 표준).",
      "composition": {
        "C": "83.5",
        "H": "9.5",
        "N": "7.0"
      }
    },
    {
      "name": "HNBR — Hydrogenated Nitrile Butadiene Rubber",
      "subcategory": "Polymer - Elastomer HNBR",
      "density": 0.95,
      "ys": 22,
      "uts": 28,
      "modulus": 0.008,
      "elongation": 350,
      "hdt_182": null,
      "tg": -20,
      "tm": null,
      "cte": 200,
      "moisture_24h": 0.8,
      "thermal_k": 0.26,
      "max_temp": 150,
      "price_per_kg": 16,
      "popularity": 4,
      "applications": "자동차 timing belt · accessory belt (Gates Carbon Drive), 유공압 dynamic seal (200 bar+), 오일·가스 downhole seal (H₂S sour environment, NACE MR0175), 항공 engine oil seal, EV motor sealing (high-T fluid)",
      "limitations": "NBR 의 2-3 배 가격 ($14-20/kg), Tg -20°C 로 NBR low-ACN 보다 저온성 떨어짐, 일부 강한 polar solvent (ketone, aromatic HC) 부적합, 가공 시 sulfur cure 대신 peroxide cure 필수",
      "uv_resistance": "Good",
      "flame_ul94": "HB",
      "datasheet_url": "https://lanxess.com/en/Products-and-Solutions/Products/T/Therban",
      "industry_note": "Lanxess Therban 표준 (ACN 21-39%, hydrogenation 96-99% saturation). NBR 의 BTadiene chain 의 C=C 이중결합을 H₂ 로 포화시켜 오존·UV·고온 저항을 압도적으로 향상. NACE MR0175 사워 서비스 인증 (석유·가스 well 의 H₂S+CO₂ 환경 표준), API 6A FF-grade 인증. Compression set 15-25% @ 150°C/70h. Zeon Zetpol, Nippon Zeon Zetpol, Lanxess Therban 이 3대 brand.",
      "composition": {
        "C": "82.7",
        "H": "10.4",
        "N": "6.9"
      }
    }
  ]
}
