Repository: slmhlight/GRANTA

# AM Materials Explorer

ANSYS Granta-style **additive-manufacturing (AM) materials database** — an interactive
web app for exploring metal & polymer materials through dynamic Ashby charts, advanced
filtering, **range-based property data**, and **cited manufacturer datasheets**.

> 적층제조(AM) 소재 데이터베이스 탐색기. 대화형 Ashby 차트, 고급 필터링, **물성 range 데이터**,
> **데이터시트 출처 추적**을 제공합니다.

## Features
- **Range-based properties** — every property is a `min · typical · max` aggregated from real data points (heat treatments × build direction × vendors), shown as smooth property envelopes on the Ashby chart and min–max sub-lines in the detail panel.

File: data/process-profile-overrides.json
{
  "_note": "공정 프로파일 할당 수동 교정 (stable_id 키). 각 항목: 교정할 필드(mach/weld/ht/htc/insight, null=제거) + src(근거 인용, 필수). build-process-profiles.mjs 가 분류기 출력 위에 merge. 예: \"MET-0459\": { \"mach\": \"crmo\", \"src\": \"ASM Vol.16 ...\" }",
  "overrides": {
    "MET-0424": { "wg": "w51-c1", "src": "CuNi2SiCr = CuNiSiCr(C18000 계열) 석출경화 Cu. w55-c70(Cupronickel)의 ^cuni 패턴이 오포착 → PH Cu 용접 블록 w51-c1(C18000/CuNiSiCr 포함)이 정확. ASM Handbook Vol.6 (Cu-Ni-Si welding)." },
    "MET-0425": { "wg": "w51-c1", "src": "CuNi2SiCr = CuNiSiCr(C18000) 석출경화 Cu — w55-c70 ^cuni 오포착 교정. ASM Handbook Vol.6." },
    "MET-0426": { "wg": "w51-c1", "src": "CuNi2SiCr = CuNiSiCr(C18000) 석출경화 Cu — w55-c70 ^cuni 오포착 교정. ASM Handbook Vol.6." },
    "MET-0423": { "wg": "w51-c1", "src": "CuNi2SiCr = CuNiSiCr(C18000) 석출경화 Cu — w55-c70 ^cuni 오포착 교정. ASM Handbook Vol.6." },
    "MET-0381": { "wg": "w52-c17200", "src": "C17200 = Beryllium Copper(CuBe2). w51-c1(PH Cu)의 ^c1[78]\\d{3} 가 오포착 → 전용 BeCu 용접 블록 w52-c17200(Be fume 발암성 안전경고 포함)이 정확·안전. ASTM B196 · OSHA 1910.1024(Be)." },
    "MET-0361": { "wg": "w52-c17200", "src": "Be-Cu(Beryllium Copper) — 어느 wg 패턴에도 미매칭이라 용접 카드 없음(=Be 안전경고 없음). 전용 BeCu 블록 w52-c17200(Be fume 발암성 경고 포함) 부착. OSHA 1910.1024(Be)." },
    "MET-0380": { "corr": "cu", "cg": "cu", "src": "C14500 텔루륨 구리(UNS C14500, Cu-Te) — mach 'fm-steel'(자유절삭 벤치마크군)은 절삭성 관점 의도적이나 by_mach 파생 corr/cg 'steel-low'는 오배정: 부식·후공정 성격은 구리(ASM Vol.13B Cu, ASTM B301)." },
    "MET-0401": { "corr": "cu", "cg": "cu", "src": "C36000 쾌삭 황동(UNS C36000, Cu-Zn-Pb) — mach 'fm-steel'(절삭성 100% 기준재)은 의도적이나 corr/cg 'steel-low' 파생은 오배정: 부식(탈아연·암모니아 SCC)·후공정 성격은 구리(ASM Vol.13B, ASTM B16)." },
    "MET-0231": { "mach": "be-pure", "corr": "be", "cg": "functional-alloy", "src": "AUD R05 잔여(2026-09-22): 절삭성도 BeCu 프로파일(becu — C17200 시효경화 구리)이 아니라 순 Be 전용 be-pure(초경 절삭·손상층 에칭·분진 관리 — Materion Beryllium Metal 가공 안내·ASM Vol.16). 순수 베릴륨 — mach 'becu' 공유로 corr/cg 'cu' 파생되나 순 Be 는 구리 아님: 부식은 전용 'be' 그룹(양쪽성·염화물 공식·독성 관리 — ASM Vol.13B Be·Materion·OSHA 1910.1024), 구리용 후공정 추천은 부적합하여 cg 제거. H6 W3-4b: 기능성 금속 후공정 그룹(functional-alloy)에 Be 전용 항목(무전해Ni 표면 밀봉·전해연마 손상층 제거)을 추가해 null 을 해제 — 구리용 추천이 아닌 Be 실무 처리다." },
    "MET-1030": { "mach": "zinc-diecast", "corr": "zn", "cg": "zinc-diecast", "src": "ZA-27(Zn-27Al, ASTM B791) — 아연기 합금인데 이름 속 'zinc-ALUMINUM' 의 aluminum 이 al-cast-am mach 패턴(배열 선순위)에 오포착 → 절삭·부식·후공정 전부 알루미늄으로 오배정. 아연 다이캐스트 계열(Zamak 동일 취급: mach zinc-diecast·corr zn·cg 없음)로 교정. E15i 보정층 발화 통계 스윕에서 적발. H6 W3-4b: 아연 다이캐스트 전용 후공정 그룹(zinc-diecast)을 신설해 null 을 해제 — 크로메이트·아연도금·무전해Ni 와 다이캐스트 기공 블리스터 주의를 담았다." }
  }
}

File: data/process-profiles.json
{
 "_note": "R226j/C6 — 공정 프로파일 콘텐츠 SSOT. 키는 process-profile-assignments.json 의 mach 값과 1:1 (테스트 게이트). rating 은 AISI 1212=100 기준 상대치 (Machining Data Handbook·ASM Vol.16 — 기존 DB 검증값 승계, R205/R226i 정정 반영). guidance_key → data/machining-guidance.json. condition_notes 키 = 'mach프로파일|htc클래스' (build 가 stable_id 별 htc 스탬프). | E10 확장(2026-09-22): DB 실재 mach|htc 조합 중 노트 없던 64 조합 추가(AM as-built/HIP·냉간가공·표면경화·백주철·프리하든 등; ASM Vol.16 Machining 원칙 + 합금군 datasheet).",
 "machinability": {
  "metal": {
   "fm-steel": {
    "rating": 100,
    "band": "easy",
    "label": "우수",
    "note": "자유절삭 grade (S/Pb/Bi 첨가) — chip breaker 내장. 표준 절삭 — Carbide/HSS 공구, 절삭유 일반.",
    "guidance_key": "fm-steel"
   },
   "ss-303": {
    "rating": 78,
    "band": "easy",
    "label": "우수",
    "note": "S 첨가 자유절삭 오스테나이트 스테인리스 — 304 대비 가공성 대폭 개선 (MDH ~78%). 내식성은 304 보다 약간 낮음.",
    "guidance_key": "ss-austenitic"
   },
   "ss-416": {
    "rating": 85,
    "band": "easy",
    "label": "우수",
    "note": "S 첨가 자유절삭 마르텐사이트 스테인리스 — 스테인리스 중 최고 가공성.",
    "guidance_key": "ss-martensitic"
   },
   "al-fm": {
    "rating": 90,
    "band": "easy",
    "label": "우수",
    "note": "자유절삭 Al (2011/6262, Pb·Bi 첨가) — screw machine 표준.",
    "guidance_key": "aluminum"
   },
   "al-6xxx": {
    "rating": 60,
    "band": "normal",
    "label": "보통",
    "note": "6xxx Al-Mg-Si — T6 상태 양호한 chip. Carbide 공구, 충분한 절삭유.",
    "guidance_key": "aluminum"
   },
   "al-7xxx": {
    "rating": 60,
    "band": "normal",
    "label": "보통",
    "note": "7xxx Al-Zn-Mg 고강도 — T6/T7 가공 양호.",
    "guidance_key": "aluminum"
   },
   "al-2xxx": {
    "rating": 65,
    "band": "normal",
    "label": "보통",
    "note": "2xxx Al-Cu — 항공 표준, 가공성 양호.",
    "guidance_key": "aluminum"
   },
   "al-5xxx": {
    "rating": 50,
    "band": "normal",
    "label": "보통",
    "note": "5xxx Al-Mg 비열처리 — 연질 gummy 경향, 예리한 공구.",
    "guidance_key": "aluminum"
   },
   "al-soft": {
    "rating": 35,
    "band": "hard",
    "label": "어려움",
    "note": "1xxx/3xxx 연질 Al — gummy chip·BUE. 매우 예리한 positive rake, 고속.",
    "guidance_key": "aluminum"
   },
   "al-cast-am": {
    "rating": 55,
    "band": "normal",
    "label": "보통",
    "note": "AlSi 주조/AM (AlSi10Mg 등) — Si 상이 공구 마모 ↑, carbide 권장.",
    "guidance_key": "aluminum"
   },
   "brass": {
    "rating": 30,
    "band": "hard",
    "label": "어려움",
    "note": "비연 황동 — 인성 chip. 자유절삭(C36000)과 구별.",
    "guidance_key": "brass"
   },
   "cuni": {
    "rating": 20,
    "band": "hard",
    "label": "어려움",
    "note": "Cupronickel — work-hardening + BUE, 오스테나이트 스테인리스 유사 절삭 조건.",
    "guidance_key": "cuni"
   },
   "becu": {
    "rating": 20,
    "band": "hard",
    "label": "어려움",
    "note": "BeCu — Be 분진 발암성, wet 가공 전용 + 안전 절차 필수.",
    "guidance_key": "becu"
   },
   "be-pure": {
    "rating": 25,
    "band": "hard",
    "label": "어려움",
    "note": "순 베릴륨 — 절삭 자체는 초경 공구로 가능(취성·낮은 절삭저항)하나 미세 칩이 곧 BeO 분진(발암성·만성 베릴륨증). 밀폐 습식 가공·HEPA 배기 없이는 절삭 금지, 가공 후 쌍정 손상층은 에칭/전해연마로 제거.",
    "guidance_key": "be-pure"
   },
   "cu-pure": {
    "rating": 20,
    "band": "hard",
    "label": "어려움",
    "note": "순동 — 높은 연성 → stringy chip·smearing. 고속 + 예리한 공구.",
    "guidance_key": "cu-pure"
   },
   "cu-crzr": {
    "rating": 55,
    "band": "normal",
    "label": "보통",
    "note": "CuCrZr 석출경화 Cu — 순동보다 훨씬 양호. Aging(시효) 상태 가공 권장.",
    "guidance_key": "cu-pure"
   },
   "carbon-low": {
    "rating": 70,
    "band": "easy",
    "label": "우수",
    "note": "저탄소강 (1018/1020/A36) — 표준 절삭. long stringy chip 만 주의 (chip breaker).",
    "guidance_key": "carbon-low"
   },
   "carbon-medhigh": {
    "rating": 55,
    "band": "normal",
    "label": "보통",
    "note": "중·고탄소강 (1030-1080) — C↑ 만큼 가공성↓. 어닐 상태 가공 권장.",
    "guidance_key": "carbon-medhigh"
   },
   "crmo": {
    "rating": 60,
    "band": "normal",
    "label": "보통",
    "note": "Cr(-Mo/-V) 저합금강 (4130~4150·51xx·6150·SCM·SUP) — 어닐 상태 양호, Q+T 후 급감(공구수명 1/10).",
    "guidance_key": "crmo"
   },
   "nicrmo": {
    "rating": 50,
    "band": "normal",
    "label": "보통",
    "note": "Ni-Cr-Mo 고강도 조질강 (4340/SNCM/8740·300M·D6AC·HY 급) — 4140 보다 인성↑ 가공성↓. 어닐 상태 가공 후 열처리.",
    "guidance_key": "nicrmo"
   },
   "case-hard": {
    "rating": 65,
    "band": "normal",
    "label": "보통",
    "note": "침탄강 (8620/9310) — Carburizing(침탄) 전 가공 표준. Carburizing 후는 연삭만.",
    "guidance_key": "carbon-medhigh"
   },
   "bearing": {
    "rating": 40,
    "band": "normal",
    "label": "보통",
    "note": "베어링강 (52100) — spheroidize-annealed 상태 가공, Quenching(담금질) 후 연삭.",
    "guidance_key": "bearing"
   },
   "maraging": {
    "rating": 45,
    "band": "normal",
    "label": "보통",
    "note": "Maraging — Solution treatment(용체화) 상태 가공성 양호(저C 마르텐사이트), Aging 후 마무리 연삭.",
    "guidance_key": "maraging"
   },
   "magnesium": {
    "rating": 90,
    "band": "easy",
    "label": "우수",
    "note": "Mg 합금 — 최고 수준 가공성. 단 분진·swarf 발화 위험 안전 절차 필수 (NFPA 484).",
    "guidance_key": "magnesium"
   },
   "tool-steel": {
    "rating": 35,
    "band": "hard",
    "label": "어려움",
    "note": "공구강 — 어닐 상태 가공 후 HT, 경화 후 연삭/EDM. TiAlN carbide.",
    "guidance_key": "tool-steel"
   },
   "ss-ferritic": {
    "rating": 55,
    "band": "normal",
    "label": "보통",
    "note": "페라이트 스테인리스 (409/430/439) — 스테인리스 중 양호. gummy 경향 약간.",
    "guidance_key": "ss-martensitic"
   },
   "ss-martensitic": {
    "rating": 45,
    "band": "normal",
    "label": "보통",
    "note": "마르텐사이트 스테인리스 (410/420/440) — 어닐 상태 가공, 경화 후 연삭.",
    "guidance_key": "ss-martensitic"
   },
   "ss-austenitic": {
    "rating": 40,
    "band": "normal",
    "label": "보통",
    "note": "오스테나이트 스테인리스 (304/316) — work-hardening 빠름. 일정 이송·깊은 절입 (rubbing 금지).",
    "guidance_key": "ss-austenitic"
   },
   "ss-ph": {
    "rating": 35,
    "band": "hard",
    "label": "어려움",
    "note": "PH 스테인리스 (17-4 등) — Solution treatment(용체화)(A) 상태 가공 후 Aging(시효) (치수변화 ~0.05% 반영).",
    "guidance_key": "ss-ph"
   },
   "ss-duplex": {
    "rating": 30,
    "band": "hard",
    "label": "어려움",
    "note": "듀플렉스 (2205/2507) — 고강도 + work-hardening, 오스테나이트보다 어려움. 강성 셋업.",
    "guidance_key": "ss-austenitic"
   },
   "ni-super": {
    "rating": 15,
    "band": "very_hard",
    "label": "매우 어려움",
    "note": "Ni 초내열합금 — work-hardening·저열전도. Sol-T 상태 rough 가공 → Aging(시효) → 연삭 마무리.",
    "guidance_key": "ni-superalloy"
   },
   "ni-super-solidsol": {
    "rating": 12,
    "band": "very_hard",
    "label": "매우 어려움",
    "note": "고용강화 Ni (617/HX/230/282) — 718 급보다도 어려움. Ceramic/CBN 공구.",
    "guidance_key": "ni-superalloy"
   },
   "cobalt": {
    "rating": 10,
    "band": "very_hard",
    "label": "매우 어려움",
    "note": "Co 합금 (CoCrMo/Stellite) — 극심한 work-hardening + 마모성. CBN/SiAlON.",
    "guidance_key": "cobalt"
   },
   "ti-cp": {
    "rating": 30,
    "band": "hard",
    "label": "어려움",
    "note": "CP Ti — 합금 Ti 보다 양호하나 저열전도·화학 친화 동일 주의.",
    "guidance_key": "titanium"
   },
   "ti-alloy": {
    "rating": 22,
    "band": "hard",
    "label": "어려움",
    "note": "Ti 합금 (Ti-6Al-4V 등) — 저열전도(공구 집중열)·galling·발화 위험. 고압 절삭유 필수.",
    "guidance_key": "titanium"
   },
   "tungsten": {
    "rating": 8,
    "band": "very_hard",
    "label": "매우 어려움",
    "note": "W — RT 취성 + 극마모성. 연삭이 표준, CNC 는 제한적 (CBN).",
    "guidance_key": "refractory"
   },
   "ta-nb": {
    "rating": 45,
    "band": "normal",
    "label": "보통",
    "note": "Ta/Nb — RT 연성 (DBTT<-100°C), refractory 중 가공 용이. gummy 주의.",
    "guidance_key": "refractory"
   },
   "moly": {
    "rating": 35,
    "band": "hard",
    "label": "어려움",
    "note": "Mo/TZM/Mo-La — 약간 취성 (DBTT~0°C). negative rake·저이송.",
    "guidance_key": "refractory"
   },
   "refractory": {
    "rating": 18,
    "band": "very_hard",
    "label": "매우 어려움",
    "note": "기타 refractory — chipping 위험, 연삭 우선 검토.",
    "guidance_key": "refractory"
   },
   "bronze-wrought": {
    "rating": 25,
    "band": "hard",
    "label": "어려움",
    "note": "전신재 청동 (인청동 C51000/C51900·규소청동 C65500·Ni-Al청동 C63000) — 질긴 chip·가공경화 (CDA 등급 20~30, C36000=100 기준). 예리한 공구·저이송."
   },
   "bronze-bearing": {
    "rating": 70,
    "band": "easy",
    "label": "쉬움",
    "note": "Pb 함유 주조 베어링청동 (C93200 등) — 납이 chip breaker 역할 (CDA 등급 ~70). 주물 표피만 주의."
   },
   "cast-iron-gray": {
    "rating": 75,
    "band": "easy",
    "label": "쉬움",
    "note": "회주철 — 흑연 조각이 chip 을 끊고 자기윤활, 절삭성 우수. 단속 chip·분진 (건식 가공 일반적), 주물 표피 스케일에서 첫 패스 절입 깊게."
   },
   "cast-iron-ductile": {
    "rating": 60,
    "band": "normal",
    "label": "보통",
    "note": "구상흑연주철 (ASTM A536) — 회주철보다 질겨 절삭저항 ↑, 페라이트계(65-45-12)는 양호·펄라이트계(100-70-03)는 어려움. 연속 chip 경향."
   },
   "zinc-diecast": {
    "rating": 90,
    "band": "easy",
    "label": "쉬움",
    "note": "Zn 다이캐스트 (Zamak/ZA) — 낮은 절삭저항·우수한 표면, 대개 다이캐스트 정밀도로 후가공 최소. 저융점(~385°C)이라 고속 시 용착만 주의."
   },
   "ni-fe-lowexp": {
    "rating": 40,
    "band": "normal",
    "label": "보통",
    "note": "Fe-Ni 저팽창 합금 (Invar 36/Kovar) — 오스테나이트 스테인리스 유사 절삭 조건 (gummy·가공경화; CarTech free-cut 등급은 ~60). 절삭열이 곧 치수 오차 — 저팽창 정밀부품은 열관리·경절삭 마무리가 핵심."
   },
   "hadfield": {
    "rating": 8,
    "band": "very_hard",
    "label": "매우 어려움",
    "note": "Hadfield 고망간강 (Mn13) — 절삭 자체가 표면을 가공경화시켜 사실상 절삭 불가급. 주조/단조 후 연삭·초경 저속 특수 가공이 표준."
   },
   "zirconium": {
    "rating": 28,
    "band": "hard",
    "label": "어려움",
    "note": "Zr 합금 (Zircaloy/Zr702/705) — Ti 유사 절삭 조건(반응성·galling·저열전도). 예리한 공구·저속·충분한 절삭유, 미세 chip 발화 주의."
   },
   "ahss": {
    "rating": 40,
    "band": "hard",
    "label": "어려움",
    "note": "AHSS 이중상·TWIP (DP780/DP980·TWIP1180) — 강도 대비 가공경화율이 커 드릴·탭이 급속 마모. 판재라 절삭보다 전단·레이저가 주공정이고, 절삭이 필요하면 코팅 초경 + 낮은 속도·큰 이송."
   },
   "phs": {
    "rating": 25,
    "band": "very_hard",
    "label": "매우 어려움",
    "note": "프레스 경화강 22MnB5 — 성형 전 블랭크(페라이트-펄라이트)는 평범하지만 **성형 후에는 1500 MPa 마르텐사이트**라 절삭이 사실상 불가능하다. 트리밍·홀은 레이저가 표준."
   },
   "electrical-steel": {
    "rating": 45,
    "band": "normal",
    "label": "보통",
    "note": "방향성 규소강판(3% Si) — Si 가 연마재처럼 날을 갉아 펀치 마모가 빠르다. 절삭보다 정밀 전단·타발이 주공정이며, **버(burr)가 층간 단락을 만들므로** 금형 클리어런스·재연마 주기가 품질을 정한다."
   }
  },
  "polymer": {
   "pol-rigid": {
    "band": "easy",
    "label": "우수 (강성 열가소성)",
    "note": "강성 엔지니어링 열가소성 (POM/PBT/PA/PEEK/PPS 등) — 황동에 준하는 우수한 절삭성(깨끗한 chip·양호한 표면). 발열/용융 방지 위해 공구 예리하게 유지(절삭유 또는 공기 냉각), 얇은 단면 지지. 흡습 폴리머(나일론)는 조건에 따른 치수 변동 주의."
   },
   "pol-amorphous": {
    "band": "easy",
    "label": "우수 (비정질 — 절삭유 주의)",
    "note": "비정질 열가소성 (PC/PEI/PSU/PPSU/PES) — 절삭성 자체는 우수하나 수용성 절삭유·석유계 유제가 environmental stress-cracking(ESC) 을 유발할 수 있음. 냉각은 순수 물 또는 압축공기 권장 (Quadrant/MCAM 가공 가이드). 잔류응력 완화 Annealing(풀림) 후 가공하면 크랙·휨 감소."
   },
   "pol-filled": {
    "band": "hard",
    "label": "주의 (마모성 필러)",
    "note": "유리·탄소 섬유(또는 미네랄) 강화 — 절삭력은 낮으나 필러가 공구를 강하게 마모. 초경(연마 날) 또는 세라믹/PCD 공구가 사실상 필수 (Ensinger·Quadrant), 낮은 이송, 섬유 분진 집진. 라미네이트는 층간 박리 방지 위해 예리한 공구."
   },
   "pol-thermoset": {
    "band": "hard",
    "label": "열경화 (분진·취성)",
    "note": "열경화성 수지 — 재용융 불가, chip 이 분말상(마모성·유해분진). 초경 공구·강력 집진, 취성 크랙 방지 위해 예리한 공구·낮은 이송."
   },
   "pol-foam": {
    "band": "normal",
    "label": "발포체 (연질·분진)",
    "note": "저밀도 구조 발포체 — 매우 낮은 절삭력이나 부스러짐·분진. 예리한 공구·낮은 클램프압·집진."
   },
   "pol-elastomer": {
    "band": "hard",
    "label": "탄성체 (절삭 부적합)",
    "note": "탄성체/고무 — 낮은 강성으로 절삭 시 변형·찢김. 통상 절단(die-cut)·워터젯·성형. 부득이 절삭 시 극예리 블레이드·저온(cryo) 고정."
   },
   "pol-soft": {
    "band": "normal",
    "label": "연질 (거미상 chip)",
    "note": "연질·저모듈러스/저Tg (PE/PP/PTFE/PLA/PETG) — 절삭력 매우 낮으나 chip 이 거미상으로 늘어지고 발열 시 용융. 예리한 공구·큰 positive rake, 저속·공기 냉각, 얇은 벽 처짐 지지."
   },
   "pol-brittle": {
    "band": "normal",
    "label": "취성 (크랙·치핑)",
    "note": "경질 취성 비정질 (PMMA/PS) — 과열·과이송 시 크랙·치핑·크레이징. 예리한 공구·낮은 이송·충분한 냉각, Annealing(풀림) 후 가공 권장."
   }
  },
  "sources": {
   "metal": [
    "Machining Data Handbook (Metcut) — AISI 1212=100 기준 상대 rating",
    "ASM Handbook Vol.16 Machining",
    "ISO 3685 (tool life)"
   ],
   "polymer": [
    "Ensinger — Machining Recommendations for Engineering Plastics",
    "Quadrant(현 MCAM) — Machining Guidelines (GF/CF→초경·PCD 필수, 비정질 ESC·절삭유, 응력완화 Annealing(풀림) 원문 확인)",
    "Curbell Plastics — Plastic Machining Guidelines"
   ]
  },
  "condition_adjust": {
   "_note": "R226r — 절삭성의 열처리(조건)별 보정. base rating 은 어닐/용체화(soft) 기준(각 note 확인) → 경화 조건에서 급감. htc 클래스(m.profiles.htc, stable_id 스탬프)별 배율: rating 은 곱, machining_cost_factor 는 역보정(경화=고비용). ferrous_hardening 군만 적용(base=연질 앵커, 경화 시 급감 명확). 비철(Al/Cu/Mg, base=상용 T 조건)·초합금/Ti/refractory(base=용체화이나 시효효과 모호)는 미보정 → 잘못된 값 회피(보수적). 근거: Machining Data Handbook(어닐 vs 경화 rating)·Taylor 공구수명식(경도↑→허용속도↓).",
   "rating_mult": {
    "soft": 1,
    "hip": 0.96,
    "as-built": 0.92,
    "cold": 0.88,
    "case": 0.85,
    "aged": 0.82,
    "qt": 0.72
   },
   "cost_mult": {
    "soft": 1,
    "hip": 1.05,
    "as-built": 1.1,
    "cold": 1.15,
    "case": 1.2,
    "aged": 1.25,
    "qt": 1.4
   },
   "band_thresholds": {
    "easy": 68,
    "normal": 40,
    "hard": 20
   },
   "_hardness_note": "R226r-2 — 경화 클래스(qt/aged/cold) 내 조건별 경도 편차 반영(H900 vs H1150, Q+T 템퍼 등). rating_mult 에 factor=min(1, ref_hv/entry_hv) 를 곱해 **클래스 대표경도보다 단단한 entry만 추가 감산**(더 연하거나 경도 데이터가 부실한 entry 는 class base 유지 — 오값 회피). 단위 = HV(ranges.hardness). floor 로 하한.",
   "hardness_ref_hv": {
    "qt": 330,
    "aged": 360,
    "cold": 240
   },
   "hardness_floor": 0.42,
   "ferrous_hardening": [
    "fm-steel",
    "ss-303",
    "ss-416",
    "carbon-low",
    "carbon-medhigh",
    "crmo",
    "nicrmo",
    "case-hard",
    "bearing",
    "maraging",
    "tool-steel",
    "ss-ferritic",
    "ss-martensitic",
    "ss-austenitic",
    "ss-ph",
    "ss-duplex"
   ]
  }
 },
 "condition_notes": {
  "_note": "키 = 'mach프로파일|htc클래스'. 같은 합금이라도 조건(variation) entry 별로 다른 가공 노트 — 조건별 고유 stable_id 에 htc 가 스탬프되므로 조건마다 구분 표시된다.",
  "ni-super|aged": "Aging(시효)(STA/aged) 상태 — σy·경도 상승으로 가공 난도 수 배 상승 (718: Sol-T HRC 25-30 → STA HRC 38-44). 표준 시퀀스: Solution treatment(용체화) 상태 rough 가공 → Aging → CBN 연삭 마무리.",
  "ni-super|soft": "Solution treatment(용체화)(Sol-T) 상태 — 이 합금의 가공 적기. rough/semi-finish 를 이 상태에서 끝내고 Aging(시효) 후 최소 마무리만.",
  "ni-super-solidsol|aged": "Aging(시효) 상태 고용강화 Ni — 가공 난도 최상급. ceramic(SiAlON) 고속 또는 CBN.",
  "cobalt|aged": "Aging(시효)/경화 Co 합금 — CNC 절삭 사실상 불가 영역. 연삭(cBN wheel)·EDM 검토.",
  "crmo|qt": "Q+T 상태 (HRC 30+) — 공구수명 어닐 대비 ~1/10. 잔여 가공은 CBN/세라믹 또는 연삭. 신규 가공은 어닐재 구매 → 가공 → Q+T → 연삭 순서 권장.",
  "crmo|soft": "어닐/노멀라이즈 상태 — 이 강의 가공 적기. Q+T 예정이면 치수 여유(연삭 0.2-0.5 mm) 남기고 가공.",
  "nicrmo|qt": "Q+T 고강도 상태 (σy 800+ MPa) — coated carbide 저속, 또는 가공 순서 재검토 (어닐 가공 → HT).",
  "carbon-medhigh|qt": "Q+T 상태 중·고탄소강 — 경도에 따라 공구수명 급감. HRC 35+ 면 hard turning(CBN) 영역.",
  "bearing|qt": "Quenching(담금질) 베어링강 (HRC 58-64) — 절삭 불가, 연삭·hard turning(CBN) 전용.",
  "tool-steel|qt": "경화 공구강 (HRC 50-65) — 연삭·EDM·hard milling(고경도 coated carbide) 전용. 일반 절삭은 어닐 상태에서.",
  "ss-ph|aged": "Aging(시효)(H900 등) 상태 — Solution treatment(용체화)(Condition A) 대비 난도 상승. 관례: A 상태 가공 → Aging(475°C, 치수변화 ~-0.05%) → 필요 시 마무리.",
  "ss-ph|soft": "Solution treatment(용체화)(Condition A) 상태 — PH 강의 가공 적기. Aging(시효) 수축(~0.05%) 감안한 치수 보정.",
  "maraging|aged": "Aging(시효) 상태 maraging (HRC 50+) — 마무리 연삭 전용. rough 는 Solution treatment(용체화) 상태에서.",
  "maraging|soft": "Solution treatment(용체화) 상태 — 저탄소 마르텐사이트라 HRC 30 수준, 가공성 양호. Aging(시효) 수축(~0.06-0.10%) 반영.",
  "ss-austenitic|cold": "가공경화(strain-hardened) 상태 — 표면 경도 상승, rubbing 시 급속 경화. 깊은 절입 유지.",
  "ti-alloy|aged": "STA 상태 Ti — annealed 대비 강도↑·가공성↓. 절삭 파라미터 하향.",
  "al-6xxx|aged": "T6 상태 — Al 가공 적기 (연질 O 상태보다 chip 처리 오히려 양호).",
  "al-7xxx|aged": "T6/T7 상태 — 가공 양호. 두꺼운 판 잔류응력 해제(T7x51) 재질이 정밀가공 시 휨 적음.",
  "al-2xxx|aged": "T3/T6/T8 상태 — 가공 양호. 박벽 정밀부품은 응력해제(T x51) 계열 권장.",
  "magnesium|aged": "T5/T6 Mg — 가공성 최상 유지. 발화 안전 절차는 조건 무관 필수.",
  "cu-crzr|aged": "Aging(시효) 상태 CuCrZr — 이 상태가 가공 적기 (순동형 gummy 거동 감소).",
  "becu|aged": "Aging(시효)(AT/HT) BeCu (HRC 35-40) — 가공은 A(Solution treatment, 용체화) 상태에서, Aging 후 경연삭. Be 안전 절차 필수.",
  "ni-super|as-built": "AM as-built — 잔류응력 大. 응력해제/HIP 후 가공 권장 (왜곡 방지).",
  "ti-alloy|as-built": "AM as-built Ti — 잔류응력·표면 α-case 유의. 응력해제 후 가공, 지지구조 제거 시 발열 주의.",
  "al-cast-am|as-built": "AM as-built AlSi — 응력해제(300°C) 후 가공 권장. Si 상 공구 마모는 조건 무관.",
  "ss-austenitic|soft": "Annealing(어닐링) 상태 — 오스테나이트계에서 가장 끈적한 조건. 날이 스치기만 해도 그 자리가 가공경화되어 다음 날이 더 안 든다. 얕게 여러 번이 아니라 **깊게 한 번**, 이송을 멈추지 말 것. 날이 무뎌지면 즉시 교체(마모된 날 = rubbing = 경화).",
  "carbon-low|soft": "Annealing(어닐링) 상태 — 저탄소강은 무를수록 절삭성이 **나빠진다**. 칩이 끊기지 않고 구성인선(BUE)이 붙어 치수·조도가 흔들린다. 같은 강종이면 냉간인발·Normalizing(노멀라이징) 재를 사는 편이 낫다. 불가피하면 고속·예리한 날·유성 절삭유.",
  "carbon-low|qt": "냉간가공·조질 상태 — 어닐재보다 **절삭성이 오히려 좋다**(칩이 짧게 끊긴다). 저탄소강에서는 이 조건이 가공 적기.",
  "carbon-medhigh|soft": "Annealing(어닐링) 상태 — 중·고탄소강은 구상화 Annealing 재가 절삭성 최적(층상 펄라이트보다 구상 세멘타이트가 날에 덜 공격적). 전체 Annealing 재라면 HB 180-220 구간을 확인할 것.",
  "ti-alloy|soft": "Annealing(어닐링) 상태 — Ti 는 열전도가 강의 1/6 이라 절삭열이 칩으로 안 빠지고 날에 남는다. **저속·고이송**(속도를 올리면 날이 탄다) + 대량 절삭유 직분사. 탄성계수가 강의 절반이라 스프링백이 커 얇은 벽은 떨림 주의.",
  "ti-alloy|qt": "냉간가공 상태 — 가공경화로 절삭력이 오르지만 칩 처리는 Annealing(어닐링) 재보다 낫다. 저속·고이송 원칙은 동일.",
  "ti-cp|soft": "Annealing(어닐링) 상태 — CP Ti 는 Ti 계열 중 가장 연해서 날에 눌러붙는 소착(galling)이 주된 문제. 예리한 양각 날·높은 이송으로 문지르지 말 것. 산소 함량이 낮은 Grade 1·2 일수록 심하다.",
  "ti-cp|qt": "냉간가공 상태 — 경도가 올라 소착이 줄어 CP Ti 중에서는 가공하기 쉬운 조건.",
  "ss-martensitic|soft": "Annealing(어닐링) 상태 — 마르텐사이트계 스테인리스의 **가공 적기**. 이 상태에서 형상을 다 만들고 Quenching(담금질)+Tempering(뜨임)은 마지막에. 경화 후에는 연삭 외에 방법이 없다.",
  "ss-martensitic|qt": "Quenching(담금질)+Tempering(뜨임) 상태 — HRC 45 이상이면 절삭이 아니라 연삭 영역. 경질 선삭이 필요하면 CBN. 신규 가공은 어닐재 → 가공 → 열처리 → 연삭 순서.",
  "ss-416|qt": "Quenching(담금질)+Tempering(뜨임) 상태 416 — 황(S) 개재물이 칩을 끊어 경화 후에도 절삭할 수 있는 드문 스테인리스다(Carpenter: HRC 34 급에서도 상용 절삭 가능). 그보다 단단한 저온 뜨임재는 일반 마르텐사이트계처럼 어닐재 가공 → 열처리 순서가 안전하다.",
  "ss-ferritic|soft": "Annealing(어닐링) 상태 — 오스테나이트계보다 가공경화가 훨씬 덜해 절삭성이 좋은 편(430 이 304 보다 쉽다). 다만 연성이 커 칩이 길게 흐르므로 칩 브레이커 필요.",
  "ss-austenitic|qt": "냉간가공 상태 — 표면이 이미 경화돼 절삭력은 크지만, 칩이 끊겨 Annealing(어닐링) 재보다 다루기 쉽다. 절입 깊이를 경화층보다 깊게 잡을 것.",
  "ni-super-solidsol|soft": "Solution treatment(용체화) 상태 — 고용강화 Ni 은 경도가 낮은데도 가공이 어렵다(가공경화율이 높고 열전도가 낮다). 낮은 절삭속도·큰 절입·강성 높은 셋업. 날이 스치는 순간 표면이 굳는다.",
  "tool-steel|soft": "Annealing(어닐링) 상태(납품 상태) — 공구강 가공은 반드시 여기서 끝낸다. 무르지만 탄화물이 이미 박혀 있어 날 마모는 경도에서 예상하는 것보다 빠르다(특히 D2·M 계 등 V·Cr 탄화물 다량).",
  "brass|soft": "Annealing(어닐링) 상태 — 쾌삭 황동(C36000)은 절삭성 지수의 기준(100)이지만, 납 없는 α 황동은 무르고 끈적해 칩이 길게 감긴다. 무연 등급이면 쾌삭 황동 기준의 절삭 조건을 그대로 쓰지 말 것.",
  "cu-pure|soft": "Annealing(어닐링) 상태 — 순동은 연성이 극단적이라 칩이 거의 끊기지 않고 날에 눌러붙는다. 예리한 다이아몬드·초경 양각 날 + 고속 + 큰 경사각. 무산소동은 특히 심하다.",
  "al-soft|soft": "Annealing(어닐링, O 조질) 상태 — 순Al·3xxx 는 알루미늄 중 가장 끈적하다. 구성인선이 표면을 망치므로 고속·연마된 날면(폴리시드)·큰 경사각 + 절삭유. 같은 합금이면 H 조질 재가 가공하기 훨씬 낫다.",
  "al-soft|qt": "냉간가공(H 조질) 상태 — 어닐재보다 칩이 잘 끊겨 **비열처리 Al 의 가공 적기**.",
  "al-5xxx|soft": "Annealing(어닐링, O 조질) 상태 — Mg 가 많을수록 끈적함이 심해진다(5083·5086 이 5052 보다 어렵다). 구성인선 억제가 관건 — 고속·대경사각·충분한 절삭유.",
  "al-2xxx|soft": "Annealing(어닐링, O 조질) 상태 — 2xxx 는 T 조질에서 가공하는 것이 정석이다. O 조질은 끈적해 조도가 나오지 않으므로, 가능하면 T3·T4 재를 쓰거나 가공 전 Solution treatment(용체화)+자연시효를 거칠 것.",
  "al-6xxx|soft": "Annealing(어닐링, O 조질) 상태 — 6xxx 도 T6 가 가공 적기다. O 조질은 구성인선과 버(burr)가 심하므로 마무리 치수는 T 조질에서 잡는다.",
  "al-cast-am|soft": "Annealing(어닐링)·Stress relief(응력제거) 상태 — AlSi 주조·AM 재는 Si 입자가 연마재처럼 작용해 날 마모가 빠르다(Si 12% 이상은 PCD 권장). 조건보다 **Si 함량**이 공구 선택을 지배한다.",
  "cobalt|soft": "Annealing(어닐링) 상태 — Co 기 합금은 가공경화율이 Ni 기보다도 높다. 낮은 속도·큰 절입·중단 없는 이송이 원칙이고, 중단하면 그 자리가 굳어 다음 패스에서 날이 깨진다.",
  "case-hard|soft": "Normalizing(노멀라이징)·Annealing(어닐링) 상태 — Carburizing(침탄)강의 가공 적기. 기어 절삭·구멍 가공을 전부 끝낸 뒤 Carburizing(침탄)으로 보낸다. Carburizing(침탄) 후에는 연삭만 가능하다.",
  "case-hard|case": "Carburizing(침탄) 상태 — 표면 HRC 58-62, 심부는 연질. **표면층은 연삭 전용**이고, 절삭이 필요한 면은 Carburizing(침탄) 방지 도료·구리 도금으로 미리 막아 둔다.",
  "moly|soft": "Annealing(어닐링) 상태 — Mo 는 재결정 후 연성-취성 천이온도가 상온 위라 절삭 중 미세 균열·칩핑이 생기기 쉽다. 예리한 날·낮은 절입·진동 없는 셋업. 절삭 부위 온도가 재결정 온도에 닿지 않게.",
  "refractory|soft": "Annealing(어닐링) 상태 — 내화금속은 열전도가 좋아 절삭열이 소재로 퍼지지만(Ti 와 반대) 가공경화와 칩핑이 문제. W·Mo 는 취성 파괴, Ta·Nb 는 반대로 극심한 소착이므로 같은 조건을 쓰지 말 것.",
  "ni-super|qt": "냉간가공 상태 — 석출강화 Ni 합금이 냉간가공까지 더해진 조건. 절삭력·공구 마모가 최대이며, 가공이 필요하면 Solution treatment(용체화)로 되돌린 뒤 하는 편이 총 비용에서 유리하다.",
  "al-cast-am|aged": "T6 상태 — AlSi 주조·AM 재의 가공 적기(연질 상태보다 칩 처리 양호). 다만 Si 입자 마모는 조건과 무관하게 남으므로 공구는 Si 함량 기준으로 고른다.",
  "ss-austenitic|aged": "Solution treatment(용체화)+Aging(시효) 상태 — A-286 등 석출강화 Fe-Ni-Cr. 경도가 올라 가공은 어려워지지만 가공경화 민감도는 어닐 상태보다 낮다. 거친 가공은 Solution treatment(용체화) 상태에서, 마무리만 Aging(시효) 후에.",
  "al-soft|cold": "냉간가공(H 조질) 상태 — Annealing(어닐링, O)재보다 칩이 잘 끊겨 비열처리 Al(1xxx·3xxx)의 가공 적기. H14→H18 로 갈수록 버(burr)가 줄고 조도가 좋아진다.",
  "carbon-low|cold": "냉간인발 상태 저탄소강 — Annealing(어닐링)재보다 칩이 짧게 끊겨 **절삭성이 오히려 좋다**. 저탄소강은 이 조건이 가공 적기(1018 냉간인발이 표준 절삭 시험재).",
  "zirconium|soft": "Annealing(어닐링)·SRA 상태 Zr — Ti 와 같은 계열의 난삭: 열전도가 낮고 소착이 심하며 미세 칩이 발화한다. 저속·고이송·예리한 날 + 대량 절삭유, 칩·분진은 물에 담가 보관(Ti·Mg 와 같은 발화 안전 절차).",
  "carbon-medhigh|cold": "냉간인발·냉간가공 상태 중·고탄소강 — 펄라이트가 이미 가공경화돼 절삭력은 크지만 칩은 짧게 끊긴다. 음악선(A228) 같은 고인발재는 스프링백·진동이 문제라 강성 셋업·짧은 오버행.",
  "case-hard|qt": "직접 Quenching(담금질)+Tempering(뜨임)(심부 조질) 상태의 Carburizing(침탄)강 — Carburizing 전 심부 경도(HRC 30-40)로 절삭한다. 최종 Carburizing 후엔 연삭만 가능하므로 치수·구멍은 이 단계에서 끝낸다.",
  "cu-pure|cold": "냉간가공(H 조질) 순동 — Annealing(어닐링)재의 눌러붙음이 크게 줄어 순동 중에선 가공 적기. 여전히 예리한 양각 날·고속·큰 경사각이 필요하고, 전기부품용 무산소동은 절삭유 잔류를 피한다.",
  "brass|cold": "냉간가공(H 조질) 황동 — 경도 상승으로 칩이 잘 끊겨 무연 α 황동의 끈적함이 줄어든다. 단 냉간가공재를 그대로 가공하면 잔류응력으로 변형·응력부식이 나므로 절삭 전 저온 Stress relief(응력제거, 250-300°C) 검토.",
  "tungsten|soft": "Stress relief(응력제거)·Annealing(어닐링) 상태 W — 연성-취성 천이온도가 상온 위라 절삭 중 칩핑·균열이 난다. 예열(200-400°C) 가공·낮은 절입·예리한 초경/다이아몬드 날·진동 없는 셋업. 분말야금 W 는 기공 때문에 날이 더 빨리 마모된다.",
  "tungsten|cold": "냉간가공 W·Ta-W — 가공경화 상태라 W 는 취성 칩핑이 더 심하고(예열 권장), Ta-2.5W 는 반대로 소착·긴 칩이 문제. 같은 내화금속이라도 절삭 조건을 나눠 잡을 것.",
  "ta-nb|soft": "Annealing(어닐링) 상태 Ta·Nb — 극단적으로 연하고 소착이 심해 날에 달라붙고 긴 칩이 감긴다. 예리한 양각 날·큰 경사각·염소계 절삭유(가공 후 세척), 고속 회피. 미세 칩 발화 주의.",
  "moly|cold": "냉간가공 Mo — 가공경화로 강도는 오르지만 취성 칩핑은 그대로다. 재결정 온도(약 1100°C) 이하 예열 가공·낮은 절입, 진동 없는 셋업.",
  "ss-austenitic|as-built": "AM as-built 오스테나이트계 — 미세 셀 조직으로 σy 가 Annealing(어닐링) 판재의 약 2배, 잔류응력이 크다. Stress relief(응력제거, 550-650°C) 후 가공이 원칙이며, 가공경화 민감도는 어닐재와 같아 깊은 절입·중단 없는 이송.",
  "ss-ph|as-built": "AM as-built PH 스테인리스 — 급속응고로 마르텐사이트+잔류 오스테나이트가 섞여 경도가 들쭉날쭉하다. Solution treatment(용체화, Condition A 상당) 또는 Stress relief(응력제거) 후 가공하고, Aging(시효, H900 등)은 마지막에.",
  "ss-duplex|as-built": "AM as-built 듀플렉스 — 급속응고로 페라이트 과다(90%+)·질화물 석출 상태라 조성만 듀플렉스지 조직은 아니다. Solution treatment(용체화, 1050-1100°C WQ)로 오스테나이트를 회복한 뒤 가공·사용.",
  "ss-duplex|soft": "Solution treatment(용체화) 상태 (수퍼)듀플렉스 — 페라이트+오스테나이트 2상이라 304 보다 절삭력이 크고 가공경화도 심하다. 저속·대절입·강성 셋업, 날 교체 주기를 오스테나이트계보다 짧게.",
  "ss-ferritic|qt": "냉간가공 페라이트계 — Annealing(어닐링)재보다 칩이 잘 끊겨 가공은 쉬워지지만 성형성은 잃는다. 잔류응력 변형이 걱정되면 절삭 전 저온 Stress relief(응력제거).",
  "ss-303|soft": "Annealing(어닐링) 상태 303 — S 개재물이 칩을 끊어 오스테나이트계 중 절삭성 기준재(304 의 1.5배 급). 조건 변화가 거의 없는 합금이지만 가공경화는 여전하므로 깊은 절입 원칙은 같다.",
  "cu-crzr|as-built": "AM as-built 석출경화 Cu(CuCrZr·CuNi2SiCr·GRCop) — 과포화 고용 상태라 순동처럼 끈적하다. Aging(시효) 후 가공하면 경도·전도도가 올라 칩 처리가 훨씬 낫다(cu-crzr|aged 참조).",
  "cu-crzr|soft": "Solution treatment(용체화) 상태 석출경화 Cu — 순동에 가까운 끈적함. 가공은 Aging(시효) 후가 정석(cu-crzr|aged).",
  "cu-pure|as-built": "AM as-built 순동 — Annealing(어닐링) 순동과 같은 극단적 연성. 예리한 다이아몬드/초경 양각 날·고속·큰 경사각, 지지구조 제거 시 눌림 주의.",
  "cuni|soft": "Annealing(어닐링)·Stress relief(응력제거) 상태 Cu-Ni — Ni 가 많을수록(70/30) 가공경화가 커져 스테인리스에 가까운 거동. 예리한 날·중단 없는 이송, 양은(C75200)은 Zn 덕에 칩이 다소 잘 끊긴다.",
  "cuni|cold": "냉간가공(H 조질) Cu-Ni·양은 — 경도가 올라 칩 처리가 Annealing(어닐링)재보다 낫다. 스프링 부품은 절삭 후 저온 Stress relief(응력제거)로 탄성 회복.",
  "cuni|as-built": "AM as-built CuNi30 — 고용체라 Aging(시효) 개념이 없고 Annealing(어닐링)재와 같은 가공경화 거동. Stress relief(응력제거) 후 가공, 중단 없는 이송.",
  "bronze-wrought|soft": "Annealing(어닐링) 상태 인청동 — α 고용체라 끈적하고 칩이 길다. 칩 브레이커·큰 경사각, 가능하면 H 조질재를 쓴다.",
  "bronze-wrought|cold": "냉간가공(H 조질) 인청동 — 스프링·커넥터용 표준 상태이자 가공 적기(칩 단절). 절삭 후 스프링 특성용 저온 Stress relief(응력제거) 관행.",
  "becu|soft": "Solution treatment(용체화, A 조질) 상태 BeCu — 가공 적기(HRB 60 급). 형상은 여기서 끝내고 Aging(시효, AT/HT)은 마지막에. 순 Be 는 별개 — 분진 독성으로 밀폐·집진 설비 없이는 절삭 금지.",
  "becu|qt": "냉간가공(H 조질: TF00/TH04 등) BeCu — 가공경화로 경도 상승, 소착은 줄어든다. 분진 Be 안전 절차는 조건 무관 필수. Aging(시효) 예정이면 수축(~0.2%) 반영.",
  "fm-steel|soft": "Normalizing(노멀라이징)·Annealing(어닐링) 납품 상태 쾌삭강/쾌삭 Cu(1144·C36000·C14500) — S·Pb·Te 개재물이 칩을 끊어 주므로 조건과 무관하게 절삭성 기준재. 1144 Stressproof 는 냉간인발+Stress relief(응력제거) 상태가 정품이며 그 상태가 가공 적기.",
  "fm-steel|qt": "Quenching(담금질)+Tempering(뜨임) 상태 1144 Stressproof — HRC 25-35 로 절삭성은 떨어지지만 S 개재물 덕에 같은 경도의 4140 보다 낫다. coated carbide 중속.",
  "nicrmo|soft": "Annealing(어닐링)·Normalizing(노멀라이징) 상태 Ni-Cr-Mo 강(4340·D6AC·HP 9-4-30) — 이 강의 가공 적기(HB 200-250). Quenching(담금질)+Tempering(뜨임) 예정이면 연삭 여유 0.2-0.5 mm.",
  "nicrmo|aged": "Solution treatment(용체화)+Aging(시효, 468-482°C) 상태 AerMet 100 급 — HRC 53-54 로 hard turning(CBN)·연삭 영역. rough 는 Annealing(어닐링)/Normalizing(노멀라이징) 상태에서 끝내고 Aging 후 연삭.",
  "crmo|case": "Carburizing(침탄)·Nitriding(질화) 표면경화 상태 Cr-Mo 강 — 표면 HRC 58-62(Carburizing)/HV 900+(Nitriding)은 연삭 전용. Nitriding 층(0.3-0.6 mm)은 얇아 연삭 여유를 남기지 말고 Nitriding 전 최종 치수로.",
  "phs|qt": "핫스탬핑(Austenitizing(오스테나이트화) + 다이 Quenching(담금질)) 22MnB5 — 완전 마르텐사이트 HV 450-500(σ 1500 MPa 급). 절삭·전단이 아니라 레이저 트리밍·피어싱이 관행이며, 절삭이 필요하면 CBN.",
  "ahss|soft": "As-rolled AHSS(DP·TWIP) — 판재 성형 전용 강재로 절삭 대상이 아니다. TWIP 은 가공경화율이 극단적이라 절삭 시 오스테나이트계 스테인리스보다 어렵다.",
  "hadfield|qt": "Hadfield Mn강(수인화 = Solution treatment(용체화)+수냉) — 절삭 시 표면이 즉시 HB 500+ 로 경화돼 \"가공 불가\"로 통한다. 연삭·EDM·플라즈마 절단이 관행, 절삭이 필요하면 초경 저속 대절입 한 번에.",
  "cast-iron-ductile|qt": "Quenching(담금질)+Tempering(뜨임)·Austempering(오스템퍼링) 상태 구상흑연주철(100-70-03·ADI) — ADI 는 HB 280-400 에 가공 중 변태경화(잔류 오스테나이트→마르텐사이트)가 일어나 절삭이 급격히 어려워진다. 가능하면 Austempering 전 가공, 후에는 CBN·세라믹.",
  "ni-super|hip": "HIP 상태 주조/AM γ′ Ni 초합금 — 기공은 닫혔지만 경도는 Aging(시효)재 급(HRC 35-45). ceramic(SiAlON)·CBN 고속 또는 저속 초경 대절입, 중단 없는 이송(가공경화).",
  "ni-super-solidsol|as-built": "AM as-built 고용강화 Ni(Hastelloy X·Haynes 282 등) — 잔류응력이 크고 가공경화율이 높다. Stress relief(응력제거) 또는 Solution treatment(용체화) 후 가공, 저속·대절입·강성 셋업.",
  "cobalt|cold": "냉간가공 Co 합금(CoCrMo F1537·MP35N 35% CW) — 이미 가공경화된 상태라 σy 1000-1400 MPa. 절삭은 초경 저속 대절입, 정밀 부품은 연삭·EDM 이 현실적. 냉간가공재를 다시 Annealing(어닐링)하면 강도 이점이 사라진다.",
  "cobalt|as-built": "AM as-built CoCrMo — 급속응고 셀 조직으로 σy 가 주조재의 1.5배, 잔류응력 大. Stress relief(응력제거)/HIP 후 가공, Co 기 특유의 가공경화 때문에 중단 없는 이송.",
  "cobalt|hip": "HIP 상태 AM CoCrMo — 기공 폐쇄·잔류응력 제거로 가공 왜곡이 적고 절삭성은 주조 Annealing(어닐링)재와 같게 본다(여전히 난삭). 저속·대절입·초경/세라믹.",
  "ti-alloy|hip": "HIP 상태 AM Ti 합금 — 기공 폐쇄·잔류응력 제거로 가공 왜곡이 적다. 절삭성은 Annealing(어닐링) 조건과 같게 보되(저속·고이송·대량 절삭유), α-case 가 있으면 첫 패스에서 걷어 낸다.",
  "ti-cp|hip": "HIP 상태 AM CP-Ti — 잔류응력이 없어 얇은 벽 변형이 적다. 절삭은 CP-Ti Annealing(어닐링)재와 같이 소착 관리(예리한 양각 날·높은 이송)가 핵심.",
  "ti-cp|as-built": "AM as-built CP-Ti — 잔류응력·표면 α-case 유의. Stress relief(응력제거, 480-600°C 진공) 후 가공하고, 소착은 Annealing(어닐링)재와 같이 관리.",
  "tool-steel|as-built": "AM as-built 공구강(H13 등) — 급냉 마르텐사이트로 이미 HRC 50 안팎, 잔류응력 최대. Tempering(뜨임)/Stress relief(응력제거) 후 hard milling·연삭, 절대 as-built 로 절삭하지 말 것(균열).",
  "tool-steel|aged": "프리하든(pre-hardened, HRC 38-42) 상태 금형강(NAK80·P20 급) — 이 경도로 절삭하도록 설계된 강. coated carbide 고속가공이 표준이고 추가 Quenching(담금질)+Tempering(뜨임) 없이 연마·방전으로 마무리.",
  "maraging|as-built": "AM as-built maraging — 저탄소 마르텐사이트 HRC 30-35 로 가공 양호(가공 적기). Aging(시효) 후에는 HRC 50+ 라 연삭만.",
  "case-hard|as-built": "AM as-built Carburizing(침탄)강(20MnCr5) — 급냉 베이나이트/마르텐사이트 혼합 조직. Normalizing(노멀라이징)/Annealing(어닐링) 후 가공 → 표면경화 순서는 wrought 와 같다.",
  "crmo|as-built": "AM as-built Cr-Mo 강(42CrMo4) — 급냉으로 HRC 35-45 마르텐사이트, 잔류응력 大. Annealing(어닐링) 또는 Quenching(담금질)+Tempering(뜨임) 재처리 후 가공.",
  "refractory|as-built": "AM as-built 내화금속(C-103) — 잔류응력에 더해 산소·질소 오염(취화) 가능성. 진공 Stress relief(응력제거) 후 가공, 소착 관리는 Ta·Nb 어닐재와 같다.",
  "ni-fe-lowexp|soft": "Annealing(어닐링) 상태 Invar — 오스테나이트계 스테인리스와 같은 끈적함·가공경화. 정밀 부품은 절삭 후 저온 Stress relief(응력제거, 315°C 급)로 치수 안정화하는 것이 관행.",
  "ni-fe-lowexp|as-built": "AM as-built Invar — 잔류응력 大 + Annealing(어닐링)재와 같은 끈적함. Stress relief(응력제거) 후 가공, 저팽창 특성은 조건 무관.",
  "al-2xxx|as-built": "AM as-built Al-Cu(A205/Al2139) — 과포화 상태라 끈적하다. Solution treatment(용체화)+Aging(시효, T4/T7) 후 가공이 정석.",
  "al-2xxx|cold": "냉간가공(H 조질) 2xxx — 드문 조건. T 조질보다 끈적하고 응력부식에 취약하므로 정밀 가공은 T3/T4 재로 바꾸는 편이 낫다.",
  "al-5xxx|qt": "냉간가공(H32/H321 등) 5xxx — Annealing(어닐링, O)재보다 칩이 잘 끊겨 가공 적기. 고Mg(5083·5182)는 여전히 구성인선 억제(고속·대경사각·절삭유)가 관건.",
  "al-6xxx|as-built": "AM as-built Al MMC(A20X/A6061-RAM2) — 세라믹 입자가 연마재처럼 작용해 초경 마모가 극심, PCD 권장. Solution treatment(용체화)+Aging(시효, T6) 후 가공.",
  "al-7xxx|soft": "Annealing(어닐링, O 조질) 7075 — 끈적하고 버가 심하다. 7xxx 도 T6/T73 이 가공 적기이므로 O 조질은 성형 전용으로 두고 마무리 치수는 T 조질에서.",
  "al-fm|aged": "T6/T8 상태 쾌삭 Al(2011·6262) — Pb·Bi·Sn 개재물이 칩을 끊어 Al 중 절삭성 최상. 이 조건이 가공 적기이며 고속·건식에 가깝게도 가능.",
  "al-cast-am|cold": "T3(Solution treatment(용체화)+냉간가공+자연시효) Al-Li 8090 — 가공 양호하나 Li 때문에 칩·분진 반응성이 있어 습식 절삭·칩 즉시 처리. 이방성(압연 방향)이 커 박판 가공 변형 주의.",
  "magnesium|soft": "As-fabricated·Annealing(어닐링) Mg(AZ80·ZE63) — 조건과 무관하게 금속 중 절삭성 최상이나 미세 칩 발화 위험은 동일. 건식·고속·큰 여유각, 칩은 즉시 제거(물 금지 — Class D 소화제).",
  "magnesium|qt": "주조 상태(F) AZ91D — 다이캐스트 Mg 는 절삭성 최상급이지만 표면 칠층·기공이 날에 충격을 준다. 첫 패스 절입을 칠층보다 깊게, 발화 안전 절차는 동일.",
  "electrical-steel|soft": "방향성 전기강판 — 절삭이 아니라 전단·레이저·와이어 EDM 으로 적층 형상을 만드는 재료. 절단부 가공경화가 철손을 키우므로 Stress relief(응력제거) Annealing(어닐링, 780-820°C)이 관행.",
  "crmo|aged": "'Aged / solution-treated' 라벨의 Cr-Mo 저합금강(5130 등) — 이 강은 Aging(시효) 강화 합금이 아니다. 라벨은 generic 자료의 합성 조건명이고 값은 Annealing(어닐링)/Normalizing(노멀라이징) 급이므로 가공 조건은 crmo|soft(어닐재)로 본다. 실제 강화는 Quenching(담금질)+Tempering(뜨임).",
  "ss-martensitic|aged": "'Aged / solution-treated' 라벨의 마르텐사이트계(440C) — Aging(시효) 합금이 아니라 Quenching(담금질)+Tempering(뜨임) 경화강이다(라벨은 generic 합성 조건명, 값 σy 1900 급은 경화재 datasheet). 가공은 ss-martensitic|qt 와 같다: HRC 55+ 라 연삭·hard turning(CBN) 전용, 형상은 Annealing(어닐링) 상태에서.",
  "be-pure|soft": "순 베릴륨(열간 등압 성형·압연 소재) — 열처리로 조질을 바꾸는 재료가 아니라 조건 보정 없음. 절삭 손상층(표면 쌍정, 피로 −)은 0.05~0.1 mm 화학 에칭·전해연마로 제거하는 것이 표준(Materion Beryllium Metal 가공 안내). 분진 관리는 OSHA 1910.1024."
 },
 "weld_condition_notes": {
  "_note": "R226r — 용접성 *rating*(Schaeffler/CE_IIW/CET/Pcm)은 조성 기반이라 조건(HT) 무관(=올바름). 다만 열처리 상태는 용접 열영향부(HAZ)에서 강도 손실을 유발 → 조건(htc)별 HAZ 주의 노트. 키=htc 클래스(m.profiles.htc, stable_id 스탬프). soft/hip/as-built 는 노트 없음(연화 이슈 없음).",
  "aged": "이 조건은 시효경화(aged/PH) 상태 — 용접 열영향부(HAZ)에서 석출물 과시효·재고용으로 국부 연화. 강도 회복은 용접 후 재시효(필요 시 재용체화). 모재 강도 유지가 중요하면 용접부 위치·후열처리 설계 필요.",
  "qt": "이 조건은 조질(Q&T) 상태 — HAZ 에서 Tempering(뜨임) 연화 또는 재경화(저온균열) 양면. 경화성 강은 예열·후열(PWHT)로 균열 방지 + 연화 구간 강도 손실 감안.",
  "cold": "이 조건은 냉간가공 경화 상태 — HAZ 재결정으로 국부 강도 상실 (비가역: 조립 후 재냉간가공 불가). 강도 의존 부위는 용접 회피 또는 어닐재로 설계.",
  "case": "이 조건은 표면경화(Carburizing(침탄)/Nitriding(질화)) 상태 — 용접열이 경화층을 손상. 용접은 표면경화 전 또는 경화층 밖에서 수행."
 },
 "weld_models": {
  "ce": "탄소당량(CE_IIW·CET·Pcm) 기반 냉간균열 감수성 평가 — C-Mn/저합금강 전용 (AWS D1.1 적용범위).",
  "schaeffler": "Schaeffler/DeLong 상 예측 — 스테인리스 용접부 조직(A/F/M) 및 δ-ferrite 추정.",
  "none": "탄소당량 공식 부적용 계열 (비철·고합금 등) — weldability 등급 필드만 표시."
 }
}
