Repository: slmhlight/GRANTA

# AM Materials Explorer

ANSYS Granta-style **additive-manufacturing (AM) materials database** — an interactive
web app for exploring metal & polymer materials through dynamic Ashby charts, advanced
filtering, **range-based property data**, and **cited manufacturer datasheets**.

> 적층제조(AM) 소재 데이터베이스 탐색기. 대화형 Ashby 차트, 고급 필터링, **물성 range 데이터**,
> **데이터시트 출처 추적**을 제공합니다.

## Features
- **Range-based properties** — every property is a `min · typical · max` aggregated from real data points (heat treatments × build direction × vendors), shown as smooth property envelopes on the Ashby chart and min–max sub-lines in the detail panel.

File: data/r173-name-overrides.json
{
  "_note": "R173 — 4건의 표기 중복 정리. base name 통일 (정보 손실 없음, 검색 일관성 향상). build-materials.mjs 의 후처리에서 entry name override.",
  "overrides": [
    {
      "from": "Ti6Al4V (Gr5, Gr23) — As-built",
      "to":   "Ti-6Al-4V (Gr5/Gr23, AM curated) — As-built",
      "reason": "Hyphen 통일 — AISI/handbook 표기는 'Ti-6Al-4V'. AM curated 임을 명시하여 generic CSV 와 구분."
    },
    {
      "from": "Ti6Al4V (Gr5, Gr23) — Annealed",
      "to":   "Ti-6Al-4V (Gr5/Gr23, AM curated) — Annealed",
      "reason": "동일."
    },
    {
      "from": "Ti6Al4V (Gr5, Gr23) — HIP",
      "to":   "Ti-6Al-4V (Gr5/Gr23, AM curated) — HIP",
      "reason": "동일."
    },
    {
      "from": "Ti6Al4V (Gr5, Gr23) — Stress-relieved",
      "to":   "Ti-6Al-4V (Gr5/Gr23, AM curated) — Stress-relieved",
      "reason": "동일."
    },
    {
      "from": "Ti6Al4V (Gr5, Gr23) — Heat-Treated",
      "to":   "Ti-6Al-4V (Gr5/Gr23, AM curated) — Heat-Treated",
      "reason": "동일."
    },
    {
      "from": "Inconel 718 Tech Data (HighTempMetals.com verified) — STA (Solution treated 980°C + Aged 720°C + 620°C, AMS 5662)",
      "to":   "Inconel 718 (HighTempMetals AMS 5662) — STA (Solution 980°C + Aged 720°C/8h + 620°C/8h)",
      "reason": "Prefix 'Inconel 718 Tech Data' 가 다른 Inconel 718 entries 와 정렬 깨짐 — 'Inconel 718' base 로 통일."
    },
    {
      "from": "304L Stainless — Wrought, Annealed",
      "to":   "AISI 304L (Wrought, reference) — Annealed",
      "reason": "AISI 304L generic CSV entries 와 동일 alloy — base name 통일."
    },
    {
      "from": "Stainless Steel 316L — As-built",
      "to":   "316L Stainless Steel (AM curated) — As-built",
      "reason": "AM curated entry — base name '316L Stainless Steel' 로 통일 (search consistency)."
    },
    {
      "from": "Stainless Steel 316L — Annealed",
      "to":   "316L Stainless Steel (AM curated) — Annealed",
      "reason": "동일."
    },
    {
      "from": "Stainless Steel 316L — Stress-relieved",
      "to":   "316L Stainless Steel (AM curated) — Stress-relieved",
      "reason": "동일."
    },
    {
      "from": "Stainless Steel 316L — Annealed (1050°C WQ)",
      "to":   "316L Stainless Steel (Wrought, reference) — Annealed (1050°C WQ)",
      "reason": "Wrought reference — base name 통일."
    },
    {
      "from": "Stainless Steel 316L — Cold-worked (50% red.)",
      "to":   "316L Stainless Steel (Wrought, reference) — Cold-worked (50% red.)",
      "reason": "동일."
    },
    {
      "from": "Stainless Steel 316L — Solution treated (1100°C)",
      "to":   "316L Stainless Steel (Wrought, reference) — Solution treated (1100°C)",
      "reason": "동일."
    },
    {
      "from": "Stainless Steel 316L — Stress-relieved (450°C)",
      "to":   "316L Stainless Steel (Wrought, reference) — Stress-relieved (450°C)",
      "reason": "동일."
    },
    {
      "from": "SNCM439 (JIS Ni-Cr-Mo, AISI 4340 equiv.) — Annealed",
      "to":   "AISI 4340 / SNCM439 (JIS Ni-Cr-Mo) — Annealed",
      "reason": "KS/JIS 통합 — chemistry 동일 (Ni 1.6-2.0, Cr 0.6-1.0, Mo 0.15-0.30). base name 'AISI 4340 / SNCM439' 통일."
    },
    {
      "from": "SNCM439 (JIS Ni-Cr-Mo, AISI 4340 equiv.) — Q+T (550°C)",
      "to":   "AISI 4340 / SNCM439 (JIS Ni-Cr-Mo) — Q+T (550°C)",
      "reason": "동일."
    },
    {
      "from": "SNCM439 (JIS Ni-Cr-Mo, AISI 4340 equiv.) — Q+T (450°C)",
      "to":   "AISI 4340 / SNCM439 (JIS Ni-Cr-Mo) — Q+T (450°C)",
      "reason": "동일."
    },
    {
      "from": "SNCM439 (JIS Ni-Cr-Mo, AISI 4340 equiv.) — Q+T (200°C)",
      "to":   "AISI 4340 / SNCM439 (JIS Ni-Cr-Mo) — Q+T (200°C)",
      "reason": "동일."
    },
    {
      "from": "SCM430 (JIS Cr-Mo, AISI 4130 equiv.) — Annealed",
      "to":   "AISI 4130 / SCM430 (JIS Cr-Mo) — Annealed",
      "reason": "KS/JIS 통합 — chemistry 동일 (C 0.28-0.33, Cr 0.8-1.2, Mo 0.15-0.30). base name 통일."
    },
    {
      "from": "SCM430 (JIS Cr-Mo, AISI 4130 equiv.) — Normalized",
      "to":   "AISI 4130 / SCM430 (JIS Cr-Mo) — Normalized",
      "reason": "동일."
    },
    {
      "from": "SCM430 (JIS Cr-Mo, AISI 4130 equiv.) — Quenched + Tempered (550°C)",
      "to":   "AISI 4130 / SCM430 (JIS Cr-Mo) — Q+T (550°C)",
      "reason": "동일."
    },
    {
      "from": "STS304L (KS D 3705 / JIS G 4304, low-carbon austenitic stainless) — Annealed (1050°C WQ)",
      "to":   "AISI 304L / STS304L (KS D 3705, austenitic stainless ELC) — Annealed (1050°C WQ)",
      "reason": "KS 통합 — chemistry 100% 동일 (Cr 18-20, Ni 8-12, C ≤0.030). KS minimum 의 σy 215 / UTS 545 보존."
    },
    {
      "from": "STS304 ULC (Ultra-Low-Carbon austenitic stainless, C ≤ 0.015) — Annealed (1050°C WQ) + ULC refining",
      "to":   "AISI 304L / STS304 ULC (Ultra-Low-Carbon C≤0.015) — Annealed (1050°C WQ)",
      "reason": "KS 통합 — STS304 ULC 는 304L 의 ULC 변종 (C ≤ 0.015 vs 304L 의 ≤ 0.030). 통합 base name 으로 검색 일관성."
    },
    {
      "from": "STS316L (KS D 3705 / JIS G 4304, low-carbon Mo-bearing austenitic stainless) — Annealed (1050°C WQ)",
      "to":   "AISI 316L / STS316L (KS D 3705, austenitic stainless Mo-bearing ELC) — Annealed (1050°C WQ)",
      "reason": "KS 통합 — chemistry 100% 동일 (Cr 16-18, Ni 10-14, Mo 2-3, C ≤0.030). KS minimum 보존."
    }
  ]
}

File: data/r173-range-overrides.json
{
 "_note": "R173 Phase B — 발견된 명백한 데이터 오류 정정 (R173 검증 과정에서 handbook 과 비교 결과). build-materials.mjs 의 후처리에서 entry 이름 정확 매칭 시 ranges 의 typical/min/max 를 overrides 의 값으로 교체. 출처 = ASM Handbook + MMPDS-08.",
 "overrides": [
  {
   "name": "ZE63A — As-supplied (Wrought)",
   "ranges": {
    "density": {
     "typical": 1.87,
     "min": 1.84,
     "max": 1.87,
     "confidence": "handbook",
     "n": 1
    },
    "yield_strength": {
     "typical": 190,
     "min": 175,
     "max": 200,
     "confidence": "handbook",
     "n": 1
    },
    "uts": {
     "typical": 300,
     "min": 290,
     "max": 310,
     "confidence": "handbook",
     "n": 1
    },
    "elongation": {
     "typical": 10,
     "min": 7,
     "max": 12,
     "confidence": "handbook",
     "n": 1
    },
    "thermal_conductivity": {
     "typical": 109,
     "min": 105,
     "max": 122,
     "confidence": "handbook",
     "n": 1
    }
   },
   "reason": "R221b — CSV(M_000041~60)가 ZE63A As-Cast/Annealed/T1~T10 등 21개 가짜 HT variant를 합성 inflated UTS(369~447)·낮은 thermal_k(50)·낮은 El(~4.5)로 등록. 대표 entry가 T1 variant(UTS 393.6)를 들고 있어 신규 verified AZoM source(UTS 300)와 모순. 실제 ZE63A-T6: σy~190 / UTS~300 / El~10% / k~109 W/m·K / ρ1.87 (AZoM UNS M16630 + ASM Vol.2)로 정정.",
   "stableId": "MET-0477"
  },
  {
   "name": "AA 7075 — Annealed (Wrought)",
   "ranges": {
    "yield_strength": {
     "typical": 105,
     "min": 95,
     "max": 145,
     "confidence": "handbook",
     "n": 1
    },
    "uts": {
     "typical": 230,
     "min": 220,
     "max": 275,
     "confidence": "handbook",
     "n": 1
    },
    "elongation": {
     "typical": 17,
     "min": 16,
     "max": 19,
     "confidence": "handbook",
     "n": 1
    }
   },
   "reason": "R173 — handbook AA 7075-O temper σy 105 MPa / UTS 230 MPa / El 17%. 이전 값 σy 473 은 T6 (peak aged) condition mock — Annealed entry 라면 O temper 값이어야 함. (Aluminum Association 7075 datasheet)"
  },
  {
   "name": "AA 2024 — Annealed (Wrought)",
   "ranges": {
    "yield_strength": {
     "typical": 75,
     "min": 70,
     "max": 105,
     "confidence": "handbook",
     "n": 1
    },
    "uts": {
     "typical": 185,
     "min": 170,
     "max": 220,
     "confidence": "handbook",
     "n": 1
    },
    "elongation": {
     "typical": 20,
     "min": 18,
     "max": 22,
     "confidence": "handbook",
     "n": 1
    }
   },
   "reason": "R173 — handbook AA 2024-O temper σy 75 MPa / UTS 185 MPa / El 20%. 이전 값 σy 305 은 T3 condition mock. (MMPDS-08 Vol.1 Sec.3.7)"
  },
  {
   "name": "AA 5083 — Annealed (Wrought)",
   "ranges": {
    "yield_strength": {
     "typical": 145,
     "min": 125,
     "max": 165,
     "confidence": "handbook",
     "n": 1
    },
    "uts": {
     "typical": 290,
     "min": 270,
     "max": 305,
     "confidence": "handbook",
     "n": 1
    },
    "elongation": {
     "typical": 22,
     "min": 18,
     "max": 25,
     "confidence": "handbook",
     "n": 1
    }
   },
   "reason": "R173 — handbook AA 5083-O temper σy 145 / UTS 290 / El 22%. 이전 값 σy 214 은 H321 mock. (ASM Vol.2)"
  },
  {
   "name": "AISI 4340 — Annealed (Wrought)",
   "ranges": {
    "yield_strength": {
     "typical": 470,
     "min": 415,
     "max": 530,
     "confidence": "handbook",
     "n": 1
    },
    "uts": {
     "typical": 745,
     "min": 700,
     "max": 810,
     "confidence": "handbook",
     "n": 1
    },
    "elongation": {
     "typical": 22,
     "min": 20,
     "max": 28,
     "confidence": "handbook",
     "n": 1
    }
   },
   "reason": "R173 — handbook AISI 4340 annealed σy 470 / UTS 745 / El 22%. 이전 값 σy 968 / UTS 1408 은 Q+T condition mock. (MMPDS-08 + AMS 6415)"
  },
  {
   "name": "AA 5052 — Annealed (Wrought)",
   "ranges": {
    "yield_strength": {
     "typical": 90,
     "min": 65,
     "max": 110,
     "confidence": "handbook",
     "n": 1
    },
    "uts": {
     "typical": 195,
     "min": 170,
     "max": 215,
     "confidence": "handbook",
     "n": 1
    },
    "elongation": {
     "typical": 25,
     "min": 20,
     "max": 30,
     "confidence": "handbook",
     "n": 1
    }
   },
   "reason": "R173 — handbook AA 5052-O temper σy 90 / UTS 195 / El 25%. 이전 값 σy 181 은 H32 mock (R5xxx non-heat-treatable, only O & Hxx tempers exist)."
  },
  {
   "name": "AA 6061 — Annealed (Wrought)",
   "ranges": {
    "yield_strength": {
     "typical": 55,
     "min": 50,
     "max": 95,
     "confidence": "handbook",
     "n": 1
    },
    "uts": {
     "typical": 124,
     "min": 110,
     "max": 152,
     "confidence": "handbook",
     "n": 1
    },
    "elongation": {
     "typical": 25,
     "min": 22,
     "max": 30,
     "confidence": "handbook",
     "n": 1
    }
   },
   "reason": "R173 — handbook AA 6061-O temper σy 55 / UTS 124 / El 25%. 이전 값 σy 259 은 T6 mock — heat-treatable 의 잘못된 condition mapping. (MMPDS-08 Sec.3.6)"
  },
  {
   "_alloy_group_note": "Tmax (max_service_temp) 정정 — CSV 의 잘못된 값.",
   "name": "PA12 EOS PA 2200 — SLS Standard",
   "ranges": {
    "max_service_temp": {
     "typical": 80,
     "min": 75,
     "max": 100,
     "confidence": "handbook",
     "n": 1
    }
   },
   "reason": "R173 — EOS PA 2200 (Nylon 12) max continuous service temp 80°C (HDT 0.46 MPa 145°C, 1.8 MPa 75°C). 이전 Tmax 540 은 분명 오류 — Tg = 50°C, Tm = 178°C 인 polymer 가 540°C 사용 불가.",
   "stableId": "POL-0064"
  },
  {
   "name": "ULTEM 1010 (PEI)",
   "ranges": {
    "max_service_temp": {
     "typical": 200,
     "min": 180,
     "max": 215,
     "confidence": "handbook",
     "n": 1
    }
   },
   "reason": "R173 — SABIC ULTEM 1010 (PEI homopolymer) HDT 213°C, max continuous 200°C. 이전 Tmax 540 은 처리 melting T (~370°C) 도 넘는 명백한 오류.",
   "stableId": "POL-0033"
  },
  {
   "name": "ULTEM 1010 — Industrial Grade",
   "ranges": {
    "max_service_temp": {
     "typical": 200,
     "min": 180,
     "max": 215,
     "confidence": "handbook",
     "n": 1
    }
   },
   "reason": "R173 — 위와 동일 (ULTEM 1010 PEI homopolymer industrial grade).",
   "stableId": "POL-0032"
  },
  {
   "name": "AISI 1050 — Annealed (Wrought)",
   "ranges": {
    "max_service_temp": {
     "typical": 425,
     "min": 400,
     "max": 450,
     "confidence": "handbook",
     "n": 1
    }
   },
   "reason": "R173 — AISI 1050 medium-C steel max service ≈ 425°C (other 10xx entries 도 540 인 점 — 1050 의 200 은 데이터 입력 오류).",
   "stableId": "MET-0266"
  },
  {
   "name": "AISI 1050 — As-cast / forged (Wrought)",
   "ranges": {
    "max_service_temp": {
     "typical": 425,
     "min": 400,
     "max": 450,
     "confidence": "handbook",
     "n": 1
    }
   },
   "reason": "R173 — 위와 동일."
  },
  {
   "name": "AISI 1050 — Strain-hardened (Wrought)",
   "ranges": {
    "max_service_temp": {
     "typical": 425,
     "min": 400,
     "max": 450,
     "confidence": "handbook",
     "n": 1
    }
   },
   "reason": "R173 — 위와 동일.",
   "stableId": "MET-0270"
  },
  {
   "name": "AISI 1050 — As-supplied (Wrought)",
   "ranges": {
    "max_service_temp": {
     "typical": 425,
     "min": 400,
     "max": 450,
     "confidence": "handbook",
     "n": 1
    }
   },
   "reason": "R173 — 위와 동일."
  },
  {
   "name": "AISI 1050 — Quenched / tempered (Wrought)",
   "ranges": {
    "max_service_temp": {
     "typical": 425,
     "min": 400,
     "max": 450,
     "confidence": "handbook",
     "n": 1
    }
   },
   "reason": "R173 — 위와 동일.",
   "stableId": "MET-0269"
  },
  {
   "name": "SUP9 (JIS Cr-Mn spring steel) — Q+T (430°C, spring temper)",
   "ranges": {
    "max_service_temp": {
     "typical": 480,
     "min": 425,
     "max": 540,
     "confidence": "handbook",
     "n": 1
    }
   },
   "reason": "R173 — JIS spring steel SUP9 Q+T 430°C 기준 max service ≈ 480°C (over-tempering 위쪽). 이전 Tmax 815 은 austenitic stainless level — 오류. (JIS G4801)",
   "stableId": "MET-0690"
  },
  {
   "name": "SUP10 (JIS Cr-V spring steel) — Q+T (430°C)",
   "ranges": {
    "max_service_temp": {
     "typical": 480,
     "min": 425,
     "max": 540,
     "confidence": "handbook",
     "n": 1
    }
   },
   "reason": "R173 — JIS spring steel SUP10 동일 (Tmax 480°C).",
   "stableId": "MET-0687"
  },
  {
   "name": "STAVAX ESR (Uddeholm, ≈ AISI 420 mod) — corrosion-resistant mold — Soft Annealed (delivery)",
   "ranges": {
    "max_service_temp": {
     "typical": 540,
     "min": 500,
     "max": 580,
     "confidence": "handbook",
     "n": 1
    }
   },
   "reason": "R173 — Uddeholm Stavax (1.2083 mod) max use 540°C (over-tempering 위쪽). 이전 Tmax 650 은 austenitic stainless level — mold steel 에서는 over-aging. (Uddeholm datasheet)",
   "stableId": "MET-0982"
  },
  {
   "name": "ZTA (Zirconia-Toughened Alumina, 10-20% ZrO₂)",
   "ranges": {
    "max_service_temp": {
     "typical": 1500,
     "min": 1300,
     "max": 1600,
     "confidence": "handbook",
     "n": 1
    }
   },
   "reason": "R173 — ZTA continuous max ≈ 1500°C (alumina 의 max 와 zirconia over-aging 의 균형). 이전 Tmax 540 은 잘못 — ceramic 의 540 max 는 polymer 수준. (CoorsTek + Kyocera)",
   "stableId": "CER-0035"
  },
  {
   "name": "Maraging C300 (18Ni-300) — Wrought, Aged",
   "ranges": {
    "max_service_temp": {
     "typical": 480,
     "min": 425,
     "max": 510,
     "confidence": "handbook",
     "n": 1
    }
   },
   "reason": "R173 — Maraging steel max use ≈ 480°C (over-aging 위쪽). 이전 Tmax 200 은 polymer 수준 — 오류.",
   "stableId": "MET-0486"
  },
  {
   "name": "Maraging C350 (VascoMax, 18Ni-9Co) — Solution annealed 815°C AC (soft 30-35 HRC, formable)",
   "ranges": {
    "max_service_temp": {
     "typical": 480,
     "min": 425,
     "max": 510,
     "confidence": "handbook",
     "n": 1
    }
   },
   "reason": "R173 — VascoMax C-350 동일 (max 480°C).",
   "stableId": "MET-0488"
  },
  {
   "name": "Maraging C350 (VascoMax, 18Ni-9Co) — Aged 480-510°C / 3-6h AC (peak, HRC 53-55)",
   "ranges": {
    "max_service_temp": {
     "typical": 480,
     "min": 425,
     "max": 510,
     "confidence": "handbook",
     "n": 1
    }
   },
   "reason": "R173 — VascoMax C-350 peak aged 동일 (max 480°C).",
   "stableId": "MET-0487"
  },
  {
   "name": "STS304L (KS D 3705 / JIS G 4304, low-carbon austenitic stainless) — Annealed (1050°C WQ)",
   "ranges": {
    "max_service_temp": {
     "typical": 870,
     "min": 800,
     "max": 925,
     "confidence": "handbook",
     "n": 1
    }
   },
   "reason": "R173 — STS304L 동일 (max 870°C, AISI 304L 의 KR 표준).",
   "stableId": "MET-0723"
  },
  {
   "name": "STS316L (KS D 3705 / JIS G 4304, low-carbon Mo-bearing austenitic stainless) — Annealed (1050°C WQ)",
   "ranges": {
    "max_service_temp": {
     "typical": 870,
     "min": 800,
     "max": 925,
     "confidence": "handbook",
     "n": 1
    }
   },
   "reason": "R173 — STS316L 동일 (max 870°C, AISI 316L 의 KR 표준).",
   "stableId": "MET-0742"
  },
  {
   "name": "SCM430 (JIS Cr-Mo, AISI 4130 equiv.) — Annealed",
   "ranges": {
    "yield_strength": {
     "typical": 360,
     "min": 320,
     "max": 415,
     "confidence": "handbook",
     "n": 1
    },
    "uts": {
     "typical": 560,
     "min": 520,
     "max": 670,
     "confidence": "handbook",
     "n": 1
    }
   },
   "reason": "R173 — handbook 4130 annealed σy 360 / UTS 560. 이전 460/690 은 Normalized condition mock. (ASM Vol.1)",
   "stableId": "MET-0020"
  },
  {
   "name": "SNCM439 (JIS Ni-Cr-Mo, AISI 4340 equiv.) — Annealed",
   "ranges": {
    "yield_strength": {
     "typical": 470,
     "min": 415,
     "max": 530,
     "confidence": "handbook",
     "n": 1
    },
    "uts": {
     "typical": 745,
     "min": 700,
     "max": 810,
     "confidence": "handbook",
     "n": 1
    }
   },
   "reason": "R173 — handbook 4340 annealed σy 470 / UTS 745. 이전 540/780 은 Normalized condition mock.",
   "stableId": "MET-0030"
  },
  {
   "name": "PEKK",
   "ranges": {
    "max_service_temp": {
     "typical": 250,
     "min": 230,
     "max": 260,
     "confidence": "handbook",
     "n": 1
    }
   },
   "reason": "R173 — PEKK max use 250-260°C continuous (Tg 162°C, Tm 305-360°C). 이전 Tmax 90 은 명백한 오류 — PEEK 와 동등 high-T polymer.",
   "stableId": "POL-0038"
  },
  {
   "name": "PEKK-CF (carbon fiber)",
   "ranges": {
    "max_service_temp": {
     "typical": 250,
     "min": 230,
     "max": 260,
     "confidence": "handbook",
     "n": 1
    }
   },
   "reason": "R173 — PEKK-CF 동일 (max 250°C). CF 보강만 추가, polymer matrix Tmax 변화 없음.",
   "stableId": "POL-0040"
  },
  {
   "name": "LDPE — As-supplied (Injection Molding)",
   "ranges": {
    "max_service_temp": {
     "typical": 70,
     "min": 60,
     "max": 80,
     "confidence": "handbook",
     "n": 1
    }
   },
   "reason": "R173 — LDPE Tm 105-115°C, HDT (0.46 MPa) 49°C, max continuous service 60-70°C. 이전 Tmax 90 은 HDPE 수준 — LDPE 는 더 낮음.",
   "stableId": "POL-0089"
  },
  {
   "name": "Silicone Rubber — As-supplied (Injection Molding)",
   "ranges": {
    "max_service_temp": {
     "typical": 250,
     "min": 200,
     "max": 300,
     "confidence": "handbook",
     "n": 1
    }
   },
   "reason": "R173 — Silicone Rubber (VMQ) max continuous 200-250°C, short-term 300°C (heat-resistant grade). 이전 Tmax 90 은 elastomer 평균 — Si 는 thermal class 가장 우수 (heat-resistant elastomer 표준).",
   "stableId": "POL-0128"
  },
  {
   "name": "Super 304H (S30432, Nb-Cu strengthened 18Cr-9Ni) — Solution Annealed (1100°C WQ)",
   "ranges": {
    "max_service_temp": {
     "typical": 800,
     "min": 750,
     "max": 870,
     "confidence": "handbook",
     "n": 1
    }
   },
   "reason": "R173 — Super 304H (S30432) 는 ultra-supercritical (USC) boiler tube 용 austenitic. Nb-Cu 석출경화 → creep rupture σf 100,000h @ 700°C ≈ 100 MPa. 이전 Tmax 200 은 잘못 — 실제 750-870°C continuous (creep-controlled).",
   "stableId": "MET-0763"
  },
  {
   "name": "AA 6151 — Strain-hardened (Wrought)",
   "ranges": {
    "max_service_temp": {
     "typical": 170,
     "min": 150,
     "max": 200,
     "confidence": "handbook",
     "n": 1
    }
   },
   "reason": "R173 — AA 6151 (Al-Mg-Si-Cr forging) max use 170°C (6xxx family 표준). 이전 Tmax undefined — handbook 값 보강."
  },
  {
   "name": "AISI H21 (Hot-Work Tungsten tool) — Annealed",
   "ranges": {
    "max_service_temp": {
     "typical": 600,
     "min": 540,
     "max": 650,
     "confidence": "handbook",
     "n": 1
    }
   },
   "reason": "R173 — AISI H21 (W-Cr hot-work tool steel) max use 600°C (red-hardness limit, secondary hardening). 이전 Tmax 1700 은 Tm 가까운 값 — 명백한 오류 (tool steel 의 일반 max 540-600°C).",
   "stableId": "MET-0975"
  },
  {
   "name": "PPS GF40 — As-supplied (Injection Molding)",
   "ranges": {
    "max_service_temp": {
     "typical": 240,
     "min": 220,
     "max": 260,
     "confidence": "handbook",
     "n": 1
    }
   },
   "reason": "R173 — PPS GF40 (Celanese Fortron 1140L4, Solvay Ryton R-4) HDT (1.8 MPa) 270°C, max use 220-240°C continuous. 이전 Tmax 100 은 polypropylene 수준 — PPS 는 high-T engineering polymer.",
   "stableId": "POL-0111"
  },
  {
   "name": "Incoloy 909",
   "ranges": {
    "max_service_temp": {
     "typical": 540,
     "min": 500,
     "max": 580,
     "confidence": "handbook",
     "n": 1
    }
   },
   "reason": "R173 — Incoloy 909 (controlled-expansion Fe-Ni-Co, UNS N19909) max use 540°C continuous (Curie 425°C 위에서 CTE 증가). 이전 Tmax 1100 은 Inconel superalloy 와 혼동 — 909 는 Invar-class low-CTE alloy.",
   "stableId": "MET-0540"
  },
  {
   "name": "Be-Cu — As-supplied (Wrought)",
   "ranges": {
    "modulus": {
     "typical": 128,
     "min": 124,
     "max": 132,
     "confidence": "handbook",
     "n": 1
    }
   },
   "reason": "R173 — BeCu (C17200, CuBe2) Young's modulus 128 GPa (Materion datasheet). 이전 E 310 은 pure Beryllium (Be) 의 modulus 와 혼동된 오류 — Cu 가 약 98% mass 이므로 modulus 는 Cu base (110-130 GPa).",
   "stableId": "MET-0361"
  },
  {
   "name": "Mo-La (Lanthanum-doped Mo, MoLa) — Annealed (1100°C)",
   "ranges": {
    "max_service_temp": {
     "typical": 1900,
     "min": 1700,
     "max": 2100,
     "confidence": "handbook",
     "n": 1
    }
   },
   "reason": "R173 — Mo-La (Plansee MoLa, 0.7% La₂O₃) max use 1900°C continuous (high-T furnace heating element). 이전 Tmax 200 은 polymer 수준 — 명백한 오류 (Plansee datasheet: Mo-La > MoLa > pure Mo for high-T applications).",
   "stableId": "MET-0645"
  },
  {
   "name": "Zirconium — As-supplied (Wrought)",
   "ranges": {
    "max_service_temp": {
     "typical": 400,
     "min": 350,
     "max": 450,
     "confidence": "handbook",
     "n": 1
    }
   },
   "reason": "R173 — Zirconium (UNS R60001 unalloyed) max continuous use 400°C in air (above which rapid oxidation). 이전 Tmax 170 은 Al 수준 — 잘못 (handbook ATI Wah Chang Zr datasheet).",
   "stableId": "MET-0672"
  },
  {
   "name": "Chromium (pure)",
   "ranges": {
    "max_service_temp": {
     "typical": 950,
     "min": 900,
     "max": 1000,
     "confidence": "handbook",
     "n": 1
    }
   },
   "reason": "R173 — Pure Cr (Tm 1907°C, ρ 7.19) max continuous use 950°C in air (above → rapid oxidation Cr₂O₃ spall). DBTT 300°C — RT brittle (cast/forged). ASM Vol.2 Refractory Metals.",
   "stableId": "MET-0642"
  },
  {
   "name": "Hafnium",
   "ranges": {
    "max_service_temp": {
     "typical": 800,
     "min": 700,
     "max": 900,
     "confidence": "handbook",
     "n": 1
    }
   },
   "reason": "R173 — Pure Hf (Tm 2233°C, ρ 13.31) max continuous use 800°C (HfO₂ surface oxidation 보호적이지만 thicker layer 형성). ATI Wah Chang Hafnium datasheet.",
   "stableId": "MET-0643"
  },
  {
   "name": "Vanadium — As-supplied (Wrought)",
   "ranges": {
    "max_service_temp": {
     "typical": 600,
     "min": 500,
     "max": 700,
     "confidence": "handbook",
     "n": 1
    }
   },
   "reason": "R173 — Pure V (Tm 1910°C) max continuous use 600°C in air (above → rapid oxidation V₂O₅ — Tm 690°C, vapor). Fusion reactor first-wall material (V-Cr-Ti).",
   "stableId": "MET-0668"
  },
  {
   "name": "Zircaloy-2 — As-supplied (Wrought)",
   "ranges": {
    "max_service_temp": {
     "typical": 400,
     "min": 350,
     "max": 450,
     "confidence": "handbook",
     "n": 1
    }
   },
   "reason": "R173 — Zircaloy-2 (BWR cladding) max continuous use 400°C (reactor coolant 300°C standard; accident 1200°C+ short-term — steam-Zr reaction). ATI Wah Chang.",
   "stableId": "MET-0671"
  },
  {
   "name": "Zirconium 705",
   "ranges": {
    "max_service_temp": {
     "typical": 450,
     "min": 400,
     "max": 500,
     "confidence": "handbook",
     "n": 1
    }
   },
   "reason": "R173 — Zirconium 705 (Zr-2.5Nb, UNS R60705) max continuous use 450°C in air (chemical process — strong acid HNO₃/H₂SO₄/HCl). ASTM B493.",
   "stableId": "MET-0673"
  },
  {
   "name": "PA46",
   "ranges": {
    "max_service_temp": {
     "typical": 170,
     "min": 150,
     "max": 190,
     "confidence": "handbook",
     "n": 1
    }
   },
   "reason": "R173 — PA46 (DSM Stanyl, Polytetramethylene adipamide) — high-temp nylon. Tg 78°C, Tm 295°C, HDT (1.8 MPa) 160°C unfilled / 290°C GF30, max service 170°C continuous. 이전 Tmax 110 은 일반 PA66 수준 — PA46 는 PA family 중 가장 high-T.",
   "stableId": "POL-0017"
  },
  {
   "name": "PBI (Celazole)",
   "ranges": {
    "max_service_temp": {
     "typical": 300,
     "min": 260,
     "max": 350,
     "confidence": "handbook",
     "n": 1
    }
   },
   "reason": "R173 — PBI (Polybenzimidazole, Celazole Performance Plastics) — **가장 high-T thermoplastic**. Tg 427°C, no Tm (amorphous), max service 300°C continuous / 500°C short. 이전 Tmax 90 은 PP 수준 — 명백한 오류 (PBI 는 PEEK 의 2× 한계).",
   "stableId": "POL-0019"
  },
  {
   "name": "PFA",
   "ranges": {
    "max_service_temp": {
     "typical": 260,
     "min": 240,
     "max": 280,
     "confidence": "handbook",
     "n": 1
    }
   },
   "reason": "R173 — PFA (Perfluoroalkoxy, Chemours Teflon PFA) — fluoropolymer family. Tg ≈ -10°C, Tm 305°C, max service 260°C continuous (PTFE 와 동등). 이전 Tmax 90 은 PE 수준 — fluoropolymer 의 명백한 오류 (FDA + 화학 plant 표준 lining).",
   "stableId": "POL-0121"
  },
  {
   "name": "PCTFE",
   "ranges": {
    "max_service_temp": {
     "typical": 175,
     "min": 150,
     "max": 200,
     "confidence": "handbook",
     "n": 1
    }
   },
   "reason": "R173 — PCTFE (Polychlorotrifluoroethylene, 3M Kel-F 81 / Daikin Neoflon) — fluoropolymer. Tg 80°C, Tm 215°C, max service 175°C continuous (영하 -240°C 까지 ductile — cryogenic O₂ valve seat). 이전 Tmax 90 은 generic polymer 수준 — fluoropolymer 의 잘못.",
   "stableId": "POL-0120"
  },
  {
   "name": "Rohacell A PMI structural foam (Evonik aircraft grade) — Rohacell 31A (density 32 kg/m³, σc 0.4 MPa, σt 1.0 MPa)",
   "ranges": {
    "max_service_temp": {
     "typical": 180,
     "min": 160,
     "max": 200,
     "confidence": "handbook",
     "n": 1
    }
   },
   "reason": "R173 — Rohacell A (Evonik PMI foam) max continuous service 180°C (autoclave-compatible aerospace sandwich panel core). 이전 Tmax 90 은 일반 polymer foam 수준 — Rohacell 의 핵심 장점은 high-T 사용 가능 (PEI/PEEK skin 함께 autoclave cure).",
   "stableId": "POL-0011"
  },
  {
   "name": "Tungsten Heavy Alloy — As-supplied (Sintered)",
   "ranges": {
    "max_service_temp": {
     "typical": 600,
     "min": 500,
     "max": 700,
     "confidence": "handbook",
     "n": 1
    }
   },
   "reason": "R173 — Tungsten Heavy Alloy (W-Ni-Fe / W-Ni-Cu, 90-97% W liquid-phase sintered) max use 600°C continuous (Ni-Fe matrix limits — above which W₃Fe₃C 부착 + oxidation). 이전 Tmax 1700 은 pure W 수준 — sintered W heavy alloy 는 matrix limited. Plansee Densimet datasheet.",
   "stableId": "MET-0666"
  },
  {
   "name": "Hastelloy B-2",
   "ranges": {
    "max_service_temp": {
     "typical": 760,
     "min": 700,
     "max": 820,
     "confidence": "handbook",
     "n": 1
    }
   },
   "reason": "R173 — Hastelloy B-2 (UNS N10665, Ni-28Mo) max continuous use 760°C (sigma + Ni-Mo intermetallic 형성 540°C 위에서 → 540-760°C 는 pressure-vessel sour service caution zone). 이전 Tmax 540 은 lower bound — 일반 service spec 까지 760°C.",
   "stableId": "MET-0504"
  },
  {
   "name": "CFRP — M40J/Cyanate Ester (UD 0°, satellite dimensional)",
   "ranges": {
    "max_service_temp": {
     "typical": 350,
     "min": 320,
     "max": 400,
     "confidence": "handbook",
     "n": 1
    }
   },
   "reason": "R173 — Cyanate Ester matrix (Bryte 5250-4, Lonza Primaset PT-30) Tg 280-300°C, max use 350°C continuous. 이전 Tmax 540 은 Pitch CFRP matrix-free 수준 — Cyanate ester matrix 가 limits.",
   "stableId": "CMP-0006"
  },
  {
   "name": "Beryllium — As-supplied (Wrought)",
   "ranges": {
    "max_service_temp": {
     "typical": 700,
     "min": 600,
     "max": 800,
     "confidence": "handbook",
     "n": 1
    }
   },
   "reason": "R173 — Beryllium (Brush S-200F, vacuum hot-pressed) max use 700°C continuous (above → BeO surface oxide growth). Materion datasheet. ⚠ Be dust + machining swarf NIOSH 1A carcinogen — HEPA/ULPA 시 가공만 가능.",
   "stableId": "MET-0231"
  },
  {
   "name": "Tungsten Carbide (WC-Co, 6%)",
   "ranges": {
    "max_service_temp": {
     "typical": 800,
     "min": 700,
     "max": 900,
     "confidence": "handbook",
     "n": 1
    }
   },
   "reason": "R173 — WC-Co 6% cutting tool service limit ≈ 800°C (Co 1495°C melt, but practical limit by Co matrix softening + cobalt oxidation + WC binder degradation). 이전 Tmax 1700 은 WC pure Tm (2870°C) 와 혼동 — sintered WC-Co 의 실제 service max ≈ 800-900°C (Sandvik/Kennametal datasheet).",
   "stableId": "CER-0010"
  },
  {
   "name": "Tungsten Carbide (WC-Co, 12%)",
   "ranges": {
    "max_service_temp": {
     "typical": 750,
     "min": 700,
     "max": 850,
     "confidence": "handbook",
     "n": 1
    }
   },
   "reason": "R173 — WC-Co 12% — higher Co → tougher but lower thermal limit (Co matrix softens earlier). Service max ≈ 750°C (handbook Kennametal/Sandvik).",
   "stableId": "CER-0009"
  },
  {
   "name": "AA 6151 — Aged / solution-treated (Wrought)",
   "ranges": {
    "max_service_temp": {
     "typical": 170,
     "min": 150,
     "max": 200,
     "confidence": "handbook",
     "n": 1
    }
   },
   "reason": "R173 — AA 6151 6xxx family max use 170°C (T6 condition)."
  },
  {
   "name": "Be-Cu — As-supplied (Wrought)",
   "ranges": {
    "max_service_temp": {
     "typical": 200,
     "min": 150,
     "max": 250,
     "confidence": "handbook",
     "n": 1
    }
   },
   "reason": "R173 — BeCu C17200 max use 200°C continuous (Materion datasheet — above which over-aging).",
   "stableId": "MET-0361"
  },
  {
   "name": "Zamak 3 (Zinc)",
   "ranges": {
    "max_service_temp": {
     "typical": 95,
     "min": 80,
     "max": 110,
     "confidence": "handbook",
     "n": 1
    }
   },
   "reason": "R173 — Zamak 3 (ZnAl4) — Zn die-cast max continuous 95°C (Zn creep — above which dimensional change). ASTM B86.",
   "stableId": "MET-0989"
  },
  {
   "name": "Commercial Bronze C22000",
   "ranges": {
    "max_service_temp": {
     "typical": 200,
     "min": 150,
     "max": 250,
     "confidence": "handbook",
     "n": 1
    }
   },
   "reason": "R173 — Commercial Bronze (90Cu-10Zn) max use 200°C — brass family standard (above → dezincification + creep)."
  },
  {
   "name": "C21000 (Red Brass 95Cu-5Zn, Gilding Metal) — O (Annealed)",
   "ranges": {
    "max_service_temp": {
     "typical": 200,
     "min": 150,
     "max": 250,
     "confidence": "handbook",
     "n": 1
    }
   },
   "reason": "R173 — Red Brass family Tmax 200°C (CDA datasheet)."
  },
  {
   "name": "C21000 (Red Brass 95Cu-5Zn, Gilding Metal) — 1/4H",
   "ranges": {
    "max_service_temp": {
     "typical": 200,
     "min": 150,
     "max": 250,
     "confidence": "handbook",
     "n": 1
    }
   },
   "reason": "R173 — 동일.",
   "stableId": "MET-0385"
  },
  {
   "name": "C21000 (Red Brass 95Cu-5Zn, Gilding Metal) — 1/2H",
   "ranges": {
    "max_service_temp": {
     "typical": 200,
     "min": 150,
     "max": 250,
     "confidence": "handbook",
     "n": 1
    }
   },
   "reason": "R173 — 동일.",
   "stableId": "MET-0384"
  },
  {
   "name": "C21000 (Red Brass 95Cu-5Zn, Gilding Metal) — H (Full-Hard)",
   "ranges": {
    "max_service_temp": {
     "typical": 175,
     "min": 150,
     "max": 200,
     "confidence": "handbook",
     "n": 1
    }
   },
   "reason": "R173 — Full-hard CW reduce Tmax slightly (recrystallization 위쪽).",
   "stableId": "MET-0387"
  },
  {
   "name": "C22000 (Red Brass 90Cu-10Zn, Commercial Bronze) — O (Annealed)",
   "ranges": {
    "max_service_temp": {
     "typical": 200,
     "min": 150,
     "max": 250,
     "confidence": "handbook",
     "n": 1
    }
   },
   "reason": "R173 — Red Brass family Tmax 200°C."
  },
  {
   "name": "C22000 (Red Brass 90Cu-10Zn, Commercial Bronze) — 1/4H",
   "ranges": {
    "max_service_temp": {
     "typical": 200,
     "min": 150,
     "max": 250,
     "confidence": "handbook",
     "n": 1
    }
   },
   "reason": "R173 — 동일.",
   "stableId": "MET-0389"
  },
  {
   "name": "C22000 (Red Brass 90Cu-10Zn, Commercial Bronze) — 1/2H",
   "ranges": {
    "max_service_temp": {
     "typical": 200,
     "min": 150,
     "max": 250,
     "confidence": "handbook",
     "n": 1
    }
   },
   "reason": "R173 — 동일.",
   "stableId": "MET-0388"
  },
  {
   "name": "C22000 (Red Brass 90Cu-10Zn, Commercial Bronze) — H (Full-Hard)",
   "ranges": {
    "max_service_temp": {
     "typical": 175,
     "min": 150,
     "max": 200,
     "confidence": "handbook",
     "n": 1
    }
   },
   "reason": "R173 — Full-hard CW reduce Tmax.",
   "stableId": "MET-0391"
  },
  {
   "name": "C23000 (Red Brass 85Cu-15Zn) — O (Annealed)",
   "ranges": {
    "max_service_temp": {
     "typical": 200,
     "min": 150,
     "max": 250,
     "confidence": "handbook",
     "n": 1
    }
   },
   "reason": "R173 — Red Brass family Tmax 200°C."
  },
  {
   "name": "C23000 (Red Brass 85Cu-15Zn) — 1/4H",
   "ranges": {
    "max_service_temp": {
     "typical": 200,
     "min": 150,
     "max": 250,
     "confidence": "handbook",
     "n": 1
    }
   },
   "reason": "R173 — 동일.",
   "stableId": "MET-0393"
  },
  {
   "name": "C23000 (Red Brass 85Cu-15Zn) — 1/2H",
   "ranges": {
    "max_service_temp": {
     "typical": 200,
     "min": 150,
     "max": 250,
     "confidence": "handbook",
     "n": 1
    }
   },
   "reason": "R173 — 동일.",
   "stableId": "MET-0392"
  },
  {
   "name": "C23000 (Red Brass 85Cu-15Zn) — H (Full-Hard)",
   "ranges": {
    "max_service_temp": {
     "typical": 175,
     "min": 150,
     "max": 200,
     "confidence": "handbook",
     "n": 1
    }
   },
   "reason": "R173 — Full-hard CW reduce Tmax.",
   "stableId": "MET-0395"
  },
  {
   "name": "Mo-0.5Ti — As-supplied (Wrought)",
   "ranges": {
    "max_service_temp": {
     "typical": 1700,
     "min": 1500,
     "max": 1900,
     "confidence": "handbook",
     "n": 1
    }
   },
   "reason": "R173 — Mo-0.5Ti (TZM Mo-0.5Ti-0.08Zr base) max use 1700°C inert / 1100°C in air (oxidation). Plansee.",
   "stableId": "MET-0644"
  },
  {
   "name": "Mo-La (Lanthanum-doped Mo, MoLa) — Stress-relieved (recrystallization-resistant)",
   "ranges": {
    "max_service_temp": {
     "typical": 1900,
     "min": 1700,
     "max": 2100,
     "confidence": "handbook",
     "n": 1
    }
   },
   "reason": "R173 — Mo-La stress-relieved 동일 (max 1900°C inert atmosphere).",
   "stableId": "MET-0646"
  },
  {
   "name": "Zircaloy-4 (R60804) — PWR fuel cladding — Stress-Relieved Annealed (SRA, ~480°C, cold-worked + SR)",
   "ranges": {
    "max_service_temp": {
     "typical": 400,
     "min": 350,
     "max": 450,
     "confidence": "handbook",
     "n": 1
    }
   },
   "reason": "R173 — Zircaloy-4 PWR cladding service temp 300-350°C coolant + max 400°C limit (above → rapid waterside oxidation).",
   "stableId": "MET-0992"
  },
  {
   "name": "Zircaloy-4 (R60804) — PWR fuel cladding — Recrystallized Annealed (RXA, ~565°C, mill annealed)",
   "ranges": {
    "max_service_temp": {
     "typical": 400,
     "min": 350,
     "max": 450,
     "confidence": "handbook",
     "n": 1
    }
   },
   "reason": "R173 — RXA 동일 (max 400°C in coolant).",
   "stableId": "MET-0991"
  },
  {
   "name": "Zircaloy-4 (R60804) — PWR fuel cladding — Partial RXA",
   "ranges": {
    "max_service_temp": {
     "typical": 400,
     "min": 350,
     "max": 450,
     "confidence": "handbook",
     "n": 1
    }
   },
   "reason": "R173 — Partial RXA 동일.",
   "stableId": "MET-0990"
  },
  {
   "name": "AISI 4340 — Annealed (Wrought)",
   "composition": {
    "Fe": "balance",
    "C": "0.38~0.43",
    "Ni": "1.65~2.00",
    "Cr": "0.70~0.90",
    "Mo": "0.20~0.30",
    "Mn": "0.60~0.80",
    "Si": "0.15~0.35"
   },
   "ranges": {
    "yield_strength": {
     "typical": 470,
     "min": 415,
     "max": 530,
     "confidence": "handbook",
     "n": 1
    },
    "uts": {
     "typical": 745,
     "min": 700,
     "max": 810,
     "confidence": "handbook",
     "n": 1
    }
   },
   "reason": "R173 — AISI 4340 (UNS G43400) handbook composition (Ni-Cr-Mo). 이전 Al 97.5% 은 AA 6061 의 composition 과 혼동 — 명백한 데이터 오류 (Al-base alloy vs Fe-base alloy steel)."
  },
  {
   "name": "AISI 4130 — Annealed (Wrought)",
   "composition": {
    "Fe": "balance",
    "C": "0.28~0.33",
    "Cr": "0.80~1.10",
    "Mo": "0.15~0.25",
    "Mn": "0.40~0.60",
    "Si": "0.15~0.35"
   },
   "reason": "R173 — AISI 4130 (UNS G41300) handbook composition (Cr-Mo). 이전 Al 97.5% 은 AISI 4340 와 동일 mock 오류 — Fe-base 정정 (ASTM A29 / AMS 6345)."
  },
  {
   "name": "Stainless Steel 316L — Annealed (1050°C WQ)",
   "ranges": {
    "max_service_temp": {
     "typical": 870,
     "min": 800,
     "max": 925,
     "confidence": "handbook",
     "n": 1
    }
   },
   "reason": "R173 — 316L (austenitic stainless) max use 870°C continuous. 이전 Tmax 200 은 명백한 오류 (다른 316L entries 도 모두 870°C — 이 entry 만 단독 200). NOTE: range override 가 name override 보다 먼저 실행 — pre-rename name 사용.",
   "stableId": "MET-0738"
  },
  {
   "name": "Ti-6Al-7Nb",
   "_r221c": true,
   "ranges": {
    "modulus": {
     "typical": 105,
     "min": 97.65,
     "max": 112.35,
     "confidence": "handbook",
     "n": 1
    }
   },
   "reason": "R221c — basis-locked 값 정정: modulus=105 (annealed bar 20°C, ASTM F1295 (ACNIS FT009) — DB 110 was a Ti-6Al-4V carry-over; Nb 치환으로 E↓)",
   "stableId": "MET-0932"
  },
  {
   "name": "A380 (die-cast Al)",
   "_r221c": true,
   "ranges": {
    "density": {
     "typical": 2.76,
     "min": 2.7,
     "max": 2.82,
     "confidence": "handbook",
     "n": 1
    }
   },
   "reason": "R221c — basis-locked 값 정정: density=2.76 (A380 (A03800) as-cast die-cast 표준값 (ASM/MatWeb))",
   "stableId": "MET-0180"
  },
  {
   "name": "416 stainless",
   "_r221c": true,
   "ranges": {
    "density": {
     "typical": 7.8,
     "min": 7.64,
     "max": 7.96,
     "confidence": "handbook",
     "n": 1
    }
   },
   "reason": "R221c — basis-locked 값 정정: density=7.8 (S41600 RT bulk density (AZoM/ASM handbook))",
   "stableId": "MET-0773"
  },
  {
   "name": "Rene N5",
   "_r221c": true,
   "ranges": {
    "density": {
     "typical": 8.7,
     "min": 8.53,
     "max": 8.87,
     "confidence": "handbook",
     "n": 1
    },
    "elongation": {
     "typical": 10,
     "min": 8.8,
     "max": 11.2,
     "confidence": "handbook",
     "n": 1
    }
   },
   "reason": "R221c — basis-locked 값 정정: density=8.7 (cast single-crystal RT 대표값 (Neway 8.73 / density paper ~8.70)) · elongation=10 (cast single-crystal RT (Neway 8–10%) — DB 16%는 RT cast-SX 상한 초과)",
   "stableId": "MET-0612"
  },
  {
   "name": "15-7 PH",
   "_r221c": true,
   "ranges": {
    "uts": {
     "typical": 1448,
     "min": 1346.6,
     "max": 1549.4,
     "confidence": "handbook",
     "n": 1
    }
   },
   "reason": "R221c — basis-locked 값 정정: uts=1448 (TH1050 sheet/strip RT (AK Steel PH 15-7 Mo, AMS 5520 typ))",
   "stableId": "MET-0770"
  },
  {
   "name": "PS — As-supplied (Injection Molding)",
   "_r221c": true,
   "ranges": {
    "uts": {
     "typical": 42,
     "min": 39.1,
     "max": 44.9,
     "confidence": "handbook",
     "n": 1
    },
    "glass_transition_temp": {
     "typical": 100,
     "min": 94,
     "max": 106,
     "confidence": "handbook",
     "n": 1
    }
   },
   "reason": "R221c — basis-locked 값 정정: uts=42 (GPPS injection-moulded ~23°C (AZoM 798, 30–45 MPa대 중앙)) · glass_transition_temp=100 (atactic GPPS Tg (AZoM 798: 370–380 K = 97–107°C) — DB 80은 폴리머 기본값 오류)",
   "stableId": "POL-0095"
  },
  {
   "name": "PVC (rigid)",
   "_r221c": true,
   "ranges": {
    "elongation": {
     "typical": 60,
     "min": 52.8,
     "max": 67.2,
     "confidence": "handbook",
     "n": 1
    }
   },
   "reason": "R221c — basis-locked 값 정정: elongation=60 (연질 아닌 rigid UPVC 파단신율 typical (AZoM 770))",
   "stableId": "POL-0124"
  },
  {
   "name": "PAI (Torlon)",
   "_r221c": true,
   "ranges": {
    "uts": {
     "typical": 138,
     "min": 128.3,
     "max": 147.7,
     "confidence": "handbook",
     "n": 1
    },
    "elongation": {
     "typical": 10,
     "min": 8.8,
     "max": 11.2,
     "confidence": "handbook",
     "n": 1
    }
   },
   "reason": "R221c — basis-locked 값 정정: uts=138 (Torlon 4203 unfilled 23°C, ASTM D638 (Ensinger/Solvay)) · elongation=10 (Torlon 4203 unfilled 23°C 파단신율 (Ensinger/Solvay))",
   "stableId": "POL-0018"
  },
  {
   "name": "Polyimide (Vespel)",
   "_r221c": true,
   "ranges": {
    "elongation": {
     "typical": 7.5,
     "min": 6.6,
     "max": 8.4,
     "confidence": "handbook",
     "n": 1
    }
   },
   "reason": "R221c — basis-locked 값 정정: elongation=7.5 (Vespel SP-1 23°C strain at break (DuPont VPE-A10861))",
   "stableId": "POL-0091"
  },
  {
   "name": "LCP",
   "_r221c": true,
   "ranges": {
    "uts": {
     "typical": 148,
     "min": 137.6,
     "max": 158.4,
     "confidence": "handbook",
     "n": 1
    },
    "elongation": {
     "typical": 5.7,
     "min": 5,
     "max": 6.4,
     "confidence": "handbook",
     "n": 1
    },
    "modulus": {
     "typical": 7.8,
     "min": 7.25,
     "max": 8.35,
     "confidence": "handbook",
     "n": 1
    }
   },
   "reason": "R221c — basis-locked 값 정정: uts=148 (unfilled LCP Vectra A950 ISO527 23°C (stress at break)) · elongation=5.7 (unfilled LCP Vectra A950 ISO527 23°C) · modulus=7.8 (unfilled LCP Vectra A950 ISO527 23°C — DB 11은 filled grade값)",
   "stableId": "POL-0014"
  },
  {
   "name": "PHA (bioplastic)",
   "_r221c": true,
   "ranges": {
    "uts": {
     "typical": 30,
     "min": 27.9,
     "max": 32.1,
     "confidence": "handbook",
     "n": 1
    },
    "modulus": {
     "typical": 2.5,
     "min": 2.32,
     "max": 2.68,
     "confidence": "handbook",
     "n": 1
    }
   },
   "reason": "R221c — basis-locked 값 정정: uts=30 (representative PHA/PHB ISO527 (colorFabb allPHA 26; family typ)) · modulus=2.5 (representative PHA ISO527 (colorFabb allPHA 2.51 GPa))",
   "stableId": "POL-0049"
  },
  {
   "name": "Natural Composite — Bamboo (split)",
   "_r221c": true,
   "ranges": {
    "density": {
     "typical": 0.66,
     "min": 0.65,
     "max": 0.67,
     "confidence": "handbook",
     "n": 1
    }
   },
   "reason": "R221c — basis-locked 값 정정: density=0.66 (dry culm wall ISO22157:2019 (Guadua, PMC10751844))",
   "stableId": "CMP-0034"
  },
  {
   "name": "Natural Composite — Balsa (parallel to grain)",
   "_r221c": true,
   "ranges": {
    "uts": {
     "typical": 14.4,
     "min": 13.4,
     "max": 15.4,
     "confidence": "handbook",
     "n": 1
    }
   },
   "reason": "R221c — basis-locked 값 정정: uts=14.4 (parallel-to-grain ASTM C297, end-grain balsa ~152 kg/m³ (CoreLite BALSASUD Std))",
   "stableId": "CMP-0033"
  },
  {
   "name": "A516 Grade 70",
   "ranges": {
    "uts": {
     "typical": 485,
     "min": 485,
     "max": 620,
     "confidence": "handbook",
     "n": 1
    },
    "yield_strength": {
     "typical": 260,
     "min": 260,
     "max": 290,
     "confidence": "handbook",
     "n": 1
    }
   },
   "reason": "A3 철강 2027Q3 — 저장된 인장 범위의 하한 460 MPa 이 규격 대역 밖이었다(ASTM A516/A516M Gr 70 은 485–620 MPa 를 요구한다 — 460 인 판은 규격 미달이라 이 이름으로 실릴 수 없다). 표시값 485 는 그대로 두고(= 규격 하한, spec-floor-declarations 에 선언) 범위를 규격 대역으로 맞춘다. 항복은 최소 260 MPa 규정만 있으므로 상단은 기존 DB 대표 범위(290)를 유지. (ASTM A516/A516M-17 Grade 70)",
   "stableId": "MET-0233"
  }
 ]
}
