Repository: slmhlight/GRANTA

# AM Materials Explorer

ANSYS Granta-style **additive-manufacturing (AM) materials database** — an interactive
web app for exploring metal & polymer materials through dynamic Ashby charts, advanced
filtering, **range-based property data**, and **cited manufacturer datasheets**.

> 적층제조(AM) 소재 데이터베이스 탐색기. 대화형 Ashby 차트, 고급 필터링, **물성 range 데이터**,
> **데이터시트 출처 추적**을 제공합니다.

## Features
- **Range-based properties** — every property is a `min · typical · max` aggregated from real data points (heat treatments × build direction × vendors), shown as smooth property envelopes on the Ashby chart and min–max sub-lines in the detail panel.

File: data/r205-full-dump.json (part 1 of 9)
[{"n":"AISI 316L (AM) — As-built","sub":"Stainless Steel - Austenitic","cat":"Metal","tier":"curated","rho":7.99,"sy":520,"uts":650,"el":40,"E":190,"hv":220,"k":16.2,"cte":16,"tmax":870,"tm":1400,"kic":190,"fat":268,"mach":"Fair","weld":"Excellent","corr":"Excellent","ht":"As-built"},{"n":"AISI 316L (AM) — Annealed","sub":"Stainless Steel - Austenitic","cat":"Metal","tier":"curated","rho":7.99,"sy":370,"uts":620,"el":49.5,"E":190,"hv":180,"k":16.2,"cte":16,"tmax":870,"tm":1400,"kic":200,"fat":255,"mach":"Fair","weld":"Excellent","corr":"Excellent","ht":"Annealed"},{"n":"AISI 316L (AM) — Stress-relieved","sub":"Stainless Steel - Austenitic","cat":"Metal","tier":"curated","rho":7.99,"sy":507.5,"uts":690,"el":42,"E":190,"hv":208.5,"k":16.2,"cte":16,"tmax":870,"tm":1400,"kic":200,"fat":255,"mach":"Fair","weld":"Excellent","corr":"Excellent","ht":"Stress-relieved"},{"n":"H13 — As-built","sub":"Tool Steel","cat":"Metal","tier":"curated","rho":7.8,"sy":990,"uts":1815,"el":7,"E":200,"hv":555,"k":28.6,"cte":12.5,"tmax":540,"tm":1427,"kic":33,"fat":546,"mach":"Fair","weld":"Fair","corr":"Moderate","ht":"As-built"},{"n":"H13 — Heat-Treated","sub":"Tool Steel","cat":"Metal","tier":"curated","rho":7.8,"sy":1485,"uts":1840,"el":9,"E":200,"hv":560,"k":28.6,"cte":12.5,"tmax":540,"tm":1427,"kic":30,"fat":620,"mach":"Fair","weld":"Fair","corr":"Moderate","ht":"Heat-Treated"},{"n":"Ti-6Al-4V (AM) — As-built","sub":"Titanium - Pure / CP Grades","cat":"Metal","tier":"curated","rho":4.43,"sy":1095,"uts":1230,"el":8,"E":114,"hv":357,"k":6.7,"cte":8.9,"tmax":350,"tm":1660,"kic":67.5,"fat":446,"mach":"Poor","weld":"Good","corr":"Excellent","ht":"As-built"},{"n":"Ti-6Al-4V (AM) — Annealed","sub":"Titanium - Pure / CP Grades","cat":"Metal","tier":"curated","rho":4.43,"sy":1015,"uts":1085,"el":15,"E":114,"hv":362,"k":6.7,"cte":8.9,"tmax":350,"tm":1660,"kic":75,"fat":525,"mach":"Poor","weld":"Good","corr":"Excellent","ht":"Annealed"},{"n":"Ti-6Al-4V (AM) — HIP","sub":"Titanium - Pure / CP Grades","cat":"Metal","tier":"curated","rho":4.43,"sy":890,"uts":1000,"el":16,"E":114,"hv":305,"k":6.7,"cte":8.9,"tmax":350,"tm":1660,"kic":78.8,"fat":551,"mach":"Poor","weld":"Good","corr":"Excellent","ht":"HIP"},{"n":"Ti-6Al-4V (AM) — Stress-relieved","sub":"Titanium - Pure / CP Grades","cat":"Metal","tier":"curated","rho":4.43,"sy":945,"uts":1035,"el":15.5,"E":114,"hv":342,"k":6.7,"cte":8.9,"tmax":350,"tm":1660,"kic":75,"fat":525,"mach":"Poor","weld":"Good","corr":"Excellent","ht":"Stress-relieved"},{"n":"Ti-6Al-4V (AM) — Heat-Treated","sub":"Titanium - Pure / CP Grades","cat":"Metal","tier":"curated","rho":4.43,"sy":1010,"uts":1090,"el":15,"E":114,"hv":365,"k":6.7,"cte":8.9,"tmax":350,"tm":1660,"kic":75,"fat":525,"mach":"Poor","weld":"Good","corr":"Excellent","ht":"Heat-Treated"},{"n":"Ti CP Gr2 — As-built","sub":"Titanium - Pure / CP Grades","cat":"Metal","tier":"curated","rho":4.51,"sy":560,"uts":660,"el":24,"E":105,"hv":234,"k":16.4,"cte":8.8,"tmax":400,"tm":1650,"kic":70,"fat":291,"mach":"Poor","weld":"Good","corr":"Excellent","ht":"As-built"},{"n":"Ti CP Gr2 — Stress-relieved","sub":"Titanium - Pure / CP Grades","cat":"Metal","tier":"curated","rho":4.51,"sy":427.5,"uts":530,"el":27.5,"E":105,"hv":213,"k":16.4,"cte":8.8,"tmax":400,"tm":1650,"kic":70,"fat":222,"mach":"Poor","weld":"Good","corr":"Excellent","ht":"Stress-relieved"},{"n":"Ti CP Gr2 — HIP","sub":"Titanium - Pure / CP Grades","cat":"Metal","tier":"curated","rho":4.51,"sy":340,"uts":460,"el":36,"E":105,"hv":null,"k":16.4,"cte":8.8,"tmax":400,"tm":1650,"kic":70,"fat":177,"mach":"Poor","weld":"Good","corr":"Excellent","ht":"HIP"},{"n":"Ti CP Gr2 — Heat-Treated","sub":"Titanium - Pure / CP Grades","cat":"Metal","tier":"curated","rho":4.51,"sy":445,"uts":570,"el":26,"E":105,"hv":5,"k":16.4,"cte":8.8,"tmax":400,"tm":1650,"kic":70,"fat":231,"mach":"Poor","weld":"Good","corr":"Excellent","ht":"Heat-Treated"},{"n":"AlSi10Mg — As-built","sub":"Aluminum - Si Alloys (6xxx/7xxx)","cat":"Metal","tier":"curated","rho":2.67,"sy":240,"uts":430,"el":5,"E":75,"hv":120,"k":130,"cte":21,"tmax":175,"tm":614,"kic":18,"fat":127,"mach":"Good","weld":"Good","corr":"Good","ht":"As-built"},{"n":"AlSi10Mg — Annealed","sub":"Aluminum - Si Alloys (6xxx/7xxx)","cat":"Metal","tier":"curated","rho":2.67,"sy":195,"uts":310,"el":13,"E":75,"hv":null,"k":130,"cte":21,"tmax":175,"tm":614,"kic":36,"fat":80,"mach":"Good","weld":"Good","corr":"Good","ht":"Annealed"},{"n":"AlSi10Mg — Stress-relieved","sub":"Aluminum - Si Alloys (6xxx/7xxx)","cat":"Metal","tier":"curated","rho":2.67,"sy":165,"uts":280,"el":14,"E":75,"hv":120,"k":130,"cte":21,"tmax":175,"tm":614,"kic":18,"fat":115,"mach":"Good","weld":"Good","corr":"Good","ht":"Stress-relieved"},{"n":"AlSi10Mg — Heat-Treated","sub":"Aluminum - Si Alloys (6xxx/7xxx)","cat":"Metal","tier":"curated","rho":2.67,"sy":250,"uts":360,"el":8,"E":75,"hv":115.5,"k":130,"cte":21,"tmax":175,"tm":614,"kic":18,"fat":115,"mach":"Good","weld":"Good","corr":"Good","ht":"Heat-Treated"},{"n":"AlSi7Mg — As-built","sub":"Aluminum - Si Alloys (6xxx/7xxx)","cat":"Metal","tier":"curated","rho":2.68,"sy":255,"uts":410,"el":8,"E":73,"hv":111.5,"k":145,"cte":21.5,"tmax":175,"tm":615,"kic":19,"fat":110,"mach":"Good","weld":"Good","corr":"Good","ht":"As-built"},{"n":"AlSi7Mg — T6","sub":"Aluminum - Si Alloys (6xxx/7xxx)","cat":"Metal","tier":"curated","rho":2.68,"sy":252,"uts":307,"el":10,"E":73,"hv":null,"k":145,"cte":21.5,"tmax":175,"tm":615,"kic":19,"fat":100,"mach":"Good","weld":"Good","corr":"Good","ht":"T6"},{"n":"AlSi7Mg — Stress-relieved","sub":"Aluminum - Si Alloys (6xxx/7xxx)","cat":"Metal","tier":"curated","rho":2.68,"sy":180,"uts":290,"el":17,"E":73,"hv":null,"k":145,"cte":21.5,"tmax":175,"tm":615,"kic":19,"fat":100,"mach":"Good","weld":"Good","corr":"Good","ht":"Stress-relieved"},{"n":"AlSi7Mg — Heat-Treated","sub":"Aluminum - Si Alloys (6xxx/7xxx)","cat":"Metal","tier":"curated","rho":2.68,"sy":255,"uts":390,"el":11.5,"E":73,"hv":null,"k":145,"cte":21.5,"tmax":175,"tm":615,"kic":19,"fat":100,"mach":"Good","weld":"Good","corr":"Good","ht":"Heat-Treated"},{"n":"Scalmalloy — As-built","sub":"Aluminum - Pure/Other","cat":"Metal","tier":"curated","rho":2.67,"sy":320,"uts":365,"el":22.5,"E":70,"hv":106.5,"k":130,"cte":23,"tmax":250,"tm":640,"kic":30,"fat":220,"mach":"Good","weld":"Fair","corr":"Good","ht":"As-built"},{"n":"Scalmalloy — Heat-Treated","sub":"Aluminum - Pure/Other","cat":"Metal","tier":"curated","rho":2.67,"sy":325,"uts":370,"el":22,"E":70,"hv":112,"k":130,"cte":23,"tmax":250,"tm":640,"kic":30,"fat":200,"mach":"Good","weld":"Fair","corr":"Good","ht":"Heat-Treated"},{"n":"Scalmalloy — Stress-relieved","sub":"Aluminum - Pure/Other","cat":"Metal","tier":"curated","rho":2.67,"sy":490,"uts":520,"el":15.8,"E":70,"hv":null,"k":130,"cte":23,"tmax":250,"tm":640,"kic":30,"fat":200,"mach":"Good","weld":"Fair","corr":"Good","ht":"Stress-relieved"},{"n":"Scalmalloy — Aged","sub":"Aluminum - Pure/Other","cat":"Metal","tier":"curated","rho":2.67,"sy":295,"uts":355,"el":23,"E":70,"hv":101,"k":130,"cte":23,"tmax":250,"tm":640,"kic":30,"fat":200,"mach":"Good","weld":"Fair","corr":"Good","ht":"Aged"},{"n":"Inconel 625 — As-built","sub":"Nickel Superalloy","cat":"Metal","tier":"curated","rho":8.44,"sy":644,"uts":945,"el":37,"E":207,"hv":285,"k":9.8,"cte":12.8,"tmax":815,"tm":1350,"kic":110,"fat":415,"mach":"Poor","weld":"Excellent","corr":"Excellent","ht":"As-built"},{"n":"Inconel 625 — Annealed","sub":"Nickel Superalloy","cat":"Metal","tier":"curated","rho":8.44,"sy":580,"uts":910,"el":40,"E":207,"hv":265,"k":9.8,"cte":12.8,"tmax":815,"tm":1350,"kic":110,"fat":415,"mach":"Poor","weld":"Excellent","corr":"Excellent","ht":"Annealed"},{"n":"Inconel 625 — Stress-relieved","sub":"Nickel Superalloy","cat":"Metal","tier":"curated","rho":8.44,"sy":670,"uts":1020,"el":37.5,"E":207,"hv":286.5,"k":9.8,"cte":12.8,"tmax":815,"tm":1350,"kic":110,"fat":415,"mach":"Poor","weld":"Excellent","corr":"Excellent","ht":"Stress-relieved"},{"n":"Inconel 625 — Heat-Treated","sub":"Nickel Superalloy","cat":"Metal","tier":"curated","rho":8.44,"sy":695,"uts":1010,"el":36,"E":207,"hv":274,"k":9.8,"cte":12.8,"tmax":815,"tm":1350,"kic":110,"fat":415,"mach":"Poor","weld":"Excellent","corr":"Excellent","ht":"Heat-Treated"},{"n":"Inconel 718 — As-built","sub":"Nickel Superalloy","cat":"Metal","tier":"curated","rho":8.19,"sy":650,"uts":980,"el":30,"E":200,"hv":280,"k":11.4,"cte":13,"tmax":650,"tm":1336,"kic":120,"fat":428,"mach":"Poor","weld":"Good","corr":"Excellent","ht":"As-built"},{"n":"Inconel 718 — Heat-Treated","sub":"Nickel Superalloy","cat":"Metal","tier":"curated","rho":8.19,"sy":1190,"uts":1430,"el":15,"E":200,"hv":465,"k":11.4,"cte":13,"tmax":650,"tm":1336,"kic":100,"fat":535,"mach":"Poor","weld":"Good","corr":"Excellent","ht":"Heat-Treated"},{"n":"CoCr (CoCrMo) — As-built","sub":"Cobalt Alloy - Chrome","cat":"Metal","tier":"curated","rho":8.3,"sy":820,"uts":1220,"el":15,"E":230,"hv":398,"k":13,"cte":12.5,"tmax":600,"tm":1370,"kic":45,"fat":473,"mach":"Poor","weld":"Fair","corr":"Excellent","ht":"As-built"},{"n":"CoCr (CoCrMo) — Annealed","sub":"Cobalt Alloy - Chrome","cat":"Metal","tier":"curated","rho":8.3,"sy":540,"uts":1030,"el":29,"E":230,"hv":null,"k":13,"cte":12.5,"tmax":600,"tm":1370,"kic":50,"fat":450,"mach":"Poor","weld":"Fair","corr":"Excellent","ht":"Annealed"},{"n":"CoCr (CoCrMo) — HIP","sub":"Cobalt Alloy - Chrome","cat":"Metal","tier":"curated","rho":8.3,"sy":495,"uts":990,"el":26,"E":230,"hv":null,"k":13,"cte":12.5,"tmax":600,"tm":1370,"kic":52.5,"fat":495,"mach":"Poor","weld":"Fair","corr":"Excellent","ht":"HIP"},{"n":"CoCr (CoCrMo) — Heat-Treated","sub":"Cobalt Alloy - Chrome","cat":"Metal","tier":"curated","rho":8.3,"sy":670,"uts":1190,"el":28,"E":230,"hv":344,"k":13,"cte":12.5,"tmax":600,"tm":1370,"kic":50,"fat":450,"mach":"Poor","weld":"Fair","corr":"Excellent","ht":"Heat-Treated"},{"n":"Cu (Pure) — As-built","sub":"Copper Alloy","cat":"Metal","tier":"curated","rho":8.96,"sy":170,"uts":215,"el":26.5,"E":117,"hv":null,"k":380,"cte":17.5,"tmax":200,"tm":1083,"kic":80,"fat":59,"mach":"Good","weld":"Fair","corr":"Good","ht":"As-built"},{"n":"Cu (Pure) — Heat-Treated","sub":"Copper Alloy","cat":"Metal","tier":"curated","rho":8.96,"sy":180,"uts":200,"el":5,"E":117,"hv":null,"k":380,"cte":17.5,"tmax":200,"tm":1083,"kic":80,"fat":63,"mach":"Good","weld":"Fair","corr":"Good","ht":"Heat-Treated"},{"n":"CuNi2SiCr — As-built","sub":"Copper Alloy","cat":"Metal","tier":"curated","rho":8.85,"sy":200,"uts":275,"el":42,"E":130,"hv":200,"k":200,"cte":16.5,"tmax":480,"tm":1070,"kic":60,"fat":230,"mach":"Good","weld":"Good","corr":"Excellent","ht":"As-built"},{"n":"CuNi2SiCr — Heat-Treated","sub":"Copper Alloy","cat":"Metal","tier":"curated","rho":8.85,"sy":550,"uts":700,"el":35.5,"E":130,"hv":200,"k":200,"cte":16.5,"tmax":480,"tm":1070,"kic":60,"fat":230,"mach":"Good","weld":"Good","corr":"Excellent","ht":"Heat-Treated"},{"n":"CuNi2SiCr — Solution Age","sub":"Copper Alloy","cat":"Metal","tier":"curated","rho":8.85,"sy":550,"uts":700,"el":12,"E":130,"hv":200,"k":200,"cte":16.5,"tmax":480,"tm":1070,"kic":60,"fat":230,"mach":"Good","weld":"Good","corr":"Excellent","ht":"Solution Age"},{"n":"CuNi2SiCr — Aged","sub":"Copper Alloy","cat":"Metal","tier":"curated","rho":8.85,"sy":550,"uts":700,"el":12,"E":130,"hv":200,"k":200,"cte":16.5,"tmax":480,"tm":1070,"kic":60,"fat":230,"mach":"Good","weld":"Good","corr":"Excellent","ht":"Aged"},{"n":"Invar 36 (Fe-36Ni) — As-built","sub":"Stainless Steel - Austenitic","cat":"Metal","tier":"curated","rho":8.1,"sy":340,"uts":430,"el":35,"E":141,"hv":213,"k":10.5,"cte":1.6,"tmax":200,"tm":1430,"kic":110,"fat":220,"mach":"Fair","weld":"Good","corr":"Moderate","ht":"As-built"},{"n":"Invar 36 (Fe-36Ni) — Heat-Treated","sub":"Stainless Steel - Austenitic","cat":"Metal","tier":"curated","rho":8.1,"sy":305,"uts":430,"el":35,"E":141,"hv":null,"k":10.5,"cte":1.6,"tmax":200,"tm":1430,"kic":110,"fat":220,"mach":"Fair","weld":"Good","corr":"Moderate","ht":"Heat-Treated"},{"n":"Haynes 282 — As-built","sub":"Nickel Superalloy","cat":"Metal","tier":"curated","rho":8.27,"sy":623,"uts":915,"el":36.3,"E":215,"hv":280,"k":11,"cte":12.7,"tmax":1149,"tm":1290,"kic":120,"fat":380,"mach":"Poor","weld":"Good","corr":"Excellent","ht":"As-built"},{"n":"Haynes 282 — Aged","sub":"Nickel Superalloy","cat":"Metal","tier":"curated","rho":8.27,"sy":729,"uts":1010,"el":42.6,"E":215,"hv":280,"k":11,"cte":12.7,"tmax":1149,"tm":1290,"kic":100,"fat":475,"mach":"Poor","weld":"Good","corr":"Excellent","ht":"Aged"},{"n":"Haynes 282 — Heat-Treated","sub":"Nickel Superalloy","cat":"Metal","tier":"curated","rho":8.27,"sy":623,"uts":916,"el":35.4,"E":215,"hv":280,"k":11,"cte":12.7,"tmax":1149,"tm":1290,"kic":100,"fat":475,"mach":"Poor","weld":"Good","corr":"Excellent","ht":"Heat-Treated"},{"n":"Haynes 282 — Solution Age","sub":"Nickel Superalloy","cat":"Metal","tier":"curated","rho":8.27,"sy":743,"uts":1158,"el":34.5,"E":215,"hv":null,"k":11,"cte":12.7,"tmax":1149,"tm":1290,"kic":100,"fat":475,"mach":"Poor","weld":"Good","corr":"Excellent","ht":"Solution Age"},{"n":"Monel K-500 — As-built","sub":"Nickel Superalloy","cat":"Metal","tier":"curated","rho":8.46,"sy":485,"uts":707.5,"el":33,"E":179,"hv":200,"k":17.5,"cte":13.7,"tmax":480,"tm":1330,"kic":100,"fat":370,"mach":"Good","weld":"Good","corr":"Excellent","ht":"As-built"},{"n":"Monel K-500 — Aged","sub":"Nickel Superalloy","cat":"Metal","tier":"curated","rho":8.46,"sy":535,"uts":755,"el":33,"E":179,"hv":200,"k":17.5,"cte":13.7,"tmax":480,"tm":1330,"kic":100,"fat":370,"mach":"Good","weld":"Good","corr":"Excellent","ht":"Aged"},{"n":"Monel K-500 — Heat-Treated","sub":"Nickel Superalloy","cat":"Metal","tier":"curated","rho":8.46,"sy":840,"uts":1085,"el":35,"E":179,"hv":null,"k":17.5,"cte":13.7,"tmax":480,"tm":1330,"kic":100,"fat":370,"mach":"Good","weld":"Good","corr":"Excellent","ht":"Heat-Treated"},{"n":"Aheadd CP1 (Al-Cr-Fe-Zr) — As-built","sub":"Aluminum - Pure/Other","cat":"Metal","tier":"curated","rho":2.86,"sy":120,"uts":185,"el":24,"E":71,"hv":57,"k":130,"cte":23,"tmax":170,"tm":650,"kic":30,"fat":46,"mach":"Excellent","weld":"Good","corr":"Good","ht":"As-built"},{"n":"Aheadd CP1 (Al-Cr-Fe-Zr) — Heat-Treated","sub":"Aluminum - Pure/Other","cat":"Metal","tier":"curated","rho":2.86,"sy":127.5,"uts":185,"el":24,"E":71,"hv":56.5,"k":130,"cte":23,"tmax":170,"tm":650,"kic":30,"fat":48,"mach":"Excellent","weld":"Good","corr":"Good","ht":"Heat-Treated"},{"n":"CuNi30 (Copper-Nickel 70/30) — As-built","sub":"Copper Alloy","cat":"Metal","tier":"curated","rho":8.94,"sy":370,"uts":470,"el":33.4,"E":130,"hv":140,"k":29,"cte":16.5,"tmax":350,"tm":1170,"kic":100,"fat":130,"mach":"Good","weld":"Good","corr":"Excellent","ht":"As-built"},{"n":"CuNi30 (Copper-Nickel 70/30) — Stress-relieved","sub":"Copper Alloy","cat":"Metal","tier":"curated","rho":8.94,"sy":415,"uts":485,"el":34.5,"E":130,"hv":185,"k":29,"cte":16.5,"tmax":350,"tm":1170,"kic":100,"fat":145,"mach":"Good","weld":"Good","corr":"Excellent","ht":"Stress-relieved"},{"n":"CuNi30 (Copper-Nickel 70/30) — Heat-Treated","sub":"Copper Alloy","cat":"Metal","tier":"curated","rho":8.94,"sy":431,"uts":564,"el":29.1,"E":130,"hv":174,"k":29,"cte":16.5,"tmax":350,"tm":1170,"kic":100,"fat":151,"mach":"Good","weld":"Good","corr":"Excellent","ht":"Heat-Treated"},{"n":"CP-Nickel — As-built","sub":"Nickel Superalloy","cat":"Metal","tier":"curated","rho":8.9,"sy":350,"uts":430,"el":39,"E":200,"hv":null,"k":90,"cte":13,"tmax":900,"tm":1350,"kic":null,"fat":172,"mach":"Poor","weld":"Fair","corr":"Excellent","ht":"As-built"},{"n":"CP-Nickel — Stress-relieved","sub":"Nickel Superalloy","cat":"Metal","tier":"curated","rho":8.9,"sy":235,"uts":400,"el":49,"E":200,"hv":null,"k":90,"cte":13,"tmax":900,"tm":1350,"kic":null,"fat":160,"mach":"Poor","weld":"Fair","corr":"Excellent","ht":"Stress-relieved"},{"n":"CP-Nickel — Heat-Treated","sub":"Nickel Superalloy","cat":"Metal","tier":"curated","rho":8.9,"sy":235,"uts":400,"el":49,"E":200,"hv":null,"k":90,"cte":13,"tmax":900,"tm":1350,"kic":null,"fat":160,"mach":"Poor","weld":"Fair","corr":"Excellent","ht":"Heat-Treated"},{"n":"Inconel 738 (IN738) — As-built","sub":"Nickel Superalloy","cat":"Metal","tier":"curated","rho":8.11,"sy":964,"uts":1295,"el":6.9,"E":200,"hv":350,"k":11,"cte":12.7,"tmax":980,"tm":1320,"kic":36,"fat":360,"mach":"Poor","weld":"Poor","corr":"Excellent","ht":"As-built"},{"n":"Inconel 939 (IN939) — As-built","sub":"Nickel Superalloy","cat":"Metal","tier":"curated","rho":8.16,"sy":880,"uts":1160,"el":24,"E":207,"hv":327,"k":9.8,"cte":12.7,"tmax":1050,"tm":1320,"kic":66,"fat":344,"mach":"Poor","weld":"Poor","corr":"Excellent","ht":"As-built"},{"n":"Inconel 939 (IN939) — Heat-Treated","sub":"Nickel Superalloy","cat":"Metal","tier":"curated","rho":8.16,"sy":1130,"uts":1520,"el":11,"E":207,"hv":484,"k":9.8,"cte":12.7,"tmax":1050,"tm":1320,"kic":55,"fat":430,"mach":"Poor","weld":"Poor","corr":"Excellent","ht":"Heat-Treated"},{"n":"Al5x1 (Al-X) — As-built","sub":"Aluminum - Pure/Other","cat":"Metal","tier":"curated","rho":2.7,"sy":385,"uts":415,"el":14.5,"E":75,"hv":null,"k":130,"cte":23,"tmax":170,"tm":650,"kic":30,"fat":146,"mach":"Excellent","weld":"Good","corr":"Good","ht":"As-built"},{"n":"20MnCr5 — As-built","sub":"Alloy Steel - Case Hardening","cat":"Metal","tier":"curated","rho":7.85,"sy":1270,"uts":1490,"el":8.5,"E":210,"hv":null,"k":42,"cte":12,"tmax":450,"tm":1490,"kic":null,"fat":670.5,"mach":"Good","weld":"Good","corr":"Poor","ht":"As-built"},{"n":"42CrMo4 — As-built","sub":"Alloy Steel","cat":"Metal","tier":"curated","rho":7.85,"sy":1170,"uts":1230,"el":11,"E":210,"hv":null,"k":42.7,"cte":12.3,"tmax":425,"tm":1428,"kic":69,"fat":340,"mach":"Good","weld":"Good","corr":"Poor","ht":"As-built"},{"n":"AISI 254 SMO — As-built","sub":"Stainless Steel - Austenitic","cat":"Metal","tier":"curated","rho":8,"sy":510,"uts":730,"el":42,"E":200,"hv":null,"k":14,"cte":16.1,"tmax":400,"tm":1320,"kic":250,"fat":320,"mach":"Fair","weld":"Good","corr":"Outstanding","ht":"As-built"},{"n":"Superduplex Stainless — As-built","sub":"Stainless Steel - Austenitic","cat":"Metal","tier":"curated","rho":7.8,"sy":1030,"uts":1180,"el":17,"E":200,"hv":null,"k":14.6,"cte":13,"tmax":300,"tm":1465,"kic":100,"fat":531,"mach":"Fair","weld":"Good","corr":"Excellent","ht":"As-built"},{"n":"Superduplex Stainless — Heat-Treated","sub":"Stainless Steel - Austenitic","cat":"Metal","tier":"curated","rho":7.8,"sy":570,"uts":870,"el":34,"E":200,"hv":null,"k":14.6,"cte":13,"tmax":300,"tm":1465,"kic":100,"fat":391.5,"mach":"Fair","weld":"Good","corr":"Excellent","ht":"Heat-Treated"},{"n":"CX (PH Tool Stainless) — As-built","sub":"Stainless Steel - PH","cat":"Metal","tier":"curated","rho":7.7,"sy":1600,"uts":1700,"el":5.5,"E":200,"hv":null,"k":14,"cte":11,"tmax":315,"tm":1404,"kic":66,"fat":765,"mach":"Fair","weld":"Fair","corr":"Excellent","ht":"As-built"},{"n":"CM55 Tool Steel — Heat-Treated","sub":"Tool Steel","cat":"Metal","tier":"curated","rho":7.65,"sy":1725,"uts":2030,"el":3.2,"E":210,"hv":595,"k":20,"cte":11.5,"tmax":550,"tm":1430,"kic":25,"fat":725,"mach":"Fair","weld":"Poor","corr":"Poor","ht":"Heat-Treated"},{"n":"Ti6242 (Ti-6Al-2Sn-4Zr-2Mo) — As-built","sub":"Titanium - Pure / CP Grades","cat":"Metal","tier":"curated","rho":4.54,"sy":1025,"uts":1245,"el":8.5,"E":114,"hv":360,"k":7,"cte":7.7,"tmax":540,"tm":1650,"kic":72.2,"fat":408,"mach":"Poor","weld":"Good","corr":"Excellent","ht":"As-built"},{"n":"Tantalum (Ta) — As-built","sub":"Refractory Metal","cat":"Metal","tier":"curated","rho":16.65,"sy":null,"uts":null,"el":null,"E":186,"hv":131,"k":57.5,"cte":6.5,"tmax":1500,"tm":3017,"kic":25,"fat":180,"mach":"Fair","weld":"Good","corr":"Outstanding","ht":"As-built"},{"n":"GRCop-42 (Cu-Cr-Nb) — As-built","sub":"Copper Alloy","cat":"Metal","tier":"curated","rho":8.76,"sy":195,"uts":360,"el":33,"E":130,"hv":null,"k":280,"cte":16.5,"tmax":800,"tm":1080,"kic":60,"fat":250,"mach":"Good","weld":"Good","corr":"Good","ht":"As-built"},{"n":"C-103 (Nb-Hf-Ti) — As-built","sub":"Refractory Metal","cat":"Metal","tier":"curated","rho":8.85,"sy":480,"uts":574,"el":27.5,"E":89,"hv":180,"k":41,"cte":7.3,"tmax":1500,"tm":2350,"kic":30,"fat":145,"mach":"Fair","weld":"Good","corr":"Excellent","ht":"As-built"},{"n":"Maraging Steel (1.2709/MS1/M300/M789) — As-built","sub":"Tool Steel","cat":"Metal","tier":"curated","rho":8,"sy":990,"uts":1180,"el":13,"E":180,"hv":347,"k":14.2,"cte":12,"tmax":425,"tm":1425,"kic":65,"fat":650,"mach":"Good","weld":"Excellent","corr":"Moderate","ht":"As-built"},{"n":"Maraging Steel (1.2709/MS1/M300/M789) — Aged","sub":"Tool Steel","cat":"Metal","tier":"curated","rho":8,"sy":1690,"uts":1830,"el":12,"E":180,"hv":321,"k":14.2,"cte":12,"tmax":425,"tm":1425,"kic":65,"fat":650,"mach":"Good","weld":"Excellent","corr":"Moderate","ht":"Aged"},{"n":"Maraging Steel (1.2709/MS1/M300/M789) — Solution Age","sub":"Tool Steel","cat":"Metal","tier":"curated","rho":8,"sy":1730,"uts":1880,"el":12,"E":180,"hv":null,"k":14.2,"cte":12,"tmax":425,"tm":1425,"kic":94.3,"fat":293,"mach":"Good","weld":"Excellent","corr":"Moderate","ht":"Solution Age"},{"n":"Maraging Steel (1.2709/MS1/M300/M789) — Heat-Treated","sub":"Tool Steel","cat":"Metal","tier":"curated","rho":8,"sy":1870,"uts":1875,"el":6,"E":180,"hv":358,"k":14.2,"cte":12,"tmax":425,"tm":1425,"kic":65,"fat":650,"mach":"Good","weld":"Excellent","corr":"Moderate","ht":"Heat-Treated"},{"n":"Stainless Steel 17-4PH (CR-PH) — As-built","sub":"Stainless Steel - PH","cat":"Metal","tier":"curated","rho":7.8,"sy":830,"uts":1096,"el":16,"E":197,"hv":301.5,"k":16,"cte":11,"tmax":315,"tm":1404,"kic":99,"fat":552,"mach":"Fair","weld":"Good","corr":"Good","ht":"As-built"},{"n":"Stainless Steel 17-4PH (CR-PH) — H900","sub":"Stainless Steel - PH","cat":"Metal","tier":"curated","rho":7.8,"sy":1240,"uts":1360,"el":13,"E":197,"hv":295.5,"k":16,"cte":11,"tmax":315,"tm":1404,"kic":90,"fat":600,"mach":"Fair","weld":"Good","corr":"Good","ht":"H900"},{"n":"Stainless Steel 17-4PH (CR-PH) — H1150","sub":"Stainless Steel - PH","cat":"Metal","tier":"curated","rho":7.8,"sy":1130,"uts":1170,"el":12,"E":197,"hv":null,"k":16,"cte":11,"tmax":315,"tm":1404,"kic":144,"fat":468,"mach":"Fair","weld":"Good","corr":"Good","ht":"H1150"},{"n":"CuCr1Zr (CuCr2) — As-built","sub":"Copper Alloy","cat":"Metal","tier":"curated","rho":8.89,"sy":175,"uts":235,"el":41,"E":130,"hv":79,"k":320,"cte":17,"tmax":480,"tm":1075,"kic":60,"fat":61,"mach":"Good","weld":"Fair","corr":"Good","ht":"As-built"},{"n":"CuCr1Zr (CuCr2) — Aged","sub":"Copper Alloy","cat":"Metal","tier":"curated","rho":8.89,"sy":200,"uts":295,"el":29,"E":130,"hv":79,"k":320,"cte":17,"tmax":480,"tm":1075,"kic":60,"fat":70,"mach":"Good","weld":"Fair","corr":"Good","ht":"Aged"},{"n":"CuCr1Zr (CuCr2) — Heat-Treated","sub":"Copper Alloy","cat":"Metal","tier":"curated","rho":8.89,"sy":205,"uts":295,"el":30,"E":130,"hv":95,"k":320,"cte":17,"tmax":480,"tm":1075,"kic":60,"fat":72,"mach":"Good","weld":"Fair","corr":"Good","ht":"Heat-Treated"},{"n":"A205 (Al-Cu, Al2139) — As-built","sub":"Aluminum - Pure/Other","cat":"Metal","tier":"curated","rho":2.85,"sy":387.5,"uts":465,"el":11.2,"E":75,"hv":107.5,"k":134,"cte":null,"tmax":null,"tm":null,"kic":24,"fat":147,"mach":"Good","weld":"Poor","corr":"Poor","ht":"As-built"},{"n":"A20X / A6061-RAM2 (Al MMC ceramic) — As-built","sub":"Aluminum - Pure/Other","cat":"Metal","tier":"curated","rho":2.78,"sy":260,"uts":325,"el":12,"E":73,"hv":110,"k":120,"cte":23.6,"tmax":170,"tm":652,"kic":29,"fat":106,"mach":"Good","weld":"Good","corr":"Good","ht":"As-built"},{"n":"A20X / A6061-RAM2 (Al MMC ceramic) — T6","sub":"Aluminum - Pure/Other","cat":"Metal","tier":"curated","rho":2.78,"sy":316,"uts":344,"el":15,"E":73,"hv":110,"k":120,"cte":23.6,"tmax":170,"tm":652,"kic":29,"fat":96,"mach":"Good","weld":"Good","corr":"Good","ht":"T6"},{"n":"Ti CP Gr1 — Annealed","sub":"Titanium - Pure / CP Grades","cat":"Metal","tier":"curated","rho":4.51,"sy":425,"uts":525,"el":32,"E":103,"hv":null,"k":21.9,"cte":8.8,"tmax":400,"tm":1650,"kic":70,"fat":221,"mach":"Poor","weld":"Good","corr":"Excellent","ht":"Annealed"},{"n":"TA15 (Ti-6.5Al-1Mo-1V-2Zr) — Annealed","sub":"Titanium - Pure / CP Grades","cat":"Metal","tier":"curated","rho":4.45,"sy":1075,"uts":1105,"el":15,"E":118,"hv":null,"k":7.2,"cte":8.8,"tmax":400,"tm":1650,"kic":70,"fat":559,"mach":"Poor","weld":"Good","corr":"Excellent","ht":"Annealed"},{"n":"Ti-6Al-2Mo-2Nb-2Zr-2Sn-1.5Cr (BLT) — Annealed","sub":"Titanium - Pure / CP Grades","cat":"Metal","tier":"curated","rho":4.55,"sy":1000,"uts":1105,"el":14,"E":115,"hv":null,"k":7,"cte":8.8,"tmax":400,"tm":1650,"kic":70,"fat":520,"mach":"Poor","weld":"Good","corr":"Excellent","ht":"Annealed"},{"n":"Stainless Steel 420 (martensitic) — Hardened","sub":"Carbon Steel","cat":"Metal","tier":"curated","rho":7.74,"sy":null,"uts":null,"el":null,"E":200,"hv":588,"k":24.9,"cte":10.3,"tmax":650,"tm":1480,"kic":30,"fat":410,"mach":"Fair","weld":"Poor","corr":"Moderate","ht":"Hardened"},{"n":"Hastelloy C22 (N06022)","sub":"Nickel Superalloy","cat":"Metal","tier":"curated","rho":8.69,"sy":430,"uts":784,"el":43.3,"E":206,"hv":null,"k":10.1,"cte":11.2,"tmax":1100,"tm":1370,"kic":100,"fat":206,"mach":"Poor","weld":"Good","corr":"Outstanding","ht":"AM (combined)"},{"n":"Stainless Steel 415 (PH)","sub":"Carbon Steel","cat":"Metal","tier":"curated","rho":7.8,"sy":569,"uts":887,"el":21.8,"E":200,"hv":null,"k":24.9,"cte":14.5,"tmax":700,"tm":1450,"kic":60,"fat":399.1,"mach":"Fair","weld":"Good","corr":"Good","ht":"AM (combined)"},{"n":"Haynes 214","sub":"Nickel Superalloy","cat":"Metal","tier":"curated","rho":8.05,"sy":680,"uts":975,"el":35.8,"E":218,"hv":null,"k":12.4,"cte":12.7,"tmax":1149,"tm":1290,"kic":100,"fat":326,"mach":"Poor","weld":"Good","corr":"Outstanding","ht":"AM (combined)"},{"n":"Hastelloy X — As-built","sub":"Nickel Superalloy","cat":"Metal","tier":"curated","rho":8.22,"sy":555,"uts":765,"el":35,"E":205,"hv":242,"k":9.1,"cte":13.9,"tmax":1200,"tm":1290,"kic":100,"fat":290,"mach":"Poor","weld":"Good","corr":"Excellent","ht":"As-built"},{"n":"Hastelloy X — Annealed","sub":"Nickel Superalloy","cat":"Metal","tier":"curated","rho":8.22,"sy":336,"uts":715,"el":50,"E":205,"hv":190,"k":9.1,"cte":13.9,"tmax":1200,"tm":1290,"kic":100,"fat":290,"mach":"Poor","weld":"Good","corr":"Excellent","ht":"Annealed"},{"n":"Hastelloy X — Heat-Treated","sub":"Nickel Superalloy","cat":"Metal","tier":"curated","rho":8.22,"sy":610,"uts":740,"el":45,"E":205,"hv":null,"k":9.1,"cte":13.9,"tmax":1200,"tm":1290,"kic":100,"fat":290,"mach":"Poor","weld":"Good","corr":"Excellent","ht":"Heat-Treated"},{"n":"Inconel X-750 — As-supplied (DMLS)","sub":"Nickel Superalloy","cat":"Metal","tier":"am_vendor","rho":8.28,"sy":815,"uts":1230,"el":20,"E":214,"hv":330,"k":11.8,"cte":12.6,"tmax":815,"tm":1400,"kic":96,"fat":392,"mach":"Poor","weld":"Fair","corr":"Excellent","ht":"As-built (no post-processing)"},{"n":"15-5PH — As-supplied (SLM)","sub":"Stainless Steel - PH","cat":"Metal","tier":"am_vendor","rho":7.8,"sy":1110,"uts":null,"el":9.2,"E":189,"hv":405,"k":11.2,"cte":10.8,"tmax":315,"tm":1404,"kic":88,"fat":497,"mach":"Fair","weld":"Good","corr":"Good","ht":"As-built (no post-processing)"},{"n":"304L — As-supplied (LPBF)","sub":"Stainless Steel - Austenitic","cat":"Metal","tier":"am_vendor","rho":7.95,"sy":420,"uts":null,"el":40,"E":190,"hv":270,"k":15,"cte":17.3,"tmax":870,"tm":1450,"kic":209,"fat":252,"mach":"Fair","weld":"Excellent","corr":"Good","ht":"As-built (no post-processing)"},{"n":"15-5PH — As-supplied (DMLS)","sub":"Stainless Steel - PH","cat":"Metal","tier":"am_vendor","rho":7.8,"sy":1100,"uts":null,"el":9,"E":188,"hv":400,"k":11,"cte":10.8,"tmax":315,"tm":1404,"kic":88,"fat":497,"mach":"Fair","weld":"Good","corr":"Good","ht":"As-built (no post-processing)"},{"n":"304L — As-supplied (DMLS)","sub":"Stainless Steel - Austenitic","cat":"Metal","tier":"am_vendor","rho":7.95,"sy":420,"uts":null,"el":40,"E":190,"hv":270,"k":15,"cte":17.3,"tmax":870,"tm":1450,"kic":209,"fat":252,"mach":"Fair","weld":"Excellent","corr":"Good","ht":"As-built (no post-processing)"},{"n":"AISI 5130 — Aged / solution-treated (Wrought)","sub":"Alloy Steel","cat":"Metal","tier":"generic","rho":7.85,"sy":423.3,"uts":571.2,"el":21.75,"E":210,"hv":173.4,"k":42,"cte":12.4,"tmax":425,"tm":1428,"kic":65,"fat":212,"mach":"Good","weld":"Good","corr":"Poor","ht":"Aged / solution-treated"},{"n":"AISI 5130 — Annealed (Wrought)","sub":"Alloy Steel","cat":"Metal","tier":"generic","rho":7.85,"sy":365.2,"uts":492.8,"el":23.25,"E":210,"hv":149.6,"k":42,"cte":12.4,"tmax":425,"tm":1428,"kic":104,"fat":183,"mach":"Good","weld":"Good","corr":"Poor","ht":"Annealed"},{"n":"AISI 5130 — As-cast / forged (Wrought)","sub":"Alloy Steel","cat":"Metal","tier":"generic","rho":7.85,"sy":456.5,"uts":616,"el":23.75,"E":210,"hv":187,"k":42,"cte":12.4,"tmax":425,"tm":1428,"kic":65,"fat":228,"mach":"Good","weld":"Good","corr":"Poor","ht":"As-cast / forged"},{"n":"AISI 5130 — Strain-hardened (Wrought)","sub":"Alloy Steel","cat":"Metal","tier":"generic","rho":7.85,"sy":448.2,"uts":604.8,"el":25.75,"E":210,"hv":183.6,"k":42,"cte":12.4,"tmax":425,"tm":1428,"kic":65,"fat":224,"mach":"Good","weld":"Good","corr":"Poor","ht":"Strain-hardened"},{"n":"AISI 5130 — As-supplied (Wrought)","sub":"Alloy Steel","cat":"Metal","tier":"generic","rho":7.85,"sy":460.6,"uts":621.6,"el":26.5,"E":210,"hv":188.7,"k":42,"cte":12.4,"tmax":425,"tm":1428,"kic":104,"fat":230,"mach":"Good","weld":"Good","corr":"Poor","ht":"Mill-annealed (ASTM default)"},{"n":"AISI 5130 — Quenched / tempered (Wrought)","sub":"Alloy Steel","cat":"Metal","tier":"generic","rho":7.85,"sy":419.2,"uts":565.6,"el":25,"E":210,"hv":171.7,"k":42,"cte":12.4,"tmax":425,"tm":1428,"kic":65,"fat":210,"mach":"Good","weld":"Good","corr":"Poor","ht":"Quenched / tempered"},{"n":"AISI 5140 — Annealed (Wrought)","sub":"Alloy Steel","cat":"Metal","tier":"generic","rho":7.85,"sy":624.8,"uts":880,"el":15.81,"E":210,"hv":246.4,"k":42,"cte":12.3,"tmax":425,"tm":1430,"kic":104,"fat":187,"mach":"Good","weld":"Good","corr":"Poor","ht":"Annealed"},{"n":"AISI 5140 — As-cast / forged (Wrought)","sub":"Alloy Steel","cat":"Metal","tier":"generic","rho":7.85,"sy":781,"uts":1100,"el":16.15,"E":210,"hv":308,"k":42,"cte":12.3,"tmax":425,"tm":1430,"kic":65,"fat":415,"mach":"Good","weld":"Good","corr":"Poor","ht":"As-cast / forged"},{"n":"AISI 5140 — Strain-hardened (Wrought)","sub":"Alloy Steel","cat":"Metal","tier":"generic","rho":7.85,"sy":766.8,"uts":1080,"el":17.51,"E":210,"hv":302.4,"k":42,"cte":12.3,"tmax":425,"tm":1430,"kic":65,"fat":415,"mach":"Good","weld":"Good","corr":"Poor","ht":"Strain-hardened"},{"n":"AISI 5140 — As-supplied (Wrought)","sub":"Alloy Steel","cat":"Metal","tier":"generic","rho":7.85,"sy":788.1,"uts":1110,"el":18.02,"E":210,"hv":310.8,"k":42,"cte":12.3,"tmax":425,"tm":1430,"kic":104,"fat":187,"mach":"Good","weld":"Good","corr":"Poor","ht":"Mill-annealed (ASTM default)"},{"n":"AISI 5140 — Quenched / tempered (Wrought)","sub":"Alloy Steel","cat":"Metal","tier":"generic","rho":7.85,"sy":717.1,"uts":1010,"el":17,"E":210,"hv":282.8,"k":42,"cte":12.3,"tmax":425,"tm":1430,"kic":65,"fat":415,"mach":"Good","weld":"Good","corr":"Poor","ht":"Quenched / tempered"},{"n":"AISI 6150 — Annealed (Wrought)","sub":"Alloy Steel","cat":"Metal","tier":"generic","rho":7.85,"sy":480,"uts":670,"el":12.09,"E":205,"hv":272.8,"k":42,"cte":12,"tmax":480,"tm":1430,"kic":144,"fat":300,"mach":"Excellent","weld":"Good","corr":"Good","ht":"Annealed"},{"n":"AISI 6150 — As-cast / forged (Wrought)","sub":"Alloy Steel","cat":"Metal","tier":"generic","rho":7.85,"sy":480,"uts":670,"el":12.35,"E":205,"hv":341,"k":42,"cte":12,"tmax":480,"tm":1430,"kic":80,"fat":300,"mach":"Fair","weld":"Fair","corr":"Poor","ht":"As-cast / forged"},{"n":"AISI 6150 — Strain-hardened (Wrought)","sub":"Alloy Steel","cat":"Metal","tier":"generic","rho":7.85,"sy":864,"uts":1188,"el":13.39,"E":210,"hv":334.8,"k":42,"cte":12,"tmax":480,"tm":1430,"kic":80,"fat":495,"mach":"Fair","weld":"Fair","corr":"Poor","ht":"Strain-hardened"},{"n":"AISI 6150 — As-supplied (Wrought)","sub":"Alloy Steel","cat":"Metal","tier":"generic","rho":7.85,"sy":480,"uts":670,"el":13.78,"E":205,"hv":344.1,"k":42,"cte":12,"tmax":480,"tm":1430,"kic":144,"fat":300,"mach":"Fair","weld":"Fair","corr":"Poor","ht":"Mill-annealed (ASTM default)"},{"n":"AISI 6150 — Quenched / tempered (Wrought)","sub":"Alloy Steel","cat":"Metal","tier":"generic","rho":7.85,"sy":1500,"uts":1700,"el":13,"E":205,"hv":313.1,"k":42,"cte":12,"tmax":480,"tm":1430,"kic":80,"fat":760,"mach":"Fair","weld":"Fair","corr":"Poor","ht":"Quenched / tempered"},{"n":"AA 2011 — Strain-hardened (Wrought)","sub":"Aluminum - Cu Alloys (2xxx)","cat":"Metal","tier":"generic","rho":2.8,"sy":339.5,"uts":465.6,"el":10.68,"E":73,"hv":126.1,"k":121,"cte":23,"tmax":170,"tm":650,"kic":25.2,"fat":129,"mach":"Excellent","weld":"Good","corr":"Good","ht":"Strain-hardened"},{"n":"AA 2011 — Annealed (Wrought)","sub":"Aluminum - Cu Alloys (2xxx)","cat":"Metal","tier":"generic","rho":2.8,"sy":329,"uts":451.2,"el":11.28,"E":73,"hv":122.2,"k":121,"cte":23,"tmax":170,"tm":650,"kic":48,"fat":125,"mach":"Excellent","weld":"Good","corr":"Good","ht":"Annealed"},{"n":"AA 2011 — Aged / solution-treated (Wrought)","sub":"Aluminum - Cu Alloys (2xxx)","cat":"Metal","tier":"generic","rho":2.8,"sy":343,"uts":470.4,"el":11.76,"E":73,"hv":127.4,"k":121,"cte":23,"tmax":170,"tm":650,"kic":26.4,"fat":130,"mach":"Excellent","weld":"Good","corr":"Good","ht":"Aged / solution-treated"},{"n":"AA 2017 — Strain-hardened (Wrought)","sub":"Aluminum - Cu Alloys (2xxx)","cat":"Metal","tier":"generic","rho":2.77,"sy":261.9,"uts":368.6,"el":19.58,"E":72,"hv":101.9,"k":121,"cte":23,"tmax":170,"tm":650,"kic":25.2,"fat":100,"mach":"Excellent","weld":"Good","corr":"Good","ht":"Strain-hardened"},{"n":"AA 2017 — Annealed (Wrought)","sub":"Aluminum - Cu Alloys (2xxx)","cat":"Metal","tier":"generic","rho":2.77,"sy":253.8,"uts":357.2,"el":20.68,"E":72,"hv":98.7,"k":121,"cte":23,"tmax":170,"tm":650,"kic":48,"fat":96,"mach":"Excellent","weld":"Good","corr":"Good","ht":"Annealed"},{"n":"AA 2017 — Aged / solution-treated (Wrought)","sub":"Aluminum - Cu Alloys (2xxx)","cat":"Metal","tier":"generic","rho":2.77,"sy":264.6,"uts":372.4,"el":21.56,"E":72,"hv":102.9,"k":121,"cte":23,"tmax":170,"tm":650,"kic":26.4,"fat":101,"mach":"Excellent","weld":"Good","corr":"Good","ht":"Aged / solution-treated"},{"n":"AA 2025 — Strain-hardened (Wrought)","sub":"Aluminum - Cu Alloys (2xxx)","cat":"Metal","tier":"generic","rho":2.78,"sy":300.7,"uts":436.5,"el":17.8,"E":73,"hv":111.6,"k":121,"cte":23,"tmax":170,"tm":650,"kic":25.2,"fat":114,"mach":"Excellent","weld":"Good","corr":"Good","ht":"Strain-hardened"},{"n":"AA 2025 — Annealed (Wrought)","sub":"Aluminum - Cu Alloys (2xxx)","cat":"Metal","tier":"generic","rho":2.78,"sy":291.4,"uts":423,"el":18.8,"E":73,"hv":108.1,"k":121,"cte":23,"tmax":170,"tm":650,"kic":48,"fat":111,"mach":"Excellent","weld":"Good","corr":"Good","ht":"Annealed"},{"n":"AA 2025 — Aged / solution-treated (Wrought)","sub":"Aluminum - Cu Alloys (2xxx)","cat":"Metal","tier":"generic","rho":2.78,"sy":303.8,"uts":441,"el":19.6,"E":73,"hv":112.7,"k":121,"cte":23,"tmax":170,"tm":650,"kic":26.4,"fat":115,"mach":"Excellent","weld":"Good","corr":"Good","ht":"Aged / solution-treated"},{"n":"AA 6101 — Strain-hardened (Wrought)","sub":"Aluminum - Si Alloys (6xxx/7xxx)","cat":"Metal","tier":"generic","rho":2.7,"sy":232.8,"uts":271.6,"el":12.46,"E":69,"hv":82.45,"k":167,"cte":23.4,"tmax":170,"tm":650,"kic":31.5,"fat":88,"mach":"Good","weld":"Good","corr":"Good","ht":"Strain-hardened"},{"n":"AA 6101 — Annealed (Wrought)","sub":"Aluminum - Si Alloys (6xxx/7xxx)","cat":"Metal","tier":"generic","rho":2.7,"sy":225.6,"uts":263.2,"el":13.16,"E":69,"hv":79.9,"k":167,"cte":23.4,"tmax":170,"tm":650,"kic":60,"fat":86,"mach":"Good","weld":"Good","corr":"Good","ht":"Annealed"},{"n":"AA 6101 — Aged / solution-treated (Wrought)","sub":"Aluminum - Si Alloys (6xxx/7xxx)","cat":"Metal","tier":"generic","rho":2.7,"sy":235.2,"uts":274.4,"el":13.72,"E":69,"hv":83.3,"k":167,"cte":23.4,"tmax":170,"tm":650,"kic":33,"fat":89,"mach":"Good","weld":"Good","corr":"Good","ht":"Aged / solution-treated"},{"n":"AA 6262 — Strain-hardened (Wrought)","sub":"Aluminum - Si Alloys (6xxx/7xxx)","cat":"Metal","tier":"generic","rho":2.7,"sy":267.7,"uts":300.7,"el":15.13,"E":69,"hv":92.15,"k":167,"cte":23.4,"tmax":170,"tm":650,"kic":26.3,"fat":102,"mach":"Excellent","weld":"Fair","corr":"Good","ht":"Strain-hardened"},{"n":"AA 6262 — Annealed (Wrought)","sub":"Aluminum - Si Alloys (6xxx/7xxx)","cat":"Metal","tier":"generic","rho":2.7,"sy":259.4,"uts":291.4,"el":15.98,"E":69,"hv":89.3,"k":167,"cte":23.4,"tmax":170,"tm":650,"kic":50,"fat":99,"mach":"Excellent","weld":"Fair","corr":"Good","ht":"Annealed"},{"n":"AA 6262 — Aged / solution-treated (Wrought)","sub":"Aluminum - Si Alloys (6xxx/7xxx)","cat":"Metal","tier":"generic","rho":2.7,"sy":270.5,"uts":303.8,"el":16.66,"E":69,"hv":93.1,"k":167,"cte":23.4,"tmax":170,"tm":650,"kic":27.5,"fat":103,"mach":"Excellent","weld":"Fair","corr":"Good","ht":"Aged / solution-treated"},{"n":"AA 7050 — Strain-hardened (Wrought)","sub":"Aluminum - Si Alloys (6xxx/7xxx)","cat":"Metal","tier":"generic","rho":2.83,"sy":434.6,"uts":494.7,"el":11.57,"E":72,"hv":135.8,"k":130,"cte":23.5,"tmax":120,"tm":635,"kic":33.6,"fat":138,"mach":"Good","weld":"Poor","corr":"Moderate","ht":"Strain-hardened"},{"n":"AA 7050 — Annealed (Wrought)","sub":"Aluminum - Si Alloys (6xxx/7xxx)","cat":"Metal","tier":"generic","rho":2.83,"sy":421.1,"uts":479.4,"el":12.22,"E":72,"hv":131.6,"k":130,"cte":23.5,"tmax":120,"tm":635,"kic":64,"fat":130,"mach":"Good","weld":"Poor","corr":"Moderate","ht":"Annealed"},{"n":"AA 7050 — Aged / solution-treated (Wrought)","sub":"Aluminum - Si Alloys (6xxx/7xxx)","cat":"Metal","tier":"generic","rho":2.83,"sy":439,"uts":499.8,"el":12.74,"E":72,"hv":137.2,"k":130,"cte":23.5,"tmax":120,"tm":635,"kic":35.2,"fat":138,"mach":"Good","weld":"Poor","corr":"Moderate","ht":"Aged / solution-treated"},{"n":"AA 3003 — Strain-hardened (Wrought)","sub":"Aluminum - Mn Alloys (3xxx)","cat":"Metal","tier":"generic","rho":2.73,"sy":38.8,"uts":106.7,"el":26.7,"E":70,"hv":33.95,"k":191,"cte":23.2,"tmax":200,"tm":660,"kic":52.5,"fat":48,"mach":"Good","weld":"Excellent","corr":"Excellent","ht":"Strain-hardened"},{"n":"AA 3003 — Annealed (Wrought)","sub":"Aluminum - Mn Alloys (3xxx)","cat":"Metal","tier":"generic","rho":2.73,"sy":37.6,"uts":103.4,"el":28.2,"E":70,"hv":32.9,"k":191,"cte":23.2,"tmax":200,"tm":660,"kic":100,"fat":20,"mach":"Good","weld":"Excellent","corr":"Excellent","ht":"Annealed"},{"n":"AA 3004 — Strain-hardened (Wrought)","sub":"Aluminum - Mn Alloys (3xxx)","cat":"Metal","tier":"generic","rho":2.72,"sy":121.3,"uts":179.5,"el":17.8,"E":70,"hv":53.35,"k":191,"cte":23.2,"tmax":200,"tm":660,"kic":31.5,"fat":46,"mach":"Excellent","weld":"Good","corr":"Excellent","ht":"Strain-hardened"},{"n":"AA 3004 — Annealed (Wrought)","sub":"Aluminum - Mn Alloys (3xxx)","cat":"Metal","tier":"generic","rho":2.72,"sy":117.5,"uts":173.9,"el":18.8,"E":70,"hv":51.7,"k":191,"cte":23.2,"tmax":200,"tm":660,"kic":60,"fat":45,"mach":"Excellent","weld":"Good","corr":"Excellent","ht":"Annealed"},{"n":"AA 3005 — Strain-hardened (Wrought)","sub":"Aluminum - Mn Alloys (3xxx)","cat":"Metal","tier":"generic","rho":2.73,"sy":92.15,"uts":140.7,"el":22.25,"E":70,"hv":43.65,"k":191,"cte":23.2,"tmax":200,"tm":660,"kic":31.5,"fat":35,"mach":"Excellent","weld":"Good","corr":"Excellent","ht":"Strain-hardened"},{"n":"AA 3005 — Annealed (Wrought)","sub":"Aluminum - Mn Alloys (3xxx)","cat":"Metal","tier":"generic","rho":2.73,"sy":89.3,"uts":136.3,"el":23.5,"E":70,"hv":42.3,"k":191,"cte":23.2,"tmax":200,"tm":660,"kic":60,"fat":34,"mach":"Excellent","weld":"Good","corr":"Excellent","ht":"Annealed"},{"n":"AA 3105 — Strain-hardened (Wrought)","sub":"Aluminum - Mn Alloys (3xxx)","cat":"Metal","tier":"generic","rho":2.71,"sy":77.6,
