Repository: slmhlight/GRANTA

# AM Materials Explorer

ANSYS Granta-style **additive-manufacturing (AM) materials database** — an interactive
web app for exploring metal & polymer materials through dynamic Ashby charts, advanced
filtering, **range-based property data**, and **cited manufacturer datasheets**.

> 적층제조(AM) 소재 데이터베이스 탐색기. 대화형 Ashby 차트, 고급 필터링, **물성 range 데이터**,
> **데이터시트 출처 추적**을 제공합니다.

## Features
- **Range-based properties** — every property is a `min · typical · max` aggregated from real data points (heat treatments × build direction × vendors), shown as smooth property envelopes on the Ashby chart and min–max sub-lines in the detail panel.
- **Interactive Ashby chart** (Plotly.js) — selectable X/Y axes, per-axis log toggles + limit sliders, convex-hull envelopes, compare-selection colouring, and a Display panel of visibility toggles (grid, legend, labels, opacity, dark theme, colour-by).
- **3-panel layout** — filter sidebar · data view (table / cards / Ashby) · detail & compare panel (per-property bars + click-to-sort).
- **Source traceability** — curated AM alloys link to verified manufacturer datasheets (EOS, Renishaw, GE Additive, 3D Systems, …); no fabricated citations.
- **CSV export** of filtered results.

## Tech stack
React 19 · Vite 7 · TypeScript · Tailwind CSS 4 · shadcn/ui · Plotly.js · wouter · pnpm 10

## Quick start
```bash
pnpm install
pnpm dev          # http://localhost:3000
```
Build the dataset from sources (optional — output is committed):
```bash
pnpm build:data   # data/material_db.json + enriched CSV → client/public/materials.json
```
Production build: `pnpm build` · Type-check: `pnpm check` · Tests: `pnpm test`

## Deploy (GitHub Pages)
The app is a pure static SPA and ships with a GitHub Actions workflow that builds and
publishes it to Pages on every push to `main`. One-time setup: **Settings → Pages →
Source = "GitHub Actions"**. Live URL: `https://slmhlight.github.io/GRANTA/`.
Full instructions: [`docs/DEPLOY_GITHUB_PAGES.md`](./docs/DEPLOY_GITHUB_PAGES.md).

## Data
**1,128 materials** across metals, polymers, ceramics & composites — curated AM alloys
(verified manufacturer datasheets), AM vendor data, condition-split generics, and standard
reference alloys with cross-standard designations (UNS/EN/DIN/JIS/GB/AMS). Each property is a
real `min · typical · max` range; fatigue limits are measured where available and otherwise
estimated from UTS (clearly flagged `est.`). Live counts and integrity metrics are emitted to
`client/public/build-meta.json` by `pnpm build:data`.

File: data/alloy-additions.json
{
  "_note": "R227/H4d — 신규 합금 추가 소스 (계획 §5·§5.4: 분류 완결 + 언급-부재 합금). build-materials 가 supRaw 최후미에 합류(granta-datasheets 다음) — legacy_id 안정성을 위해 이 파일이 '지정 append 지점': 새 entry 는 반드시 이 파일 끝에만 추가(append-only), 다른 supRaw 소스(supplementary/cast-alloys/granta) 는 동결. 스키마는 cast-alloys.json 과 동일. points=[density,σy,uts,El,modulus,hardness,k]. 값은 규격 datasheet 검증(백주철 ASTM A532 · ADI ASTM A897).",
  "materials": [
    {
      "name": "Ni-Hard 1 (white cast iron, ASTM A532 Class I-A)",
      "category": "Metal",
      "subcategory": "Cast Iron",
      "process": "Cast",
      "heat_treatment": "As-cast (martensitic, hardened)",
      "related": [
        "Gray Cast Iron (Class 30)"
      ],
      "aliases": [
        "Ni-Hard",
        "NiHard 1",
        "ASTM A532 Class I Type A",
        "abrasion-resistant white iron"
      ],
      "composition": {
        "Fe": "balance",
        "C": "2.8~3.6",
        "Ni": "3.3~5.0",
        "Cr": "1.4~4.0",
        "Si": "≤0.8",
        "Mn": "≤2.0"
      },
      "points": [
        [
          7.7,
          400,
          400,
          0.5,
          180,
          550,
          15
        ]
      ],
      "sources": [
        {
          "label": "ASTM A532/A532M — Abrasion-Resistant Cast Irons",
          "url": "https://store.astm.org/a0532_a0532m-10r19.html",
          "verified": true
        },
        {
          "label": "Penticton Foundry — ASTM A532 Class I Type A (Ni-Hard 1)",
          "url": "https://www.pentictonfoundry.com/news/astm-a532-class-i-type-a/",
          "verified": true
        }
      ],
      "industry_note": "백주철(white cast iron) — 탄소가 흑연이 아니라 시멘타이트(Fe₃C)로 굳어 파단면이 흰 주철. Ni-Cr 합금계(Ni-Hard)로 마르텐사이트 기지 + M₃C 탄화물, 경도 ≥550HB. 취성 파단(항복 없음 — σy≈UTS 표기·El<1%). 슬러리 펌프·라이너·분쇄 부품 등 내마모 전용. ASTM A532 Class I Type A."
    },
    {
      "name": "High-Cr White Iron 25%Cr (ASTM A532 Class III-A)",
      "category": "Metal",
      "subcategory": "Cast Iron",
      "process": "Cast",
      "heat_treatment": "Hardened + stress relieved (heat treated)",
      "related": [
        "Gray Cast Iron (Class 30)"
      ],
      "aliases": [
        "25% Cr white iron",
        "high-chromium white iron",
        "ASTM A532 Class III Type A",
        "27Cr iron"
      ],
      "composition": {
        "Fe": "balance",
        "C": "2.0~3.3",
        "Cr": "23~30",
        "Mn": "≤2.0",
        "Mo": "≤3.0",
        "Ni": "≤2.5",
        "Si": "≤1.5"
      },
      "points": [
        [
          7.6,
          500,
          500,
          0.5,
          195,
          600,
          15
        ]
      ],
      "sources": [
        {
          "label": "ASTM A532/A532M — Abrasion-Resistant Cast Irons",
          "url": "https://store.astm.org/a0532_a0532m-10r19.html",
          "verified": true
        },
        {
          "label": "Penticton Foundry — Chrome White Iron (ASTM A532)",
          "url": "https://www.pentictonfoundry.com/alloys/abrasion-resistant-cast-irons/",
          "verified": true
        }
      ],
      "industry_note": "고크로뮴 백주철(25%Cr) — M₇C₃ 크로뮴 탄화물(1500~1800HV)이 기지에 분산, 열처리(경화) 후 ≥600HB. 취성 파단(항복 없음 — σy≈UTS 표기·El<1%). Ni-Hard 보다 내식·내마모 우수 — 광산 슬러리 펌프·밀 라이너·임펠러. ASTM A532 Class III Type A."
    },
    {
      "name": "ADI Grade 900 (austempered ductile iron, ASTM A897)",
      "category": "Metal",
      "subcategory": "Cast Iron",
      "process": "Cast",
      "heat_treatment": "Austempered (900/650/09)",
      "related": [
        "Ductile Iron 65-45-12"
      ],
      "aliases": [
        "ADI 900",
        "ASTM A897 Grade 900/650/09",
        "ADI Grade 1",
        "austempered ductile iron 900"
      ],
      "composition": {
        "Fe": "balance",
        "C": "3.4~3.8",
        "Si": "2.2~2.8",
        "Mn": "≤0.35",
        "Mg": "0.03~0.05",
        "Cu": "≤0.8",
        "Ni": "≤2.0",
        "Mo": "≤0.3"
      },
      "points": [
        [
          7.1,
          650,
          900,
          9,
          163,
          305,
          22
        ]
      ],
      "sources": [
        {
          "label": "ASTM A897/A897M — Austempered Ductile Iron Castings",
          "url": "https://store.astm.org/a0897_a0897m-22.html",
          "verified": true
        },
        {
          "label": "Pacific Alloy — Austempered Ductile Iron (A897)",
          "url": "https://pacificalloy.com/austempered-ductile-iron/",
          "verified": true
        }
      ],
      "industry_note": "ADI = 구상흑연주철을 Austempering(오스템퍼링)해 ausferrite(침상 페라이트+안정 오스테나이트) 조직으로 만든 주철 — 일반 구상흑연주철의 약 2배 강도·1.5배 피로강도, 강 단조품 대비 ~10% 가볍고 저렴. Grade 900/650/09 = UTS≥900/σy≥650MPa/El≥9%/269~341HB. 기어·크랭크샤프트·서스펜션 부품. ASTM A897."
    },
    {
      "name": "ADI Grade 1200 (austempered ductile iron, ASTM A897)",
      "category": "Metal",
      "subcategory": "Cast Iron",
      "process": "Cast",
      "heat_treatment": "Austempered (1200/850/04)",
      "related": [
        "ASTM A536 Ductile Iron 100-70-03 (high-strength)"
      ],
      "aliases": [
        "ADI 1200",
        "ASTM A897 Grade 1200/850/04",
        "ADI Grade 3",
        "austempered ductile iron 1200"
      ],
      "composition": {
        "Fe": "balance",
        "C": "3.4~3.8",
        "Si": "2.2~2.8",
        "Mn": "≤0.35",
        "Mg": "0.03~0.05",
        "Cu": "≤0.8",
        "Ni": "≤2.0",
        "Mo": "≤0.3"
      },
      "points": [
        [
          7.1,
          850,
          1200,
          4,
          161,
          390,
          22
        ]
      ],
      "sources": [
        {
          "label": "ASTM A897/A897M — Austempered Ductile Iron Castings",
          "url": "https://store.astm.org/a0897_a0897m-22.html",
          "verified": true
        },
        {
          "label": "Penticton Foundry — ASTM A897 Grade 3 (1200/850/04)",
          "url": "https://www.pentictonfoundry.com/news/astm-a897-grade-3-175-125-04/",
          "verified": true
        }
      ],
      "industry_note": "ADI 고강도 grade — 낮은 Austempering 온도로 미세 ausferrite 를 얻어 UTS≥1200/σy≥850MPa/El≥4%/341~444HB. 강도-인성 균형이 담금질강에 근접하면서 주조 성형성 유지. 대형 기어·중장비 트랙 부품·철도. ASTM A897 Grade 1200/850/04."
    },
    {
      "name": "Grade P92 (9Cr-2W creep steel, ASTM A335)",
      "category": "Metal",
      "subcategory": "Heat-Resistant Steel",
      "process": "Wrought",
      "heat_treatment": "Normalized 1040°C + Tempered 730°C min",
      "related": [
        "Grade 91 (P91, 9Cr-1MoVNb)"
      ],
      "aliases": [
        "P92",
        "ASTM A335 P92",
        "UNS K92460",
        "9Cr-2W",
        "X10CrWMoVNb9-2",
        "T92"
      ],
      "composition": {
        "Fe": "balance",
        "Cr": "8.5~9.5",
        "W": "1.5~2.0",
        "Mo": "0.3~0.6",
        "V": "0.15~0.25",
        "Nb": "0.04~0.09",
        "C": "0.07~0.13",
        "N": "0.03~0.07",
        "B": "0.001~0.006"
      },
      "points": [
        [
          7.85,
          440,
          620,
          20,
          218,
          220,
          26
        ]
      ],
      "sources": [
        {
          "label": "ASTM A335/A335M — Seamless Ferritic Alloy-Steel Pipe for High-Temperature Service",
          "url": "https://store.astm.org/a0335_a0335m-24.html",
          "verified": true
        },
        {
          "label": "Metalspiping — ASTM A335 P92 (9Cr-2W) properties",
          "url": "http://www.metalspiping.com/astm-a335-p92.html",
          "verified": true
        }
      ],
      "industry_note": "P91 의 후속 크리프강 — Mo 일부를 W 2%로 바꾸고 B 미량 첨가해 105 h 크리프 강도를 P91 대비 ~30% 높였다. USC(초초임계) 보일러 주증기관·헤더의 표준(~620°C). σy≥440/UTS≥620MPa/El≥20%/HB≤250 (N+T: 1040°C Normalizing + ≥730°C Tempering). 용접 후 PWHT 필수·Type IV HAZ 크리프 균열 관리가 실무 핵심. ASTM A335/A213(T92)."
    },
    {
      "name": "HK40 (cast 25Cr-20Ni heat-resistant, ASTM A297)",
      "category": "Metal",
      "subcategory": "Stainless Steel - Austenitic",
      "process": "Cast",
      "heat_treatment": "As-cast",
      "related": [
        "310S"
      ],
      "aliases": [
        "HK-40",
        "ASTM A297 Grade HK",
        "UNS J94204",
        "25-20 cast",
        "reformer tube alloy"
      ],
      "composition": {
        "Fe": "balance",
        "Cr": "23~27",
        "Ni": "19~22",
        "C": "0.35~0.45",
        "Si": "≤2.0",
        "Mn": "≤2.0"
      },
      "points": [
        [
          7.75,
          240,
          450,
          10,
          190,
          180,
          14
        ]
      ],
      "sources": [
        {
          "label": "ASTM A297/A297M — Heat-Resistant Steel Castings (Grade HK: UTS≥65ksi/YS≥35ksi/El≥10%)",
          "url": "https://www.iron-foundry.com/ASTM-A297-Standard-Specification-Steel-Casting-Alloy.html",
          "verified": true
        },
        {
          "label": "MetalTek — Cast Grade HK 40 (C 0.35-0.45)",
          "url": "https://www.metaltek.com/alloy/specialty-alloys-heat-resistant-stainless-steel-mtek-hk-40/",
          "verified": true
        }
      ],
      "industry_note": "석유화학 개질로(reformer) 튜브의 고전 — 25Cr-20Ni 주조 내열강(310 의 주조 사촌). C 0.4%가 입계 탄화물 network 를 만들어 크리프 강도를 벌지만 연성·용접성은 희생(보수용접 까다로움). ~1000°C 복사부 튜브·노 내 구조물. 현대 개질로는 HP-Nb(미세합금) 로 세대교체 중이나 기존 설비 표준으로 잔존. ASTM A297 Grade HK."
    },
    {
      "name": "ZA-27 (zinc-aluminum casting alloy, ASTM B791)",
      "category": "Metal",
      "subcategory": "Zinc Alloy",
      "process": "Cast",
      "heat_treatment": "As-cast (sand/permanent mold)",
      "related": [
        "Zamak 3 (Zinc)"
      ],
      "aliases": [
        "ZA27",
        "UNS Z35841",
        "zinc aluminum 27",
        "ILZRO ZA-27"
      ],
      "composition": {
        "Zn": "balance",
        "Al": "25~28",
        "Cu": "2.0~2.5",
        "Mg": "0.01~0.02"
      },
      "points": [
        [
          5.0,
          365,
          420,
          3,
          78,
          115,
          125
        ]
      ],
      "sources": [
        {
          "label": "Eastern Alloys — ZA-27 zinc aluminum alloy properties",
          "url": "https://www.eazall.com/za27",
          "verified": true
        },
        {
          "label": "MakeItFrom — Zinc-Aluminum 27 (ZA-27, Z35841)",
          "url": "https://www.makeitfrom.com/material-properties/Zinc-Aluminum-27-ZA-27-Z35841",
          "verified": true
        }
      ],
      "industry_note": "ZA(zinc-aluminum) 계열의 최고강도 grade — Al 27%로 아연 합금이면서 회주철급 인장강도(≥400MPa)·알루미늄 주물의 ~3배 강도. 낮은 융점(≈500°C)으로 금형 수명이 길고, 무윤활 베어링 특성(고 Al+Cu)이 좋아 부싱·베어링 대체로도 쓰인다. 고압 다이캐스팅에는 부적합(중력·영구주형 전용) — 박육 다이캐스팅은 Zamak 계열이 담당. ASTM B791/B86."
    },
    {
      "name": "DC53 (Cr8 cold-work tool steel, Daido)",
      "category": "Metal",
      "subcategory": "Tool Steel - Cold-Work",
      "process": "Wrought",
      "heat_treatment": "Hardened (1030°C Q + 520°C double temper, HRC 62-64 secondary hardening)",
      "related": [
        "D2 Tool Steel (AISI D2, cold-work die)"
      ],
      "aliases": [
        "Daido DC53",
        "Cr8 die steel",
        "SKD11 개량강"
      ],
      "composition": {
        "Fe": "balance",
        "C": "0.95~1.05",
        "Cr": "7.5~8.5",
        "Mo": "1.8~2.1",
        "V": "0.15~0.35",
        "Si": "0.8~1.2",
        "Mn": "0.3~0.5"
      },
      "points": [
        [
          7.85,
          2000,
          2250,
          2,
          210,
          750,
          21
        ]
      ],
      "sources": [
        {
          "label": "International Mold Steel — DC53 (HRC 62-64 @520°C temper)",
          "url": "https://imsteel.com/dc53/",
          "verified": true
        },
        {
          "label": "Daido Steel — DC53 technical datasheet",
          "url": "https://www.daidodmsv.com/wp-content/uploads/2021/06/dc53.pdf",
          "verified": true
        }
      ],
      "industry_note": "D2(SKD11)의 후계로 설계된 Cr8 냉간금형강 — Cr 을 12→8%로 낮추고 Mo·V 로 조정해 조대 M₇C₃ 탄화물을 줄였다. 결과: 같은 열처리에서 D2 보다 높은 경도(62-64 HRC)와 ~2배 인성, 와이어컷 균열 저항·피삭성 개선. 520°C 2차경화 뜨임이 표준이라 표면처리(질화·PVD)와 궁합이 좋다. 프레스 금형·펀치·전단날의 D2 대체 표준."
    },
    {
      "name": "M35 HSS (Co5 high speed steel, DIN 1.3243)",
      "category": "Metal",
      "subcategory": "Tool Steel",
      "process": "Wrought",
      "heat_treatment": "Q+T (HRC 64-66, ~1210°C austenitize + 550°C triple temper)",
      "related": [
        "M42 HSS"
      ],
      "aliases": [
        "AISI M35",
        "1.3243",
        "HS6-5-2-5",
        "SKH55",
        "EMo5Co5",
        "cobalt HSS"
      ],
      "composition": {
        "Fe": "balance",
        "W": "5.9~6.7",
        "Mo": "4.7~5.2",
        "Co": "4.5~5.0",
        "Cr": "3.8~4.5",
        "V": "1.7~2.1",
        "C": "0.87~0.95"
      },
      "points": [
        [
          8.14,
          2100,
          2500,
          1,
          220,
          790,
          20
        ]
      ],
      "sources": [
        {
          "label": "Otai Special Steel — M35 / 1.3243 / HS6-5-2-5 / SKH55 datasheet",
          "url": "https://www.astmsteel.com/product/tool-steel-m35-1-3243-hs6-5-2-5-skh55/",
          "verified": true
        },
        {
          "label": "Saglam Metal — 1.3243 (HS6-5-2-5) high speed steel",
          "url": "https://www.saglammetal.com/en/steel/tool-steel/high-speed-steel/13243-hs6-5-2-5",
          "verified": true
        }
      ],
      "industry_note": "M2 에 Co 5%를 더한 코발트 고속도강 — Co 가 기지의 고온 연화를 늦춰 적열경도(red hardness)가 한 단계 올라간다(625°C 노출 후에도 HRC 63~65). M2 로 부족하고 M42(Co 8%)까지는 필요 없는 스테인리스·조질강 드릴·탭·밀링커터의 중간 표준. 유럽·일본에서는 HSS-E(HS6-5-2-5·SKH55) 표기로 유통. 인성은 M2 보다 약간 낮다."
    },
    {
      "name": "A357.0 (Al-Si-Mg premium casting, AMS 4219)",
      "category": "Metal",
      "subcategory": "Aluminum - Si Alloys (cast/AM 3xx·4xx)",
      "process": "Cast",
      "heat_treatment": "T6 (solution + artificial aging, permanent mold)",
      "related": [
        "A356.0 (Al-Si-Mg cast)"
      ],
      "aliases": [
        "A357",
        "UNS A13570",
        "AlSi7Mg0.6",
        "AMS 4219 casting"
      ],
      "composition": {
        "Al": "balance",
        "Si": "6.5~7.5",
        "Mg": "0.40~0.7",
        "Ti": "0.04~0.20",
        "Be": "0.04~0.07"
      },
      "points": [
        [
          2.68,
          250,
          320,
          4,
          72,
          100,
          155
        ]
      ],
      "sources": [
        {
          "label": "SAE AMS 4219 — A357.0-T61 Castings (7.0Si-0.55Mg-0.12Ti-0.06Be)",
          "url": "https://www.sae.org/standards/content/ams4219c/",
          "verified": true
        },
        {
          "label": "Modulus Metal — A357.0 permanent mold cast T6 (UNS A13570)",
          "url": "https://www.modulusmetal.com/aluminum-a357-0-permanent-mold-cast-t6/",
          "verified": true
        }
      ],
      "industry_note": "A356 의 고강도 형제 — Mg 를 0.35→0.55%로 올려 Mg₂Si 석출을 늘리고 Be 미량으로 산화막·철 개재물 형태를 제어한 항공용 프리미엄 주조합금. 같은 주조성에 T6 강도가 A356 대비 ~10-15% 높아 항공기 구조 주물(AMS 4219)·미사일 부품의 표준. Be 함유라 용해·가공 분진 관리(독성)가 요구된다는 점이 A356 과의 실무 차이."
    },
    {
      "name": "A201.0 (Al-Cu-Ag premium casting, AMS 4229)",
      "category": "Metal",
      "subcategory": "Aluminum - Cu Alloys (2xxx)",
      "process": "Cast",
      "heat_treatment": "T7 (solution + overaged)",
      "related": [
        "AA 2219 (cryogenic)"
      ],
      "aliases": [
        "A201",
        "UNS A12010",
        "Al-Cu-Ag casting",
        "AMS 4229 casting",
        "KO-1"
      ],
      "composition": {
        "Al": "balance",
        "Cu": "4.0~5.0",
        "Ag": "0.4~1.0",
        "Mg": "0.15~0.35",
        "Mn": "0.20~0.40",
        "Ti": "0.15~0.35"
      },
      "points": [
        [
          2.8,
          360,
          415,
          3,
          71,
          140,
          121
        ]
      ],
      "sources": [
        {
          "label": "SAE AMS 4229 — 201.0-T7 Castings (min YS 48ksi / UTS 56ksi)",
          "url": "https://www.sae.org/standards/content/ams4229/",
          "verified": true
        },
        {
          "label": "Modulus Metal — A201.0 cast T7 (UNS A12010)",
          "url": "https://www.modulusmetal.com/aluminum-a201-0-cast-t7-mechanical-properties/",
          "verified": true
        }
      ],
      "industry_note": "주조 알루미늄의 강도 정점 — Al-Cu 에 은(Ag) ~0.7%를 넣어 Ω상 석출을 유도한 프리미엄 주조합금(σy 350+ MPa, 주조재로는 예외적). 항공기 구조·군용 부품에서 '단조 대체 주물'로 쓰인다. 대가: 주조성 나쁨(응고범위 넓어 hot tearing 민감)·고온균열 민감·가격(Ag). 그래서 형상 자유가 필요한 고강도 부품에만 선택적으로 투입된다. AMS 4229(T7)."
    },
    {
      "name": "IN-100 (cast Ni superalloy, AMS 5397)",
      "category": "Metal",
      "subcategory": "Nickel Superalloy",
      "process": "Cast",
      "heat_treatment": "As-cast (equiaxed)",
      "related": [
        "MAR-M 247"
      ],
      "aliases": [
        "IN100",
        "Inconel 100",
        "UNS N13100",
        "René 100 근연",
        "AMS 5397 casting"
      ],
      "composition": {
        "Ni": "balance",
        "Co": "13~17",
        "Cr": "8~11",
        "Al": "5.0~6.0",
        "Ti": "4.5~5.0",
        "Mo": "2~4",
        "V": "0.7~1.2",
        "C": "0.15~0.20",
        "B": "0.01~0.02",
        "Zr": "0.03~0.09"
      },
      "points": [
        [
          7.75,
          655,
          795,
          5,
          215,
          370,
          12
        ]
      ],
      "sources": [
        {
          "label": "SAE AMS 5397 — IN-100 Castings (min UTS 795 / YS 655 MPa / El 5%)",
          "url": "https://www.sae.org/standards/content/ams5397/",
          "verified": true
        },
        {
          "label": "Nickel Institute — Engineering Properties of IN-100 Alloy",
          "url": "https://nickelinstitute.org/media/1707/in_100alloyengineeringproperties_483_.pdf",
          "verified": true
        }
      ],
      "industry_note": "1960년대 International Nickel 이 개발한 등축 주조 초합금의 원조 — γ′ 분율 ~60%(Al+Ti ≈10%)로 당대 최강이면서, W 대신 가벼운 조성이라 밀도 7.75 로 초합금치고 가볍다. 1세대 터빈 블레이드·휠의 표준이었고 이후 DS(방향성응고)·단결정(CMSX 계)으로 세대교체되었지만, 분말야금(PM IN-100)으로 디스크 합금으로 부활해 F100 엔진 등에 남아 있다. AMS 5397."
    },
    {
      "name": "Inconel 740H (Ni-Cr-Co A-USC boiler alloy)",
      "category": "Metal",
      "subcategory": "Nickel Superalloy",
      "process": "Wrought",
      "heat_treatment": "Solution annealed + aged (STA, ASME Code Case 2702)",
      "related": [
        "Nimonic 263"
      ],
      "aliases": [
        "740H",
        "INCONEL alloy 740H",
        "UNS N07740",
        "Alloy 740H"
      ],
      "composition": {
        "Ni": "balance",
        "Cr": "23.5~25.5",
        "Co": "19~21",
        "Nb": "0.5~2.5",
        "Ti": "0.5~2.5",
        "Al": "0.2~2.0",
        "Fe": "≤3.0",
        "Mn": "≤1.0",
        "C": "0.005~0.08"
      },
      "points": [
        [
          8.05,
          620,
          1035,
          20,
          221,
          300,
          10
        ]
      ],
      "sources": [
        {
          "label": "Special Metals — INCONEL alloy 740H technical bulletin",
          "url": "https://www.specialmetals.com/documents/technical-bulletins/inconel/inconel-alloy-740h.pdf",
          "verified": true
        },
        {
          "label": "Gen3 CSP (Georgia Tech) — Inconel 740H thermophysical properties",
          "url": "https://gen3csp.gatech.edu/inconel-alloy-740h/",
          "verified": true
        }
      ],
      "industry_note": "700°C급 A-USC(초초임계+) 발전을 위해 개발된 γ′ 석출강화 Ni 합금 — 철계 크리프강(P92)이 끝나는 620°C 너머의 증기관·헤더용. ASME Code Case 2702 로 보일러 압력부 승인을 받은 최초의 시효경화 Ni 합금이라는 것이 상징적(σy≥620/UTS≥1035MPa). 25Cr 로 증기 산화·석탄재 부식도 견딘다. 용접 후 재시효 필요·가격이 철계의 수 배라 A-USC 실증 프로젝트 중심으로 쓰인다."
    },
    {
      "name": "Astroloy (Ni-Co-Cr γ′ superalloy)",
      "category": "Metal",
      "subcategory": "Nickel Superalloy",
      "process": "Wrought",
      "heat_treatment": "Solution + double age (STA, AMS 5846)",
      "related": [
        "Udimet 720"
      ],
      "aliases": [
        "Astroloy",
        "Astroloy M",
        "UNS N13017",
        "N13017",
        "AMS 5846"
      ],
      "composition": {
        "Ni": "balance",
        "Co": "15~20",
        "Cr": "14~16",
        "Mo": "4.5~5.5",
        "Al": "3.9~4.5",
        "Ti": "3.3~3.7",
        "C": "≤0.04",
        "B": "≤0.025",
        "Zr": "≤0.06"
      },
      "points": [
        [
          7.92,
          965,
          1275,
          10,
          214,
          345,
          10.5
        ]
      ],
      "sources": [
        {
          "label": "ATI — Astroloy datasheet (UNS N13017, AMS 5846: σy≥965 / UTS≥1275 MPa / El≥10%)",
          "url": "https://www.atimaterials.com/Products/Pages/ati-astroloy.aspx",
          "verified": true
        },
        {
          "label": "E-FORU / matweb — Astroloy N13017 물성 (E 214 GPa · k 10.5 W/m·K · CTE 14.5 µm/m·°C)",
          "url": "https://www.eforu-materials.com/nickel-metal-and-alloys/22386.html",
          "verified": true
        }
      ],
      "industry_note": "1960년대 개발된 γ′ 고분율(~50%) Ni 초합금 — Waspaloy(γ′ ~25%)와 Udimet 720 사이의 고강도 디스크·링 합금(σy≥965·UTS≥1275MPa). Co 17%·Al+Ti ≈8%로 γ′ 를 많이 석출시켜 650~815°C 크리프·피로를 벌지만, 그만큼 단조·용접이 까다로워(Strain-Age Cracking 위험) EBW·등온단조로 다룬다. 초기엔 주조/단조였고 이후 분말야금(P/M Astroloy)으로 제트엔진 터빈 디스크에 쓰였으며, 현대는 Udimet 720Li·RR1000 로 세대교체되었다. UNS N13017 · AMS 5846."
    },
    {
      "name": "EPDM — Ethylene Propylene Diene Monomer (70 Shore A)",
      "category": "Polymer",
      "subcategory": "Polymer - Elastomer EPDM",
      "process": "Molding",
      "heat_treatment": "Sulfur cured",
      "related": [
        "NBR — Nitrile Butadiene Rubber (medium ACN 33%)"
      ],
      "aliases": [
        "EPDM",
        "EPM",
        "Ethylene Propylene Rubber",
        "EPR",
        "Nordel",
        "Keltan",
        "ASTM D2000 BA/CA"
      ],
      "composition": {
        "C": "85.7",
        "H": "14.3"
      },
      "points": [
        [
          1.1,
          12,
          14,
          300,
          0.007,
          null,
          0.25
        ]
      ],
      "sources": [
        {
          "label": "Mykin RE00170 EPDM 70 기술자료 (인장 2031 psi ≈ 14 MPa min · 연신 200% min · 경도 70±5 Shore A · 사용 −65~+300°F)",
          "url": "https://mykin.com/epdm-properties",
          "verified": true
        },
        {
          "label": "TSE Industries — EPDM Rubber Material Properties (밀도·물성 범위)",
          "url": "https://www.tse-industries.com/wp-content/uploads/Rubber-Material-Properties-EPDM.pdf",
          "verified": true
        }
      ],
      "industry_note": "자동차 웨더스트립·도어/윈도 씰과 냉각수·히터 호스의 표준 엘라스토머이자 단층 지붕 방수막의 주력. 주사슬에 이중결합이 없어 오존·자외선·수증기에 압도적으로 강하고 NBR 보다 싸다. 대신 **기름·연료에는 팽윤하므로 연료 계통에는 쓰지 않는다**(그 자리는 NBR·FKM). 극성 용제·글리콜 부동액·브레이크액(Skydrol)에는 오히려 잘 견딘다."
    },
    {
      "name": "FKM — Fluoroelastomer (Viton A type, 75 Shore A)",
      "category": "Polymer",
      "subcategory": "Polymer - Elastomer FKM",
      "process": "Molding",
      "heat_treatment": "Bisphenol cured + post-cure",
      "related": [
        "NBR — Nitrile Butadiene Rubber (medium ACN 33%)",
        "HNBR — Hydrogenated Nitrile Butadiene Rubber"
      ],
      "aliases": [
        "FKM",
        "FPM",
        "Viton",
        "Viton A",
        "Fluoroelastomer",
        "Fluorel",
        "Tecnoflon",
        "ASTM D1418 FKM"
      ],
      "composition": {
        "C": "31.0",
        "H": "2.0",
        "F": "67.0"
      },
      "points": [
        [
          1.82,
          10,
          12,
          250,
          0.01,
          null,
          0.2
        ]
      ],
      "sources": [
        {
          "label": "WARCO — Understanding Fluoroelastomer (FKM/Viton) (경도 60-85 Shore A · 인장 700-1600 psi · 연신 125-400% · 사용 −29~260°C)",
          "url": "https://warco.com/understanding-fluoroelastomer-fkm-viton-rubber/",
          "verified": true
        },
        {
          "label": "Chemours Viton Fluoroelastomers Selection Guide (비중 1.78~1.86, 타입별)",
          "url": "https://www.viton.cn/-/media/files/viton/viton-selection-guide.pdf",
          "verified": true
        }
      ],
      "industry_note": "연료·오일·화학약품과 200°C 를 동시에 견뎌야 하는 씰의 기준 재료 — GDI 인젝터 O링, 캠·크랭크 오일 씰, 항공 연료 계통, 반도체 챔버 개스킷. 값이 NBR 의 5~10배라 \"다른 것으로 안 되는 자리\"에만 쓴다. 저온이 약점이라(표준 타입 −20°C 대) 한랭 환경은 GLT/GFLT 계 저온 타입을 지정해야 한다."
    },
    {
      "name": "AF1410 (Ni-Co secondary hardening UHS steel)",
      "category": "Metal",
      "subcategory": "Alloy Steel",
      "process": "Wrought",
      "heat_treatment": "Solution 857°C OQ + Cryo -73°C + Aged 510°C/5h",
      "related": [
        "AerMet 100"
      ],
      "aliases": [
        "AF 1410",
        "UNS K92571",
        "K92571",
        "Lescalloy AF1410",
        "AMS 6527",
        "AMS 6522"
      ],
      "composition": {
        "C": "0.15",
        "Si": "0.10",
        "Mn": "0.10",
        "Cr": "2.0",
        "Ni": "10.0",
        "Mo": "1.0",
        "Co": "14.0",
        "Fe": "balance"
      },
      "points": [
        [
          7.83,
          1517,
          1670,
          17,
          203,
          null,
          null
        ]
      ],
      "impact": [
        76
      ],
      "sources": [
        {
          "label": "Latrobe Lescalloy AF1410 VIM-VAR 데이터시트 (6 in 봉재) — UTS 1670 MPa · σy 1517 MPa · 연신 17% · 단면감소 70~73% · E 203 GPa · KIC 165 MPa√m · Charpy V 76~84 J · 밀도 7.83 g/cc",
          "url": "https://www.matweb.com/search/datasheet.aspx?matguid=b5a2b726fb3a4cde861bb11e539047d2",
          "verified": true
        },
        {
          "label": "SAE AMS 6527 — Steel Bars and Forgings 2.0Cr-10Ni-14Co-1.0Mo (0.13-0.17C), Vacuum Melted, Normalized and Overaged (조성 규격 · UNS K92571)",
          "url": "https://www.sae.org/standards/content/ams6527/",
          "verified": true
        }
      ],
      "industry_note": "AerMet 100 과 같은 Ni-Co 2차경화 계열. 잠수함 선체용으로 개발돼 항공기 구조·착륙장치로 퍼졌다. 같은 급 강도에서 파괴인성이 매우 높은 것이 특징이라(KIC 165 MPa√m) 결함 허용 설계에 쓰인다."
    }
  ]
}

File: data/alloy-stories.json (part 1 of 8)
{
 "_note": "R226t/E13 — 합금 개발배경(스토리) SSOT. 할당은 stable_ids(Material ID, 동결 — name 매칭 없음). legacy_text = R75~R177 검증 콘텐츠(무손실 이관); Opus 작문 회차에서 sections(구조화 v2)로 승격. 스키마·원칙: docs/STORY-SYSTEM.md. 신규 재료 연결: 해당 스토리 stable_ids 에 ID 추가 (게이트가 실재·중복 검증).",
 "stories": {
  "15-5-ph-stainless": {
   "display": "15-5 PH Stainless",
   "stable_ids": [
    "MET-0821",
    "MET-0822"
   ],
   "refs": [
    "ASTM A564 \"Standard Specification for Hot-Rolled and Cold-Finished Age-Hardening Stainless Steel Bars and Shapes\"",
    "AK Steel \"15-5 PH Stainless Steel Product Data Bulletin\" (2007)",
    "Davis J R (1994) ASM Specialty Handbook: Stainless Steels"
   ],
   "sections": {
    "hook": "17-4 PH의 자매 — 델타 페라이트를 없애 방향에 상관없이 균일하게 강한 PH 스테인리스.",
    "origin": "15-5 PH 는 1960년대 미국 Armco 가 17-4 PH 의 약점을 고쳐 내놓은 석출경화 스테인리스다. 17-4 는 델타 페라이트가 남아 가공 방향에 따라 인성이 달라졌는데, 크롬을 15%로 줄이고 니켈을 5%로 늘려 이 페라이트를 거의 없앴다 — 같은 강도에 방향 균일성을 더한 것이다.",
    "breakthrough": "17-4 와 같은 구리 석출 경화 원리를 쓰되, 델타 페라이트를 제거해 단면 어느 방향으로든 균일한 인성을 낸다. Aging(시효) 온도(H900~H1150)로 강도를 조율하는 것도 같아, 대형 항공 단조처럼 방향 균일성이 결정적인 부품에서 17-4 를 대체한다.",
    "adoption": "방향 균일성이 중요한 항공 단조 부품(액추에이터·체결구)에 채택되며 자리 잡았고, 우주·의료 부품으로 확산됐다.",
    "today": "항공 유압 액추에이터·체결구, 로켓 펌프 축, 의료 하드웨어에 쓰이며, 3D 프린팅에서는 17-4 다음으로 흔한 PH 스테인리스 분말이다. 판재·소형 부품은 17-4 로도 충분해, 15-5 는 대형 단조에 특화된다.",
    "fun_fact": "17-4 와 15-5 는 스테인리스 업계에서 \"자매 grade\"로 통한다 — 강도도 값도 Aging 단계도 거의 같지만, 큰 단조품의 방향별 인성이 걸리는 순간 거의 항상 15-5 가 선택된다."
   }
  },
  "17-4-ph-uns-s17400": {
   "display": "17-4 PH (UNS S17400)",
   "stable_ids": [
    "MET-0823",
    "MET-0824",
    "MET-0825",
    "MET-0826",
    "MET-0839",
    "MET-0841"
   ],
   "refs": [
    "Murphy W J (1944) US Patent 2,432,832 (Armco) \"Stainless precipitation-hardening alloy\"",
    "AK Steel \"17-4 PH Stainless Steel Product Data Bulletin\" (2007)",
    "Nakkalil R et al. (1993) \"Microstructural Evolution During Aging of 17-4 PH Stainless Steel\", Met Trans A 24A"
   ],
   "sections": {
    "hook": "스테인리스의 내식에 합금강의 강도를 — Aging(시효) 온도 하나로 성질을 조율하는 17-4 PH.",
    "origin": "1944년 Armco 의 윌리엄 머피가 오스테나이트계의 내식과 마르텐사이트계의 강도를 한 재료에 담으려 했다. 답은 크롬 17%·니켈 4%에 구리 4%를 넣은 석출경화(PH) 스테인리스 — Solution treatment(용체화) 상태로 가공한 뒤 480~620°C Aging을 걸면 마르텐사이트 속에 미세한 구리 입자가 석출하며 항복 1100~1380MPa 로 굳는 17-4 PH 다.",
    "breakthrough": "진짜 발명은 Aging 온도의 눈금이다. H900(480°C)부터 H1150 까지 온도를 고르면 최고 강도에서 고인성까지 성질이 연속적으로 조율되고, 낮은 탄소 덕에 용접·성형 후 Aging만으로 완성된다. 강도·내식·제작성의 이 균형이 \"스테인리스로 만드는 구조 부품\"의 기본값을 만들었다.",
    "adoption": "출시 직후 항공 유압 액추에이터·펌프 축·체결구처럼 \"부식 환경의 고강도 부품\"에 채택됐고, 원전 밸브 스템과 우주 액추에이터로 이어졌다. 적층제조 시대에는 주력 스테인리스 분말의 자리까지 차지했다.",
    "today": "항공 액추에이터와 착륙장치 부속, 로켓 그리드핀 액추에이터, 원전 밸브 스템, 수술 기구, 펌프 축까지 — 부식 환경의 고강도 부품이면 첫 후보다. 3D 프린팅에서도 주력 스테인리스 분말로, Aging까지 마치면 단조재에 준하는 물성이 나온다. 더 높은 인성은 15-5 PH, 더 높은 강도·인성 조합은 PH13-8 Mo 가 잇는다.",
    "fun_fact": "같은 부품 도면에 \"H900\"이냐 \"H1150\"이냐 한 줄이 강도 30%와 인성 몇 배를 가른다 — 17-4 를 쓰는 엔지니어의 첫 질문이 늘 Aging 조건인 이유다."
   },
   "timeline": [
    {
     "year": 1944,
     "event": "Armco 머피, 석출경화 스테인리스 특허 (17-4 PH 의 원점)",
     "ref": 1
    }
   ]
  },
  "17-7-ph-uns-s17700-semi-austenitic-ph": {
   "display": "17-7 PH (UNS S17700, semi-austenitic PH)",
   "stable_ids": [
    "MET-0770",
    "MET-0827",
    "MET-0828",
    "MET-0829"
   ],
   "refs": [
    "AK Steel \"17-7 PH Stainless Steel Product Data Bulletin\" (2007)",
    "Davis J R (1994) ASM Specialty Handbook: Stainless Steels",
    "ASTM A693 \"Standard Specification for Precipitation-Hardening Stainless and Heat-Resisting Steel Plate, Sheet, and Strip\""
   ],
   "sections": {
    "hook": "가공할 때는 부드럽고 다 만든 뒤에 강해지는 이중인격 — 판재·스프링을 위한 세미오스테나이트 PH.",
    "origin": "1948년 미국 Armco 가 내놓은 17-7 PH 는 17-4 PH 와 한 가족이지만 성격이 다르다. 크롬 17%·니켈 7%에 알루미늄 1%를 넣은 세미오스테나이트 조성이라, Solution treatment(용체화) 상태에서는 오스테나이트로 부드럽게 성형되다가, 조건화 열처리(TH1050·RH950)나 심랭을 거쳐야 마르텐사이트로 변해 시효경화가 시작된다.",
    "breakthrough": "강도와 가공성의 상충을 시간 축으로 갈라놓은 것이 이 합금의 발명이다. 얇은 판·스트립·와이어 상태에서 복잡한 형상을 다 만들고, 마지막에 열처리 한 번으로 UTS 1300~1500MPa 급 스프링 재료가 된다. 몰리브데넘을 더한 자매 grade 15-7 PH(PH15-7Mo)는 고온 강성과 피로를 한 단계 더 올려 같은 문법을 잇는다.",
    "adoption": "1950년대 제트기 시대와 함께 컸다 — 얇게 성형해 나중에 굳히는 재주가 항공 벨로우즈·다이어프램·판스프링에 꼭 맞아, F-86 냉각 계통과 B-58 연료 다이어프램 같은 초기 제트기 부품들에 채택되며 항공 판재 PH 의 표준이 됐다.",
    "today": "항공 유압·연료 계통의 다이어프램과 벨로우즈, 스러스터 밸브 스프링, 수술용 스테이플 와이어, 정밀 진동 피더 스프링처럼 \"얇고 복잡하고 강해야 하는\" 부품이 본진이다. 더 높은 인성·강도 조합은 PH13-8 Mo 로, 판재가 아닌 바·단조는 17-4 PH 로 넘어간다.",
    "fun_fact": "같은 재료가 오늘은 딥드로잉으로 접시처럼 성형되고 내일은 스프링으로 튕긴다 — 17-7 PH 의 매력은 \"언제 강해질지\"를 설계자가 정한다는 데 있다."
   },
   "timeline": [
    {
     "year": 1948,
     "event": "Armco, 17-7 PH 세미오스테나이트 스테인리스 출시",
     "ref": 1
    }
   ]
  },
  "22mnb5-usibor-1500-hot-stamped-automotive-phs": {
   "display": "22MnB5 (USIBOR 1500) — hot-stamped automotive PHS",
   "stable_ids": [
    "MET-0624",
    "MET-0625",
    "MET-0626"
   ],
   "refs": [
    "Karbasian H & Tekkaya A E (2010) \"A review on hot stamping\", J Mater Process Technol 210(15)",
    "ArcelorMittal \"USIBOR / DUCTIBOR Product Brochure\" (2020)",
    "Mori K et al. (2017) \"Hot stamping of ultra-high strength steel parts\", CIRP Annals 66(2)"
   ],
   "sections": {
    "hook": "뜨겁게 찍어 1.5 GPa로 굳는 강 — 자동차 충돌 안전의 핵심, 핫스탬핑 보론강 22MnB5.",
    "origin": "1990년대 자동차 업계는 \"초고강도이면서 복잡한 형상으로 성형\"이라는 모순을 풀어야 했다. 냉간 프레스로는 1GPa 급 강이 부서지기 때문이다. ArcelorMittal 계열이 내놓은 답이 핫스탬핑(열간 프레스) — 22MnB5 보론강을 900°C 로 달궈 오스테나이트 상태로 성형한 뒤 금형 안에서 급랭하면, 한 번의 스탬핑으로 마르텐사이트 1.5GPa 가 나온다.",
    "breakthrough": "보론 미량이 Hardenability(경화능)를 극적으로 높여 금형 냉각만으로 완전 마르텐사이트를 만든다. 뜨거운 오스테나이트는 무르니 복잡한 형상도 잘 찍히고, 식으면서 초고강도가 된다 — 성형과 경화를 한 공정에 합친 것이다. 표면의 Al-Si 코팅(USIBOR 상표)이 가열 중 산화·탈탄을 막아 이 공정을 실용화했다.",
    "adoption": "2009년 전후 CO₂ 규제가 시작되며 거의 모든 완성차가 B필러·도어 임팩트 빔·범퍼 빔 등 충돌 안전 부품에 채택했고, 오늘날 차체 경량화의 핵심 강종이 됐다.",
    "today": "B필러·범퍼 빔·도어 빔·A필러 보강 등 승객을 지키는 충돌 구조에 쓰인다. 같은 강도를 일반 강으로 내려면 훨씬 무거워져, 핫스탬핑은 차체 경량화와 안전을 동시에 잡는 표준 공법이 됐다. 연성이 더 필요한 구역은 연성 보론강(Ductibor)과 조합한다.",
    "fun_fact": "핫스탬핑 부품은 금형에서 나올 때 이미 완성된 초고강도강이다 — 벌겋게 달군 무른 판을 찍는 순간 급랭으로 굳어, 성형이 끝나는 그 자리에서 1.5GPa 강이 태어난다."
   },
   "timeline": [
    {
     "year": 1995,
     "event": "Arbed(현 ArcelorMittal), Al-Si 코팅 핫스탬핑 보론강 특허",
     "ref": 2
    }
   ]
  },
  "253-ma": {
   "display": "253 MA",
   "stable_ids": [
    "MET-0693"
   ],
   "refs": [
    "Outokumpu (구 Avesta) Therma 253 MA (UNS S30815) 기술 자료",
    "ASTM A240 / EN 1.4835 (UNS S30815)"
   ],
   "sections": {
    "hook": "세륨(Ce)을 미량 넣어 산화 스케일이 벗겨지지 않게 만든 내열 스테인리스 — 310을 더 적은 니켈로 대체.",
    "origin": "1970년대 스웨덴 Avesta(현 Outokumpu) 연구소가, 값비싼 Ni 20%의 AISI 310 만큼 내열이면서 합금을 아끼는 것을 목표로 개발했다. ‘MA’는 Micro-Alloyed — 21Cr-11Ni 에 Si·N 과 희토류 Ce 를 미량 배합한 것이 핵심이다.",
    "breakthrough": "Ce 가 산화막 결정립계와 금속-산화물 계면에 편석해, 열충격 시 산화 스케일이 벗겨지는(spallation) 것을 억제한다. Si·N 은 고온 크리프 강도와 σ-상 저항을 준다 — 그래서 AISI 310 보다 Ni 를 절반가량 쓰고도 비슷한 내열을 낸다.",
    "adoption": "1980년대 열처리로·소각 설비 산업이 AISI 310 대체재로 채택하며 자리 잡았고, 연소·배기 부품처럼 산화 스케일 박리가 수명을 가르는 자리로 확산됐다.",
    "today": "소둔로 부품·버너·라디언트 튜브·컨베이어·전열체 등 850~1100°C 산화 분위기의 로(爐) 부품에 쓰인다. 반복 승온·냉각이 심한 곳에서 Ce 의 스케일 밀착 효과가 특히 유효하다.",
    "fun_fact": "비결인 세륨은 성냥 부싯돌(미슈메탈)에 들어가는 그 희토류다 — 0.05% 남짓의 미량이 산화막을 붙잡아 주는, 내열강의 오래된 마법이다."
   }
  },
  "316-variants": {
   "display": "316 Variants (317 / 316Ti / 316H / 316LN)",
   "stable_ids": [
    "MET-0698",
    "MET-0699",
    "MET-0700",
    "MET-0743",
    "MET-0761",
    "MET-1012",
    "MET-1016"
   ],
   "refs": [
    "ASTM A240 / A240M",
    "Davis J R (ed., 1994) ASM Specialty Handbook: Stainless Steels"
   ],
   "sections": {
    "hook": "AISI 316 하나에 몰리브덴·티타늄·질소·탄소를 조금씩 손봐 만든 파생 계열 — 필요한 성질만 콕 집어 올린다.",
    "origin": "AISI 316(18Cr-10Ni-2Mo)은 스테인리스의 만능 내식 grade 지만, 특정 요구에는 조성을 조금 비틀어 대응한다. 그렇게 파생된 것이 AISI 317(Mo↑)·316Ti(Ti 안정화)·316H(고탄소)·316LN·316N(질소 강화)이다.",
    "breakthrough": "AISI 317·317L 은 Mo 를 3~4%로 올려 공식(pitting)·틈부식 저항을 AISI 316 보다 높인다. 316Ti 는 Ti 로 탄화물을 안정화해 고온 용접부 Sensitization(예민화)을 막고, 316H 는 탄소를 높여 고온 크리프를, 316LN·316N 은 질소로 저탄소 grade 의 낮은 강도를 보완한다.",
    "adoption": "화학·발전 산업이 요구 조건별로 파생 grade 를 골라 쓰는 관행이 굳어지며 표준이 됐다 — 배연탈황엔 AISI 317, 고온 배관엔 316H, 원자력·극저온엔 316LN 식의 처방전이다.",
    "today": "배연탈황·습식 화학(317L), 고온 용접 구조(316Ti·316H), 저온·고강도 압력부(316LN)처럼 AISI 316 이 살짝 모자란 지점을 메운다. 요구가 더 극단적이면 슈퍼오스테나이트(904L·654SMO)나 듀플렉스로 넘어간다.",
    "fun_fact": "이름의 문자 하나가 곧 처방이다 — L 은 탄소를 빼고, H 는 탄소를 남기고, N 은 질소를 더하고, Ti 는 티타늄으로 묶는다. AISI 316 가족의 문법을 알면 스테인리스 절반이 읽힌다."
   }
  },
  "654-smo": {
   "display": "654 SMO",
   "stable_ids": [
    "MET-0702"
   ],
   "refs": [
    "Outokumpu (구 Avesta) 654 SMO® (UNS S32654) 기술 자료",
    "ASTM A240 (UNS S32654)"
   ],
   "sections": {
    "hook": "몰리브덴 7%·질소 0.5%로 해수·표백 환경까지 버티는 최상급 오스테나이트 스테인리스.",
    "origin": "6% Mo 슈퍼오스테나이트(254 SMO 등)보다도 한 단계 위의 내식을 겨냥해 스웨덴 Avesta(현 Outokumpu)가 개발한 super-austenitic 이다(UNS S32654). Cr 24·Ni 22·Mo 7·N 0.5 로, 공식저항지수(PREN)가 오스테나이트 중 최상급이다.",
    "breakthrough": "Mo 7% + N 0.5% 조합이 염화물 공식·틈부식을 극한까지 억제해, 니켈기 합금(Hastelloy·Inconel)에 근접한 내식을 스테인리스 가격대에서 낸다. 높은 질소는 강도도 함께 끌어올린다.",
    "adoption": "1990년대 표백 플랜트와 해수 설비가 6%Mo 로도 모자란 자리에 채택하며 상용화됐다 — 오스테나이트 스테인리스로 갈 수 있는 사실상의 끝단이다.",
    "today": "해수 열교환기·배연탈황(FGD)·제지 표백·인산·황산 설비처럼 오스테나이트 스테인리스의 내식 한계에 놓인 부품에 쓰인다. 그보다 가혹하면 Ni 기 합금이나 티타늄 영역이다.",
    "fun_fact": "이 강 위의 선택지는 니켈합금(C-276)이나 티타늄뿐이다 — \"스테인리스의 값으로 니켈합금의 일을 시킨다\"는 것이 이 계열의 존재 이유다."
   }
  },
  "904l": {
   "display": "904L",
   "stable_ids": [
    "MET-0703"
   ],
   "refs": [
    "ASTM B625 / A240 (UNS N08904)",
    "Davis J R (ed., 1994) ASM Specialty Handbook: Stainless Steels"
   ],
   "sections": {
    "hook": "몰리브덴 4.5%·구리·고니켈로 황산을 견디게 만든 초(超)오스테나이트 스테인리스.",
    "origin": "표준 AISI 316(Mo 2~3%)으로는 버티기 어려운 황산·인산 환경을 겨냥해 스웨덴 Avesta(현 Outokumpu) 등이 개발한 고합금 오스테나이트다. Cr ~20·Ni ~25·Mo 4~5·Cu ~1.5 로, Ni 를 크게 높여 오스테나이트를 안정화한 것이 특징이다.",
    "breakthrough": "높은 Mo 가 공식(pitting)·틈부식을, Cu 첨가가 특히 환원성 황산 환경의 전면부식 저항을 준다. Ni 25% 는 응력부식균열(SCC) 저항도 AISI 316 보다 높인다 — 이름은 ‘L’이지만 사실상 super-austenitic 급이다.",
    "adoption": "1970~80년대 황산·인산 비료 플랜트가 채택하며 자리 잡았고, 해수 담수화와 FGD 설비로 확산됐다.",
    "today": "황산·인산 플랜트, 배연탈황(FGD), 제지·표백, 해수 열교환기 등에 쓰인다. 다만 6% Mo 급 슈퍼오스테나이트나 듀플렉스가 더 강한 내식·강도를 값싸게 주는 경우가 늘어 용도별로 경쟁한다.",
    "fun_fact": "롤렉스가 시계 케이스를 904L 로 만드는 것으로 유명하다 — 광택이 곱게 서고 땀·바닷물에 강하다는 이유인데, 화학 플랜트 강이 손목 위 사치품이 된 드문 사례다."
   }
  },
  "a-286": {
   "display": "A-286",
   "stable_ids": [
    "MET-0704"
   ],
   "refs": [
    "AMS 5732 / AMS 5736 / AMS 5737",
    "ASTM A453 'High-Temperature Bolting Materials'",
    "ATI 'A-286 Technical Data Sheet'",
    "Reed R C (2006) The Superalloys: Fundamentals and Applications, Chapter 4"
   ],
   "sections": {
    "hook": "니켈을 아끼려 철을 바탕으로 삼은 최초의 γ′ 초합금 — 제트엔진 볼트와 디스크의 A-286.",
    "origin": "1944년 미국 Allegheny Ludlum(현 ATI)이 개발한 철기(iron-based) 초합금으로, 이름은 사내 강종 번호(No. 286)에서 왔다. 철 바탕에 니켈·크롬을 넣고 티타늄으로 γ′(Ni₃(Al,Ti)) 석출을 일으키는데, 이는 값비싼 니켈 초합금의 강화 원리를 철 바탕에서 처음 상용화한 것이었다.",
    "breakthrough": "티타늄이 만드는 γ′ 석출이 650~720°C 급 고온강도를 주면서, 낮은 탄소로 용접성까지 지킨다. 니켈 초합금만큼 강하진 않지만 니켈을 절반쯤만 쓰니 값이 싸다 — 고온에서 \"충분히 강하고 충분히 싼\" 자리를 정확히 겨냥한 설계다.",
    "adoption": "1950년대 초기 제트엔진 압축기 디스크·배기 케이스·볼트에 폭넓게 채택됐고, 1962년 Inconel 718 이 나온 뒤에는 값싼 대안으로 고온 체결구 분야로 자리를 옮겼다.",
    "today": "오늘날 A-286 은 항공엔진 볼트·스터드와 고온 스프링, 터보차저 밸브 스프링의 표준이다 — 디스크 자리는 718 에 내줬지만, 650°C 를 견디는 체결구가 필요하면 여전히 첫 후보다.",
    "fun_fact": "초합금이라는 화려한 이름과 달리 A-286 의 오늘날 주 무대는 볼트다 — 엔진을 이루는 수천 개의 뜨거운 나사가, 반세기 넘게 이 합금의 조용한 일터다."
   },
   "timeline": [
    {
     "year": 1944,
     "event": "Allegheny Ludlum, A-286 개발 — 최초 상용 철기 γ′ 초합금",
     "ref": 4
    }
   ]
  },
  "a356": {
   "display": "A356",
   "stable_ids": [
    "MET-0178",
    "MET-0179",
    "MET-0222",
    "MET-0223",
    "MET-0224",
    "MET-0225",
    "MET-1024",
    "MET-1023"
   ],
   "refs": [
    "ASTM B26 / B108 \"Standard Specification for Aluminum-Alloy Sand / Permanent Mold Castings\"",
    "Polmear I J et al. (2017) Light Alloys: Metallurgy of the Light Metals 5th ed., Butterworth-Heinemann",
    "Aluminum Association \"Aluminum Casting Alloys\""
   ],
   "sections": {
    "hook": "주조 알루미늄의 살림꾼 — 잘 흐르고, 열처리로 강해지고, 값도 무난한 A356.",
    "origin": "1920년대 말 Alcoa 가 정립한 Al-7Si-0.3Mg 주조 합금이 뿌리다 — 유럽·AM 분말 표기로는 AlSi7Mg(EN AC-42100)·주조 규격 A356.0 과 같은 계보다. 규소 7%가 쇳물의 유동성을 살려 복잡한 형상을 채우고, 마그네슘 0.3%가 T6 열처리에서 Mg₂Si 석출로 강도를 끌어올린다 — 주조성과 열처리 강화를 한 조성에 담은 설계다.",
    "breakthrough": "T6 후 항복 220MPa·연신 8~10%는 사형·금형 주물로서는 균형의 정점이고, 용접·가공·양극산화까지 무난하다. 개량은 불순물 관리로 이어져, 철을 엄격히 낮춘 항공급과 Mg 를 올린 A357 이 위쪽을 맡는다.",
    "adoption": "1980년대 이후 주조 알루미늄 휠의 대중화가 이 합금을 자동차 산업의 표준으로 밀어올렸고, 실린더 헤드·서스펜션 너클로 확산됐다.",
    "today": "자동차 휠·헤드·섀시 주물의 기본값이자, 항공·의료 하우징의 주조 표준이다. 다이캐스팅 대량생산은 A380/ADC12 가, 더 높은 강도는 A357·A201 이 맡는 구도 속에서 \"품질 주물의 기준\"으로 남아 있다.",
    "fun_fact": "길에서 보는 알루미늄 휠 대부분이 이 합금의 저압주조품이다 — 휠 하나가 견디는 연석 충격과 수십만 km 의 피로가, A356-T6 균형의 일상적 증명이다."
   }
  },
  "a516-grade-70": {
   "display": "A516 Grade 70",
   "stable_ids": [
    "MET-0233",
    "MET-0631",
    "MET-0632"
   ],
   "refs": [
    "ASTM A516 / A516M",
    "ASME B&PV Code Section II Part A (SA-516)",
    "NACE MR0175 / ISO 15156",
    "ASM Handbook Vol.1 'Carbon and Alloy Steels for Pressure Vessels'"
   ],
   "sections": {
    "hook": "정유·발전 압력용기의 기본 강판 — 두꺼워도 속까지 균일하고 저온에 질긴 A516 Gr70.",
    "origin": "A516 Grade 70 은 ASTM/ASME 의 압력용기용(PVQ) 탄소-망간 강판으로, 1960년 ASME 보일러·압력용기 코드에 채택되며 정유·가스 산업의 반응기·보일러·탱크 기본재가 됐다. 탄소 0.27%에 망간을 더한 단순한 조성이지만, 두께 200mm 후판까지 균일한 강도와 저온 충격인성을 보증하는 것이 핵심이다.",
    "breakthrough": "Normalizing(불림)으로 페라이트-펄라이트 조직을 미세·균질하게 만들어 저온 인성을 확보하고, 낮은 탄소당량으로 두꺼운 판도 용접할 수 있게 했다. 등급 뒤 숫자(55~70)는 최소 인장강도(ksi)로, Gr70(485MPa)이 가장 널리 쓰인다 — 값싸고 용접 잘 되고 두꺼워도 믿을 수 있는, 압력용기의 무난한 표준이다.",
    "adoption": "1960년대 이후 세계 정유·석유화학 반응기와 발전 보일러 드럼, 대형 LNG·저장탱크의 표준 판재로 자리 잡았다 — \"압력용기 = A516 Gr70\"이라는 현장 등식을 만들었다.",
    "today": "정유·화학 반응기와 증류탑, 보일러 드럼, LNG·암모니아 저장탱크의 기본 판재다. 황화수소 환경(sour service)은 황을 극도로 낮춘 저황·HIC 저항 변형을, 극저온은 9%Ni 강을, 고온은 Cr-Mo 강을 쓴다.",
    "fun_fact": "화려한 특수강이 아니라 이 평범한 탄소강판이 세계 정유·발전 플랜트의 압력을 떠받친다 — 두껍고 값싸고 예측 가능하다는 것이, 안전이 최우선인 압력용기에서는 가장 큰 미덕이다."
   }
  },
  "a572-grade-50": {
   "display": "A572 Grade 50",
   "stable_ids": [
    "MET-0850",
    "MET-0851",
    "MET-0854",
    "MET-0855"
   ],
   "refs": [
    "ASTM A572 / A572M",
    "AISC Steel Construction Manual (15th ed)",
    "ASM Handbook Vol.1 'High-Strength Low-Alloy Steels'",
    "Pickering F B (1978) Physical Metallurgy and the Design of Steels"
   ],
   "sections": {
    "hook": "A36보다 강한 건축·교량 강 — 니오븀·바나듐 미량으로 강도를 올린 HSLA 표준 A572 Gr50.",
    "origin": "A572 는 고장력 저합금(HSLA) 구조강 표준으로, 항복 345MPa 의 Grade 50 이 가장 흔하다. 1960년대에 채택되어, 탄소를 늘리지 않고 니오븀·바나듐을 0.05% 안팎만 넣어 강도를 A36(250MPa)보다 38% 높였다 — 결정립 미세화로 강도를 얻는 미세합금 야금의 산물이다.",
    "breakthrough": "니오븀·바나듐의 미세 탄질화물이 결정립 성장을 막아, 결정립을 잘게 하면 강도가 오른다는 홀-페치 원리를 활용한다. 탄소를 안 늘리니 용접성은 A36 과 비슷하게 유지되면서 강도만 오른다 — 같은 구조를 더 가볍게 짓게 하는 \"강도 대비 값\"의 개선이다.",
    "adoption": "1970년대 이후 미국 고층 건물·교량 구조의 새 표준으로 A36 을 대체했고, 유럽 S355(S355J2+N)·일본 SM490Y 가 등가로 자리 잡았다.",
    "today": "고층 건물 보, 교량 거더, 중장비 프레임, 크레인 붐, 풍력 타워, 광산 트럭 섀시에 쓰인다. 더 높은 강도는 조질강(S690QL)으로, 더 싸고 무난한 일반 구조는 A36 으로 갈린다.",
    "fun_fact": "니오븀을 강에 넣는 양은 놀랄 만큼 적다 — 강 1톤에 니오븀 몇백 그램이면 항복강도가 눈에 띄게 오르는데, 이 \"미량으로 큰 효과\"가 현대 구조강 경제성의 비밀이다."
   },
   "timeline": [
    {
     "year": 1965,
     "event": "ASTM A572 HSLA 구조강 표준 채택",
     "ref": 2
    }
   ]
  },
  "a992-us-wide-flange-beam-astm-a992": {
   "display": "A992 (US wide-flange beam, ASTM A992)",
   "stable_ids": [
    "MET-0842",
    "MET-0843",
    "MET-0844"
   ],
   "refs": [
    "ASTM A992 \"Standard Specification for Structural Steel Shapes\"",
    "AISC \"Steel Construction Manual\" 15th Edition (2017)",
    "NIST \"Northridge Earthquake Investigation Report\" NIST GCR 95-682 (1995)"
   ],
   "sections": {
    "hook": "미국 철골 건물의 표준 H형강 — 지진이 바꿔 놓은 용접성·연성 규격, A992.",
    "origin": "2002년 미국이 광폭 플랜지 H형강(W-shape)의 표준을 기존 A36/A572 에서 A992 로 교체했다. 계기는 1994년 노스리지 지진 — 강진 중 다수 철골 건물의 기둥-보 용접 접합부가 취성 파괴된 것이 발견되자, 더 나은 용접성과 연성을 규격으로 못 박은 강이 요구됐다.",
    "breakthrough": "A992 는 항복 345MPa 를 보증하면서, 탄소당량 상한(≤0.45)으로 용접성을 지키고 항복비(항복/인장 ≤0.85)를 규정해 지진 시 소성 변형 여력을 확보한다 — 강도뿐 아니라 \"잘 붙고 잘 늘어나는\" 성질까지 규격화한 것이 핵심이다. 지진공학의 교훈이 강재 규격에 직접 새겨진 사례다.",
    "adoption": "2002년 이후 미국에서 짓는 사실상 모든 철골 건물과 고속도로 교량의 H형강 기본값이 됐고, 9·11 이후 뉴욕 재건축의 골조강으로도 쓰였다.",
    "today": "고층 건물 골조와 교량의 표준 H형강으로, 미국에서만 연간 수천만 톤이 소비된다. 규격은 지역마다 다르지만(EN S355 등) 모두 \"용접성과 연성을 갖춘 구조강\"이라는 같은 목표의 답들이다.",
    "fun_fact": "A992 의 규격표에는 \"너무 강하지 말 것\"이라는 조항이 있다 — 항복비 상한이 그것인데, 강이 예상보다 강하면 지진 때 설계한 곳이 아닌 엉뚱한 부위가 먼저 파괴되기 때문이다."
   },
   "timeline": [
    {
     "year": 1994,
     "event": "노스리지 지진 — 철골 접합부 취성 파괴, A992 규격 제정 계기",
     "ref": 3
    }
   ]
  },
  "aa-1050": {
   "display": "AA 1050",
   "stable_ids": [
    "MET-0165",
    "MET-0166"
   ],
   "refs": [
    "ASTM B209",
    "EN 573-3",
    "ASM Handbook Vol.2 'Aluminum Pure Grades 1xxx'",
    "Hatch J E (ed., 1984) Aluminum: Properties and Physical Metallurgy"
   ],
   "sections": {
    "hook": "유럽의 순알루미늄 — 전도·내식·성형이 최상급인 99.5% 알루미늄 1050.",
    "origin": "AA 1050 은 순도 99.5%의 상업용 순알루미늄으로, 1xxx 계열의 기준 grade 다. 미국 AA 1100(99.0%)과 형제뻘로, 유럽·아시아에서 순알루미늄이라 하면 흔히 이 AA 1050 을 가리킨다 — 합금 원소가 거의 없어 성질이 순수 알루미늄 그 자체다.",
    "breakthrough": "합금 원소가 없어 강도는 낮지만, 전기·열 전도가 좋고 내식·성형·양극산화가 최상급이다. 깊게 접고 얇게 펴는 가공이 자유롭고, 질산 같은 강산에도 부동태막으로 견딘다 — \"강도 빼고 다 되는\" 순알루미늄의 미덕을 그대로 지녔다.",
    "adoption": "전력 산업의 버스바·도체와 식품·화학 저장 용기로 대량 채택됐고, 반사판·방열 핀으로 확산됐다.",
    "today": "전력 버스바·도체, 식품·화학 저장탱크, 방열 핀, 반사판, 명판에 쓰인다. 강도가 조금이라도 필요하면 AA 3003 으로, 구조 강도가 필요하면 5xxx·6xxx 로 올라간다.",
    "fun_fact": "진한 질산을 알루미늄 탱크에 담는 것이 얼핏 위험해 보이지만, 순알루미늄 표면의 산화막이 오히려 산과 반응하지 않아 안전하다 — 순도가 높을수록 이 부동태가 더 잘 지켜진다."
   }
  },
  "aa-1100": {
   "display": "AA 1100",
   "stable_ids": [
    "MET-0167",
    "MET-0168",
    "MET-0169",
    "MET-0170",
    "MET-0171"
   ],
   "refs": [
    "Davis J R (1993) ASM Specialty Handbook: Aluminum and Aluminum Alloys",
    "The Aluminum Association (2018) International Alloy Designations and Chemical Composition Limits for Wrought Aluminum",
    "Schwarz H J & Hatch J E (1984) Aluminum: Properties and Physical Metallurgy, ASM"
   ],
   "sections": {
    "hook": "합금이라 부르기 민망한 99% 순수 알루미늄 — 호일과 열교환기, 그리고 재활용의 종착역.",
    "origin": "1925년 Alcoa 가 2S 라는 이름으로 내놓은 상업용 순알루미늄(99.0% 이상)이 뿌리로, 1954년 국제 합금 명명 체계(IADS)가 정리되며 AA 1100 이 됐다. 유럽·ISO 계보의 자매 grade 가 AA 1200 이다 — 둘 다 사실상 순알루미늄이고 불순물 한도의 정의만 다르다.",
    "breakthrough": "강도는 항복 100MPa 남짓으로 보잘것없지만, 그 대신 순수함이 주는 모든 것을 갖췄다. 성형성·용접성·내식성이 최상급이고 전기·열 전도도 합금들보다 좋다. 깊게 접고, 얇게 펴고, 말아 붙이는 가공이 자유로워 \"강도 빼고 다 되는\" 재료다.",
    "adoption": "1930년대 호일과 조리기구의 표준이 되며 대중화됐고, 전후 라디에이터 핀·송전 도체·건축 패널로 확산돼 \"순알루미늄 = AA 1100\"이라는 등식을 만들었다.",
    "today": "식품 포장 호일, 주방 기물, 라디에이터·에어컨의 열교환 핀, 송전선 도체와 버스바가 본진이다. 강도가 조금이라도 필요하면 AA 3003 으로, 더 필요하면 5xxx·6xxx 로 올라가지만, 전도·성형·내식이 우선인 자리는 여전히 AA 1100·1200 의 것이다.",
    "fun_fact": "세계 알루미늄 재활용의 상당 부분이 결국 AA 1100 급으로 녹아 돌아온다 — 합금 원소가 거의 없어 어떤 스크랩이든 받아 줄 수 있는, 순환 경제의 밑바닥 그릇인 셈이다."
   },
   "timeline": [
    {
     "year": 1925,
     "event": "Alcoa, 상업 순알루미늄 2S 출시 (1954년 AA 1100 으로 재명명)",
     "ref": 2
    }
   ]
  },
  "aa-2014": {
   "display": "AA 2014",
   "stable_ids": [
    "MET-0100",
    "MET-0101",
    "MET-0102"
   ],
   "refs": [
    "AMS 4127 (AA 2014 forging)",
    "AMS 4029 (AA 2014 sheet)",
    "ASM Handbook Vol.2 'Aluminum Cu Alloys 2xxx'",
    "Hatch J E (ed., 1984) Aluminum: Properties and Physical Metallurgy",
    "Wilm A (1906 특허) — Zentralstelle für wissenschaftlich-technische Untersuchungen · Dürener Metallwerke \"Duralumin\""
   ],
   "sections": {
    "hook": "AA 2024보다 강하고 용접까지 되는 항공 단조 알루미늄 — 2차 대전 전투기 날개의 2014.",
    "origin": "1928년 Alcoa 가 내놓은 14S 가 원형으로, Al-Cu-Si-Mg 계에서 가장 강도가 높은 단조용 알루미늄이었다. 구리가 강도를, 규소가 용접 시 균열을 줄이고, 망간이 결정립을 다듬는다 — 시효경화 항공 알루미늄이면서 용접까지 감당하는 조성이다.",
    "breakthrough": "T6 Aging(시효)으로 항복 415MPa 를 내 두랄루민계(AA 2024)보다 강하면서, 규소 덕에 2024 보다 용접성이 좋다. 강도의 정점(AA 7075)에는 못 미치지만, \"강하면서 용접되는 단조 알루미늄\"이라는 틈을 정확히 메웠다.",
    "adoption": "2차 대전 미군 전투기(P-51·P-47 등)의 날개 뿌리·동체 프레임 단조재로 대량 채택됐고, 전후 경비행기 주스파와 군용 트레일러로 이어졌다.",
    "today": "견인포 가신·군용 트럭 프레임처럼 단조 강도와 용접성이 함께 필요한 곳에 쓰인다. 항공 주력은 AA 2024·AA 7075 에 내줬지만, 용접 조립 단조 부품에서는 여전히 제 몫을 한다.",
    "fun_fact": "AA 2014 는 \"강도의 AA 2024\"와 \"용접의 AA 6061\" 사이에 낀 합금이다 — 어느 쪽에서도 1등은 아니지만, 강하면서 붙일 수 있어야 하는 단조 부품에서는 그 절충이 정답이 된다."
   },
   "timeline": [
    {
     "year": 1906,
     "event": "Wilm 의 두랄루민 특허 — 2xxx(Al-Cu) 계열 전체의 출발점",
     "ref": 5
    }
   ]
  },
  "aa-2024": {
   "display": "AA 2024",
   "stable_ids": [
    "MET-0106",
    "MET-0107",
    "MET-0108",
    "MET-0109",
    "MET-0110",
    "MET-0112"
   ],
   "refs": [
    "Wilm A (1911) \"Physikalisch-metallurgische Untersuchungen über magnesiumhaltige Aluminiumlegierungen\", Metallurgie 8",
    "Polmear I J (2006) Light Alloys, 4th ed., Butterworth-Heinemann",
    "Alcoa \"Engineering Properties of Wrought 2024\" Tech Bulletin TPF-3R (1973)",
    "Smithsonian National Air & Space Museum \"Junkers J 1\" exhibit notes (https://airandspace.si.edu)",
    "Wilm A (1906 특허) — Zentralstelle für wissenschaftlich-technische Untersuchungen · Dürener Metallwerke \"Duralumin\"",
    "Alcoa 합금 계보 (24S=1931 · 61S=1935 · 75S=1943) — TMS JOM \"Technology Innovation in Aluminum Products\""
   ],
   "sections": {
    "hook": "시효경화의 발견 그 자체가 된 합금 — 두랄루민의 직계, 항공기 외피의 반세기 표준 2024.",
    "origin": "1909년께 독일 뒤렌의 알프레드 빌름은 Al-Cu 합금을 Quenching(담금질)해 두고 며칠 뒤 강도가 두 배로 오른 것을 발견했다 — 인류가 석출경화라는 현상을 처음 만난 순간이고, 이것이 두랄루민이라는 이름으로 상표화됐다. 1차 대전의 체펠린 비행선 골조와 1915년 융커스 J1(최초의 전금속 항공기)이 이 계보의 첫 무대였다. 1931년 Alcoa 가 마그네슘을 더해 Aging(시효) 거동을 안정화한 개량형을 내놓았고, 이것이 AA 2024 로 표준화됐다.",
    "breakthrough": "구리 4%가 만드는 석출물이 강도를, 자연시효의 안정화가 재현성을 준다. 특히 T351(Solution treatment(용체화) 후 1.5% 인장 교정 + 자연시효)은 강도·피로·인성의 균형점으로, 반복 가압을 견뎌야 하는 여압 동체 외피에 꼭 맞았다. 약점인 부식(Cu 탓)은 순알루미늄을 얇게 입힌 Alclad 로 해결하는 것이 표준 관행이 됐다.",
    "adoption": "보잉 707 에서 737·747, 에어버스 A320 계열까지 제트 여객기 동체 외피의 기본값이 됐다 — \"여객기 외피는 곧 AA 2024\"라는 말이 통용될 정도였다.",
    "today": "지금도 항공 동체·하부 날개 외피와 리벳·피로 임계 부품의 표준이고, 정밀 치구와 모터스포츠에도 쓰인다. 3세대 Al-Li 합금이 일부 신형기에서 자리를 잠식하고 있지만, 수리·개조 시장까지 포함하면 여전히 항공 알루미늄의 기둥이다.",
    "fun_fact": "빌름의 발견은 주말 방치가 낳았다 — Quenching 직후 시험을 미루고 자리를 비운 사이 합금이 스스로 굳어진 것인데, 그 \"게으름의 발견\"이 알루미늄 시대와 항공 시대를 함께 열었다."
   },
   "timeline": [
    {
     "year": 1901,
     "event": "Wilm 이 Al-Cu 합금의 **시효경화**를 우연히 발견 — 주말 뒤 월요일에 경도가 올라가 있었다",
     "ref": 5
    },
    {
     "year": 1906,
     "event": "Al-Cu-Mg-Mn 조성 특허 → Dürener Metallwerke 가 \"Duralumin\"으로 상용화, 체펠린 구조재로",
     "ref": 5
    },
    {
     "year": 1909,
     "event": "빌름, 시효경화 발견 — 두랄루민 상표화",
     "ref": 1
    },
    {
     "year": 1915,
     "event": "융커스 J1 — 전금속 항공기에 두랄루민 계보 첫 적용",
     "ref": 4
    },
    {
     "year": 1931,
     "event": "Alcoa 24S(오늘의 2024) 도입 — 두랄루민(17S)을 잇는 항공 표준",
     "ref": 6
    }
   ]
  },
  "aa-2050-al-cu-li-3rd-gen-airbus-a380-wing": {
   "display": "AA 2050 (Al-Cu-Li, 3rd-gen) — Airbus A380 wing",
   "stable_ids": [
    "MET-0121",
    "MET-0122"
   ],
   "refs": [
    "Lequeu P H et al. (2010) \"Engineering for the Future: Weight Saving and Cost Reduction through the Introduction of New Third Generation Al-Li Alloys\", Mater Sci Forum 638-642",
    "Warner T (2006) \"Recently-Developed Aluminium Solutions for Aerospace Applications\", Mater Sci Forum 519-521",
    "Constellium \"AIRWARE Technology Brochure\" (2018)"
   ],
   "sections": {
    "hook": "리튬으로 가벼워진 3세대 항공 알루미늄 — A380 날개 외피를 위한 Al-Cu-Li 2050.",
    "origin": "AA 2050 은 2000년대에 개발된 3세대 알루미늄-리튬 합금이다. 리튬은 알루미늄에 넣으면 밀도를 낮추고 강성을 올리는 거의 유일한 원소인데, 2세대 Al-Li(8090·AA 2090)는 이방성과 파괴인성 부족이 발목을 잡았다. AA 2050 은 조성을 다듬어 이 약점을 고친 \"손상허용형 Al-Li\"다.",
    "breakthrough": "리튬·은 등을 조율해 AA 2024 대비 6% 가볍고 파괴인성은 25% 높은 조합을 냈다 — 밀도를 낮추면서 손상허용 성능까지 지킨 것이 3세대의 도약이다. 은이 Aging(시효)을 촉진해 강도와 인성의 균형을 맞춘다.",
    "adoption": "A380 의 아래 날개 외피(약 800m²)에 채택돼 한 대당 약 1.5톤을 덜어냈고, 이후 A350 동체 부재와 후속 기종의 날개 리브로 확산됐다.",
    "today": "대형 여객기 날개 외피·리브와 동체 부재에 쓰이며, Constellium 의 AIRWARE 상표로 알려져 있다. 리튬 취급과 값이 부담이라 대량 항공 구조에 집중되고, 일반 용도는 여전히 AA 2024·AA 7075 가 맡는다.",
    "fun_fact": "알루미늄에 리튬 1%를 넣으면 밀도가 약 3% 내려간다 — 항공기 날개처럼 넓은 면적에서는 이 작은 차이가 톤 단위 무게 절감으로, 곧 연료비와 탄소 배출로 환산된다."
   }
  },
  "aa-2195-al-cu-li-mg-ag-sls-lh2-tank": {
   "display": "AA 2195 (Al-Cu-Li-Mg-Ag) — SLS LH2 tank",
   "stable_ids": [
    "MET-0127",
    "MET-0128"
   ],
   "refs": [
    "Lequeu P H et al. (2009) \"Aluminum-Lithium Alloys for Aerospace Applications\", Encyclopedia of Aerospace Engineering, Wiley",
    "Pickens J R et al. (1989) \"Al-(4.5-6.3)Cu-1.3Li-0.4Ag-0.4Mg-0.14Zr alloy Weldalite 049\", Aluminum-Lithium Alloys V, MCEP",
    "NASA SLS Reference Vehicle Documentation (https://www.nasa.gov/exploration/systems/sls)"
   ],
   "sections": {
    "hook": "우주로 더 많은 짐을 올린 알루미늄 — 셔틀 초경량 탱크를 만든 Al-Cu-Li-Ag 2195.",
    "origin": "AA 2195 는 1980년대 말 미국 제철사가 NASA 와 함께 우주왕복선 외부탱크의 무게를 줄이려 개발한 알루미늄-리튬 합금이다. 리튬의 낮은 비중에 구리·은 석출 강화를 더해, 기존 탱크재(AA 2219)보다 가볍고 강한 조성을 만들었다.",
    "breakthrough": "AA 2219 대비 5% 가볍고 30% 강한 합금으로, 은이 Aging(시효)을 도와 강도를 끌어올린다. 이 차이가 우주에서는 그대로 탑재 중량으로 환산된다 — 탱크가 가벼워진 만큼 더 무거운 화물을 궤도에 올릴 수 있다.",
    "adoption": "1998년 우주왕복선의 초경량 외부탱크(SLWT)에 도입돼 탱크 무게를 4톤 덜어냈고, 그 여유가 국제우주정거장 조립 후반 모듈 운반에 결정적이었다.",
    "today": "NASA SLS 로켓의 코어 스테이지 액체수소·산소 탱크가 마찰교반용접(FSW)된 AA 2195 로 만들어지는 등, 여전히 대형 발사체 추진제 탱크의 표준 알루미늄이다.",
    "fun_fact": "탱크를 4톤 가볍게 만든 것이 곧 4톤을 더 우주로 올린 것이었다 — 발사체에서는 구조를 덜어낸 무게가 1:1로 화물이 되니, 합금의 밀도 몇 %가 임무의 성패를 가른다."
   },
   "timeline": [
    {
     "year": 1998,
     "event": "우주왕복선 초경량 탱크(SLWT)에 2195 도입 — 탱크 4톤 경량화",
     "ref": 2
    }
   ]
  },
  "aa-2xxx-misc": {
   "display": "AA 2xxx Misc (2011 / 2017 / 2025 / 2219 / 2618)",
   "stable_ids": [
    "MET-0097",
    "MET-0099",
    "MET-0103",
    "MET-0104",
    "MET-0105",
    "MET-0114",
    "MET-0117",
    "MET-0118",
    "MET-0119",
    "MET-0120"
   ],
   "refs": [
    "The Aluminum Association, Aluminum Standards and Data / International Alloy Designations",
    "Davis J R (ed., 1993) ASM Specialty Handbook: Aluminum and Aluminum Alloys"
   ],
   "sections": {
    "hook": "듀랄루민의 형제들 — 자유절삭(2011)부터 우주선 연료탱크(AA 2219)·콩코드 외피(AA 2618)까지.",
    "origin": "2xxx(Al-Cu)계는 1900년대 초 듀랄루민(Duralumin)에서 시작된 최초의 고강도 열처리 Al 이다. 범용 AA 2014·AA 2024 외에, 절삭·용접·고온 등 특수 목적으로 갈라진 grade 들이 있다.",
    "breakthrough": "2011 은 Pb·Bi 로 자유절삭성을, 2017·2025 는 초기 듀랄루민 계열의 범용·단조 강도를, AA 2219 는 높은 Cu(약 6%)와 낮은 불순물로 용접성·극저온 인성·내열을, AA 2618 은 Fe·Ni 첨가로 고온 크리프 저항을 얻었다.",
    "adoption": "AA 2219 는 새턴 V 와 초기 스페이스셔틀 외부연료탱크(ET)의 용접 구조재였고, AA 2618(영국명 RR58)은 콩코드 초음속기의 가열되는 외피·엔진 부품에 쓰였다.",
    "today": "2011 자동선반 부품, 2017 리벳·범용 구조, AA 2219 항공우주 용접 탱크·극저온 부품, AA 2618 항공 피스톤·고온 부품 등으로 쓰인다. 용접 안 하는 고강도는 AA 2024, 용접이 필요하면 2219 로 갈린다.",
    "fun_fact": "콩코드 외피의 AA 2618 은 마하 2 순항의 공력 가열을 견디라고 고른 합금이었다 — 초음속 여객기가 은퇴할 때까지 30년 가까이, 알루미늄으로 그 일을 해냈다."
   }
  },
  "aa-5052": {
   "display": "AA 5052",
   "stable_ids": [
    "MET-0133",
    "MET-0134",
    "MET-0135"
   ],
   "refs": [
    "Dix E H Jr. (1944) Trans AIME 156 \"Aluminum Alloy of High Resistance to Marine Atmosphere\"",
    "Mondolfo L F (1976) Aluminum Alloys: Structure and Properties, Butterworths",
    "The Aluminum Association (2018) International Alloy Designations and Chemical Composition Limits for Wrought Aluminum"
   ],
   "sections": {
    "hook": "가장 널리 쓰이는 해양 알루미늄 판재 — 크롬으로 응력부식을 막은 비열처리 5052.",
    "origin": "1929년 Alcoa 의 딕스가 Al-Mg 2.5%에 크롬을 미량 넣으면 냉간가공 상태에서도 응력부식균열(SCC) 면역과 안정한 강도를 얻는다는 것을 확인했다. 강도가 약한 5005 와 SCC 가 우려되는 고Mg AA 5083 사이의 균형점을 찾은 결과로, 이후 해양·판금용 알루미늄의 대표 판재가 됐다.",
    "breakthrough": "열처리가 아니라 마그네슘 고용과 냉간가공으로 강도를 얻으니 Aging(시효)이 필요 없고, 크롬이 SCC 와 공식을 억제해 해수에서도 안정하다. H32·H34 같은 가공경화 템퍼로 바로 쓰며, 성형성이 좋아 연료탱크·판금 가공에 이상적이다 — \"무난한 해양 판재\"의 자리를 차지했다.",
    "adoption": "소형 보트 연료탱크와 선체 판금의 표준으로 채택됐고, 가전 외장·화물 컨테이너·알루미늄 가구로 폭넓게 확산됐다.",
    "today": "보트 연료탱크·판금, 가전 백스플래시, 화물 컨테이너, 표지판, 알루미늄 가구가 본진이다. 더 높은 강도가 필요한 해양 구조는 AA 5083 으로, 열처리 강도가 필요하면 AA 6061 로 넘어간다.",
    "fun_fact": "\"해양 알루미늄\" 하면 흔히 AA 5052 를 떠올린다 — 특별히 강하진 않지만 바닷물에 안 갈라지고 잘 구부러지며 값도 무난해, 판금 작업자에게 가장 손에 익은 알루미늄이 됐다."
   }
  },
  "aa-5083": {
   "display": "AA 5083",
   "stable_ids": [
    "MET-0136",
    "MET-0137",
    "MET-0138",
    "MET-0139"
   ],
   "refs": [
    "Davis J R (1993) ASM Specialty Handbook: Aluminum and Aluminum Alloys",
    "The Aluminum Association (2018) International Alloy Designations and Chemical Composition Limits for Wrought Aluminum",
    "Searles J L et al. (2001) \"Stress corrosion cracking of sensitized AA5083\", Met Mater Trans A 32(11)"
   ],
   "sections": {
    "hook": "바닷물을 견디는 비열처리 알루미늄 — 용접되고 극저온까지 질긴 선체·LNG 탱크의 5083.",
    "origin": "1957년 Alcoa 가 마그네슘 4.5%에 망간·크롬을 더해 내놓은 5xxx 합금이다. 앞 세대 AA 5052(Mg 2.5%)의 강도를 거의 두 배로 끌어올리면서도 해수 응력부식 저항은 그대로 지켜, \"고강도 해양 알루미늄\"의 자리를 열었다.",
    "breakthrough": "마그네슘 고용강화와 냉간가공으로 강도를 얻으니 열처리가 필요 없고, 면심입방 구조라 극저온에서도 취성 천이 없이 질기다. 용접해도 강도 손실이 작아, 바닷가에서 대형 구조물을 지어 그대로 쓸 수 있다 — 이 조합이 해양·극저온 산업의 기본값을 만들었다.",
    "adoption": "전후 알루미늄 조선이 어선·군함 상부구조에 채택하며 표준이 됐고, LNG 운반선의 내부 화물탱크(−163°C)와 방탄 보강재로 확산됐다.",
    "today": "선체·상부구조, LNG 탱크, 압력용기, 방탄 패널까지 해양·극저온 알루미늄의 기둥이다. 다만 60°C 이상 장기 노출 시 입계 부식 감수성이 생겨, 그런 자리는 안정화 템퍼(H116/H321)를 지정한다.",
    "fun_fact": "−163°C LNG 를 담는 알루미늄 탱크가 AA 5083 인 것은, 강철과 달리 이 합금엔 \"추워지면 갑자기 깨지는 온도\"가 없기 때문이다 — 면심입방 구조의 금속이 극저온 산업의 그릇이 된 이유다."
   },
   "timeline": [
    {
     "year": 1957,
     "event": "Alcoa, AA 5083 개발 — 고강도 해양 5xxx",
     "ref": 1
    }
   ]
  },
  "aa-5xxx-marine": {
   "display": "AA 5xxx Marine (5086 / 5182 / 5454 / 5456)",
   "stable_ids": [
    "MET-0140",
    "MET-0141",
    "MET-0142",
    "MET-0143",
    "MET-0144",
    "MET-0148",
    "MET-0149",
    "MET-0150",
    "MET-0151",
    "MET-0152"
   ],
   "refs": [
    "The Aluminum Association, Aluminum Standards and Data / International Alloy Designations",
    "Davis J R (ed., 1993) ASM Specialty Handbook: Aluminum and Aluminum Alloys"
   ],
   "sections": {
    "hook": "마그네슘으로 강화한 비열처리 알루미늄 — 용접되고 바닷물을 견디는 선체·탱크의 5xxx.",
    "origin": "5xxx(Al-Mg)계는 열처리가 아니라 Mg 고용강화와 냉간가공으로 강도를 얻는 비열처리 Al 이다. 범용 AA 5052·AA 5083 외에, Mg 함량과 용도에 따라 여러 grade 로 갈린다.",
    "breakthrough": "Mg 가 높을수록 강도·내식이 오르지만(AA 5083·5456), 3% 이상에서 장기 고온 노출 시 입계 Mg₂Al₃ 석출로 응력부식·박리 위험이 생긴다 — 그래서 5454 처럼 Mg 를 조절해 65°C 이상 고온 서비스용으로 만든 grade 도 있다. 5182 는 성형성을 높여 캔 뚜껑용이다.",
    "adoption": "전후 알루미늄 조선(어선·페리·요트)이 AA 5083 을 선체 표준으로 채택했고, LNG 운반선의 구형(모스형) 화물탱크와 육상 저장탱크가 극저온 성능을 검증했다.",
    "today": "AA 5083·5086 선체·해양 구조·LNG 탱크, 5454 고온 탱크로리·압력용기, 5182 음료캔 엔드, 5456 조선 등에 쓰인다. 용접되고 바닷물을 견뎌야 하는 구조가 5xxx 의 본령이다.",
    "fun_fact": "LNG 모스형 운반선의 지름 수십 m 알루미늄 구형 탱크가 AA 5083 이다 — 극저온에서 취성 천이가 없는 면심입방 구조 덕에, −163°C 에서도 강판처럼 깨질 걱정이 없다."
   }
  },
  "aa-6061": {
   "display": "AA 6061",
   "stable_ids": [
    "MET-0181",
    "MET-0182",
    "MET-0183",
    "MET-0184"
   ],
   "refs": [
    "Hatch J E (ed., 1984) Aluminum: Properties and Physical Metallurgy, ASM",
    "Mondolfo L F (1976) Aluminum Alloys: Structure and Properties, Butterworths",
    "Davis J R (1993) ASM Specialty Handbook: Aluminum and Aluminum Alloys",
    "The Aluminum Association (2018) International Alloy Designations and Chemical Composition Limits for Wrought Aluminum"
   ],
   "sections": {
    "hook": "만능이라는 말이 가장 잘 어울리는 알루미늄 — 자전거에서 로켓까지, 구조용 압출의 표준 6061.",
    "origin": "1935년 Alcoa 가 AA 6063 계 Al-Mg-Si 에 구리와 크롬을 더해 내놓은 61S 가 원형이다. 구리가 석출 강화를 도와 AA 6063 보다 한층 강해졌고, 1954년 국제 명명 통합 때 AA 6061 이 됐다. 강도·용접성·압출성·내식의 네 박자를 갖춘 \"중간의 정답\"이었다.",
    "breakthrough": "T6(Solution treatment(용체화)+인공시효) 에서 항복 276MPa — 7075 의 절반쯤이지만, 대신 잘 용접되고(4043/5356 용가재), 잘 압출되고, 바닷가에서도 잘 견딘다. 성능의 정점 대신 취급의 관대함을 택한 설계가 이 합금의 본질이다.",
    "adoption": "2차 대전기 항공 2차 구조로 검증된 뒤, 전후 트레일러·건축 압출재로 산업 전반에 퍼졌다 — \"도면에 재질 미지정 알루미늄 = AA 6061\"이라는 관행이 이때 생겼다.",
    "today": "자전거 프레임, 노트북 유니바디, 로켓 어댑터 구조, 소총 리시버, CNC 플레이트 스톡까지 — 형태(압출·판·봉·단조)를 가리지 않는 범용 표준이다. 더 강해야 하면 AA 7075, 더 잘 압출돼야 하면 AA 6063 으로 갈린다.",
    "fun_fact": "AA 6061 의 별명은 \"알루미늄의 AISI 1018\"이다 — 강철 세계의 범용 저탄소강처럼, 특별히 뛰어난 것 없이 모든 것이 충분한 재료가 결국 세상을 채운다."
   },
   "timeline": [
    {
     "year": 1935,
     "event": "Alcoa 61S 개발 (1954년 AA 6061 로 재명명)",
     "ref": 4
    }
   ]
  },
  "aa-6063": {
   "display": "AA 6063",
   "stable_ids": [
    "MET-0186",
    "MET-0187",
    "MET-0188"
   ],
   "refs": [
    "Davis J R (1993) ASM Specialty Handbook: Aluminum and Aluminum Alloys",
    "The Aluminum Association (2018) International Alloy Designations and Chemical Composition Limits for Wrought Aluminum",
    "Saha P K (2000) Aluminum Extrusion Technology, ASM"
   ],
   "sections": {
    "hook": "세상 모든 창틀의 알루미늄 — 잘 뽑히고 곱게 착색되는 압출의 기본값 6063.",
    "origin": "1935년 Alcoa 가 AA 6061 에서 구리·크롬을 줄여 내놓은 63S 가 원형이다. 강도는 AA 6061 보다 조금 낮지만 압출이 훨씬 잘 되고 표면이 매끄러워 양극산화 착색이 곱게 나온다 — 강도보다 성형성과 마감을 택한 조성이다.",
    "breakthrough": "Mg₂Si 석출로 적당한 강도(항복 145~215MPa)를 내면서, 낮은 합금량 덕에 복잡한 단면을 얇고 길게 압출할 수 있다. T5(압출 직후 공랭+Aging(시효))로 별도 Solution treatment(용체화) 없이 마무리되니 값도 싸다 — \"압출의 default\"라는 별명이 여기서 나왔다.",
    "adoption": "전후 건축 붐과 함께 창호·커튼월 프레임의 표준 압출재가 됐고, 냉난방기 방열 핀과 가전·가구 프레임으로 확산됐다.",
    "today": "세계 알루미늄 압출량의 절반을 넘는 최다 압출 합금이다 — 창틀·커튼월·방열 핀·경량 프레임의 기본값이며, 강도가 더 필요하면 AA 6061·AA 6082 로 올라간다.",
    "fun_fact": "\"비행기는 AA 2024, 자동차는 AA 6061, 압출은 AA 6063\"이라는 현장의 격언이 있다 — 지금 창밖 새시부터 에어컨 실외기 핀까지, 눈에 보이는 알루미늄 형재 대부분이 AA 6063 이다."
   },
   "timeline": [
    {
     "year": 1935,
     "event": "Alcoa 63S 개발 (1954년 AA 6063 로 재명명)",
     "ref": 2
    }
   ]
  },
  "aa-6082": {
   "display": "AA 6082",
   "stable_ids": [
    "MET-0190",
    "MET-0191",
    "MET-0192"
   ],
   "refs": [
    "EN 573-3",
    "BS EN 485-2",
    "ASM Handbook Vol.2 'Properties and Selection: Nonferrous Alloys'",
    "Kaiser Aluminum AA 6082 Technical Data Sheet"
   ],
   "sections": {
    "hook": "유럽의 AA 6061 — 망간을 더해 강도·내식을 높인 구조용 압출 알루미늄 6082.",
    "origin": "AA 6082 는 1970년대 유럽이 표준화한 중강도 Al-Mg-Si 합금으로, 미국 AA 6061 과 용도가 같되 망간을 조금 더 넣어 결정립 미세화와 내식을 개선했다. 유럽·아시아 구조용 압출·판재 시장에서 6061 의 자리를 차지하는, 사실상의 \"유럽판 6061\"이다.",
    "breakthrough": "Mg₂Si 석출로 T6 에서 항복 250MPa 를 내며, 망간이 결정립을 다듬어 AA 6061 보다 약간 높은 강도와 내식을 준다. 압출성·용접성·양극산화성이 모두 좋아, 구조부터 마감까지 한 합금으로 감당하는 범용 구조재다 — 지역만 다를 뿐 6061 과 같은 \"만능 구조 알루미늄\" 자리다.",
    "adoption": "유럽 자동차 크로스멤버와 철도 차체, 트레일러 섀시, 사다리(EN 131) 표준재로 채택되며 유럽 구조용 압출의 기본값이 됐다.",
    "today": "자동차·철도 구조재, 트레일러 섀시, 사다리, 해양 판재, 가로등 기둥 등 유럽·아시아 구조용 6xxx 의 표준이다. 미국·아시아 일부는 같은 용도에 AA 6061 을 쓰는, 시장 우선순위만 다른 쌍둥이다.",
    "fun_fact": "똑같은 자전거·트레일러라도 미국 카탈로그엔 AA 6061, 유럽 카탈로그엔 AA 6082 로 적힌다 — 성질이 거의 같은 두 합금이 대서양을 사이에 두고 각자의 표준으로 굳은, 규격 역사의 흔적이다."
   },
   "timeline": [
    {
     "year": 1972,
     "event": "유럽 알루미늄협회, AA 6082 표준화 — 유럽 구조용 6xxx",
     "ref": 1
    }
   ]
  },
  "aa-6xxx-special": {
   "display": "AA 6xxx Special (6101 / 6262 / 6463 / 6151 / 6005A)",
   "stable_ids": [
    "MET-0172",
    "MET-0193",
    "MET-0195",
    "MET-0196",
    "MET-0197",
    "MET-0199",
    "MET-0201",
    "MET-0202"
   ],
   "refs": [
    "The Aluminum Association, Aluminum Standards and Data / International Alloy Designations",
    "Davis J R (ed., 1993) ASM Specialty Handbook: Aluminum and Aluminum Alloys"
   ],
   "sections": {
    "hook": "AA 6061·AA 6063을 넘어선 6xxx 특수 grade들 — 전기·절삭·광택·단조로 각자 특화한 Al-Mg-Si 사촌들.",
    "origin": "6xxx(Al-Mg-Si)계는 Mg₂Si 석출로 열처리 경화되고 압출이 잘 되는 만능 구조 Al 이다. 범용 AA 6061·AA 6063 외에, 특정 목적에 맞춰 조성을 미세 조정한 파생 grade 들이 있다.",
    "breakthrough": "6101 은 Si·Fe 를 낮춰 전기전도도를 극대화하고, 6262 는 Pb·Bi 로 자유절삭성을(AA 6061 의 free-machining 판), 6463 은 불순물을 낮춰 양극산화 후 거울 광택을, 6151·6005A 는 각각 단조·구조 압출에 최적화했다.",
    "adoption": "전력 산업이 6101 을 버스바·가공송전선에, 자동차·기계 산업이 6262(쾌삭)·6151(단조)을 채택하며 각자의 틈새 표준이 됐다.",
    "today": "6101 전력 버스바·전도체, 6262 자동선반 피팅, 6463 자동차 몰딩·가전 트림, 6151 항공/자동차 단조품, 6005A 철도차량 압출재 등으로 갈린다. 목적이 애매하면 결국 만능 AA 6061 로 돌아간다.",
    "fun_fact": "송전탑 사이 전선의 상당수가 6xxx 계 알루미늄이다 — 강도와 전도도를 동시에 요구하는 자리라, \"전기가 흐르는 구조재\"라는 이 계열의 특기가 그대로 쓰인다."
   }
  },
  "aa-7050": {
   "display": "AA 7050",
   "stable_ids": [
    "MET-0207",
    "MET-0208"
   ],
   "refs": [
    "AMS 4050 / AMS 4108 (AA 7050 plate)",
    "AMS 4076 (AA 7050 forging T7452)",
    "ASM Handbook Vol.2 'Aluminum Zn Alloys 7xxx'",
    "Hatch J E (ed., 1984)"
   ],
   "sections": {
    "hook": "두꺼워도 속까지 강한 7xxx — 7075 의 약점을 지르코늄으로 고친 항공 후판의 표준 7050.",
    "origin": "AA 7075 는 얇은 판에선 최강이지만, 두꺼운 단면에선 냉각 불균일로 속이 덜 강해지고 단변 방향 응력부식균열(SCC)에 취약했다. 1971년 Alcoa 가 이를 겨냥해 크롬을 빼고 지르코늄 0.1% 남짓을 넣은 X7050 을 내놓았다 — Quenching(담금질) 감수성을 낮춰 50~200mm 후판의 속까지 균일하게 강해지는 조성이다.",
    "breakthrough": "지르코늄이 만드는 미세한 Al₃Zr 입자가 재결정을 억제해 조직을 균일하게 붙잡고, 구리를 늘려 과시효(T74 계열)에서도 강도를 유지한다. 그 결과 7075-T651 급 강도(σy 460~470MPa)를 내면서 SCC 저항은 자릿수로 좋아진 후판이 나왔다 — \"두꺼운 7xxx\"라는 모순을 푼 설계다.",
    "adoption": "1975년 표준화 이후 항공 후판·단조의 기본값이 됐다 — 대형기 날개 스파와 리브, 착륙장치 지지 구조, 전투기 주날개 스파 단조가 대표 무대다.",
    "today": "보잉·에어버스 기종들의 두꺼운 날개 구조재와 벌크헤드에 T7451/T7452 로 널리 쓰인다. 더 가벼운 쪽은 Al-Li, 더 강한 쪽은 7055/7085 같은 후속이 잇지만, 후판 신뢰성의 기준은 여전히 AA 7050 이다.",
    "fun_fact": "AA 7050 의 발명은 원소 하나 빼고 하나 넣은 일이다 — 크롬을 지르코늄으로 바꾼 그 교체가, \"얇은 판의 왕\"과 \"두꺼운 판의 왕\"을 갈라놓았다."
   },
   "timeline": [
    {
     "year": 1971,
     "event": "Alcoa, X7050 개발 (1975년 표준화) — 후판 SCC·균일성 해결",
     "ref": 3
    }
   ]
  },
  "aa-7075": {
   "display": "AA 7075",
   "stable_ids": [
    "MET-0209",
    "MET-0210",
    "MET-0211",
    "MET-0212",
    "MET-0213",
    "MET-0214",
    "MET-0215",
    "MET-0216"
   ],
   "refs": [
    "Igarashi I (1936) 住友金属研究レポート 7-3",
    "Alcoa Research Memo M-194 (1943) \"Aluminum Alloy 7075\"",
    "Davis J R (1993) ASM Specialty Handbook: Aluminum and Aluminum Alloys",
    "Polmear I J (2006) Light Alloys: From Traditional Alloys to Nanocrystals, 4th ed., Butterworth-Heinemann"
   ],
   "sections": {
    "hook": "알루미늄 항복강도의 정점을 70년 넘게 지킨 합금 — 전투기의 자존심에서 맥북의 몸체까지.",
    "origin": "1936년 일본 스미토모 금속의 이가라시 이사무가 구리-마그네슘-아연 계의 초고강도 알루미늄(ESD 합금)을 처음 시연했고, 1943년 미국 Alcoa 가 거의 같은 조성의 X-7075(Zn 5.6, Mg 2.5, Cu 1.6, Cr 0.23)를 내놓았다. 첫 비행 이력은 일본 쪽이 빨라, 1943~44년 미쓰비시 제로 전투기 후기 모델의 후방 동체에 쓰였다 — 같은 강도의 두랄루민(AA 2024)보다 눈에 띄게 가벼웠기 때문이다.",
    "breakthrough": "아연-마그네슘이 만드는 미세한 MgZn₂ 석출이 강도의 원천으로, T6 Aging(시효)에서 알루미늄 합금 최고 수준의 항복강도가 나온다. 다만 그 정점(T6)에서는 염화물 환경의 응력부식균열(SCC)에 민감하다는 대가가 따라서, 강도를 5%쯤 양보하고 안정성을 얻는 과시효 T73 계열이 항공 사양의 표준이 됐다.",
    "adoption": "전후 미국이 보잉 B-47 의 날개 외피에 채택하며 양산 항공재로 자리 잡았고, 이후 F-15·F-16 기체 프레임과 헬리콥터 로터 마스트, M16 소총 리시버까지 번졌다.",
    "today": "항공 구조재의 기준 합금이자, 자전거·등산 장비·노트북 유니바디 같은 고급 소비재의 몸체이기도 하다. 아연을 8% 급으로 올린 7068 은 상용 알루미늄 최고 강도(UTS 640MPa 급)로 그 연장선에 있고, 조성을 정제해 파괴인성·피로를 높인 AA 7475 는 전투기 날개 외피 같은 손상허용 설계 부위를 맡는다. 더 가벼운 자리는 Al-Li 합금이 잠식 중이지만, \"값 대비 최고 강도\"의 자리는 아직 AA 7075 의 것이다.",
    "fun_fact": "AA 7075 의 족보는 태평양 전쟁의 양쪽에서 얽힌다 — 일본에서 태어나 제로기에 먼저 날았고, 미국에서 표준이 되어 그 후로는 서방 전투기의 뼈대가 됐다."
   },
   "timeline": [
    {
     "year": 1936,
     "event": "스미토모 이가라시, ESD 초고강도 Al 시연",
     "ref": 1
    },
    {
     "year": 1943,
     "event": "Alcoa, X-7075 개발 — 전후 B-47 날개 외피로 양산화",
     "ref": 2
    }
   ]
  },
  "abs": {
   "display": "ABS",
   "stable_ids": [
    "POL-0001",
    "POL-0002",
    "POL-0003"
   ],
   "refs": [
    "Calhoun C R & Saunders J E (1953) US Patent 2,656,335 (Borg-Warner) \"Method of preparing latex of butadiene polymers\"",
    "Whelan T (1994) Polymer Technology Dictionary, Chapman & Hall",
    "Crump S S (1992) US Patent 5,121,329 \"Apparatus and method for creating three-dimensional objects\"",
    "LEGO Group corporate history 1963 ABS transition (https://www.lego.com/aboutus/lego-history)"
   ],
   "sections": {
    "hook": "고무의 질김과 플라스틱의 단단함을 한 알갱이에 — 레고 블록과 3D 프린터가 사랑한 ABS.",
    "origin": "1948년 미국 Borg-Warner 의 캘빈 칼훈이 폴리부타디엔 고무 라텍스에 스타이렌-아크릴로니트릴(SAN)을 그래프트 중합해 Cycolac 으로 상품화한 것이 ABS 의 출발이다. 단단하지만 잘 깨지는 SAN 바탕에 미세한 고무 입자를 상분리 형태로 심어, 강성과 충격 흡수라는 상반된 성질을 한 재료에 담았다.",
    "breakthrough": "비결은 두 상(phase)의 분업이다. SAN 매트릭스가 강성·광택·내약품성을 대고, 그 속에 분산된 고무 입자가 충격 에너지를 삼킨다. 단일 고분자로는 따라오기 힘든 강성-충격 균형 덕에, 전후 소비재 붐을 타고 자동차 대시보드에서 청소기 하우징까지 폭발적으로 번졌다.",
    "adoption": "1963년부터 레고 블록이 ABS 로 만들어지기 시작해 지금까지 이어지고, 1989년 Stratasys 의 스콧 크럼프가 FDM 3D 프린팅을 발명할 때 처음 쓴 재료도 ABS 였다.",
    "today": "가전 하우징·자동차 내장·완구·파이프 피팅의 범용 표준이자 데스크톱 3D 프린팅의 기본 필라멘트다. PC 와 섞은 ABS-PC 는 인성을 한 단계 올려 전자기기·차량 내장에, 탄소섬유를 넣은 ABS-CF 는 치구·브래킷에 쓰인다. 투명이 필요하면 PC 나 PETG 로, 내후성이 필요하면 ASA 로 넘어간다.",
    "fun_fact": "레고의 클러치 파워 — 수십 년 전 블록과 오늘 블록이 딱 맞물리는 그 감각 — 는 ABS 의 치수 정밀도와 마모 저항이 수십 년 관리된 결과다. 재료가 브랜드의 촉감을 지킨 셈이다."
   },
   "timeline": [
    {
     "year": 1948,
     "event": "Borg-Warner 칼훈, ABS 그래프트 중합 상품화 (Cycolac)",
