Repository: slmhlight/GRANTA

# AM Materials Explorer

ANSYS Granta-style **additive-manufacturing (AM) materials database** — an interactive
web app for exploring metal & polymer materials through dynamic Ashby charts, advanced
filtering, **range-based property data**, and **cited manufacturer datasheets**.

> 적층제조(AM) 소재 데이터베이스 탐색기. 대화형 Ashby 차트, 고급 필터링, **물성 range 데이터**,
> **데이터시트 출처 추적**을 제공합니다.

## Features
- **Range-based properties** — every property is a `min · typical · max` aggregated from real data points (heat treatments × build direction × vendors), shown as smooth property envelopes on the Ashby chart and min–max sub-lines in the detail panel.

File: data/cast-alloys.json
{
  "_note": "R226c — 주조 합금 (cast equivalents). 합성 as-cast/forged 제거(R226b) 후 실제 주조 합금을 별도 entry 로 추가. ASTM A351(cast SS)·A216(cast carbon steel)·B367(cast Ti) 검증값. build-materials 가 supRaw 에 합쳐 처리(파생필드 derivation 재사용). related[] = wrought 대응 합금(유사재료 상단 cross-ref). points=[density,σy,uts,El,modulus,hardness,k].",
  "materials": [
    {
      "name": "CF8 (cast 304, ASTM A351)",
      "category": "Metal", "subcategory": "Stainless Steel - Austenitic", "process": "Cast",
      "heat_treatment": "As-cast (solution annealed)",
      "related": ["AISI 304"],
      "aliases": ["ACI CF8", "UNS J92600", "cast 304", "A351 Gr CF8"],
      "composition": { "Fe": "balance", "Cr": "18~21", "Ni": "8~11", "C": "≤0.08", "Mn": "≤1.5", "Si": "≤2.0" },
      "points": [[7.75, 205, 485, 35, 195, 150, 16.2]],
      "sources": [
        { "label": "ASTM A351/A351M — Castings, Austenitic, for Pressure-Containing Parts", "url": "https://store.astm.org/a0351_a0351m-22.html", "verified": true },
        { "label": "Alloy Casting Industries — A351 CF8 (austenitic stainless)", "url": "https://www.alloycasting.com/alloys/austenitic-stainless/a351-cf8", "verified": false }
      ],
      "industry_note": "ACI CF8 = 주조판 AISI 304 (ASTM A351). 5~20% δ-ferrite 함유(약자성) — wrought 304 는 全 austenite. 밸브·펌프 본체·피팅 등 복잡 형상 주조. σy≥205/UTS≥485 MPa(min). wrought 304 대비 동등 강도, 약간 낮은 연성."
    },
    {
      "name": "CF8M (cast 316, ASTM A351)",
      "category": "Metal", "subcategory": "Stainless Steel - Austenitic", "process": "Cast",
      "heat_treatment": "As-cast (solution annealed)",
      "related": ["AISI 316"],
      "aliases": ["ACI CF8M", "UNS J92900", "cast 316", "A351 Gr CF8M"],
      "composition": { "Fe": "balance", "Cr": "18~21", "Ni": "9~12", "Mo": "2.0~3.0", "C": "≤0.08", "Mn": "≤1.5", "Si": "≤1.5" },
      "points": [[7.75, 205, 485, 30, 195, 156, 14.6]],
      "sources": [
        { "label": "ASTM A351/A351M — Castings, Austenitic", "url": "https://store.astm.org/a0351_a0351m-22.html", "verified": true },
        { "label": "Castingquality — CF8M (SS316) casting material", "url": "https://castingquality.com/casting-technology/casting-material/casting-material-stainless-steel-cf8m.html", "verified": false }
      ],
      "industry_note": "ACI CF8M = 주조판 AISI 316 (Mo 2~3%, 내공식). ASTM A351, σy≥205/UTS≥485/El≥30%. δ-ferrite 5~20%. 해양·화학 밸브·펌프 본체."
    },
    {
      "name": "CF3 (cast 304L, ASTM A351)",
      "category": "Metal", "subcategory": "Stainless Steel - Austenitic", "process": "Cast",
      "heat_treatment": "As-cast (solution annealed)",
      "related": ["AISI 304L"],
      "aliases": ["ACI CF3", "UNS J92500", "cast 304L", "A351 Gr CF3"],
      "composition": { "Fe": "balance", "Cr": "17~21", "Ni": "8~12", "C": "≤0.03", "Mn": "≤1.5", "Si": "≤2.0" },
      "points": [[7.75, 205, 485, 35, 195, 140, 16.2]],
      "sources": [
        { "label": "ASTM A351/A351M — Castings, Austenitic", "url": "https://store.astm.org/a0351_a0351m-22.html", "verified": true },
        { "label": "CFS Foundry — A351 CF3 vs CF3M", "url": "https://www.investmentcastchina.com/astm-a351-cf3-vs-cf3m-stainless-steel-casting/", "verified": false }
      ],
      "industry_note": "ACI CF3 = 주조판 304L (저탄소 C≤0.03, 입계부식 저항). ASTM A351, σy≥205/UTS≥485/El≥35%, RA 50%. 용접 후 sensitization 회피."
    },
    {
      "name": "CF3M (cast 316L, ASTM A351)",
      "category": "Metal", "subcategory": "Stainless Steel - Austenitic", "process": "Cast",
      "heat_treatment": "As-cast (solution annealed)",
      "related": ["AISI 316L"],
      "aliases": ["ACI CF3M", "UNS J92800", "cast 316L", "A351 Gr CF3M"],
      "composition": { "Fe": "balance", "Cr": "17~21", "Ni": "9~13", "Mo": "2.0~3.0", "C": "≤0.03", "Mn": "≤1.5", "Si": "≤1.5" },
      "points": [[7.75, 205, 485, 30, 195, 150, 14.6]],
      "sources": [
        { "label": "ASTM A351/A351M — Castings, Austenitic", "url": "https://store.astm.org/a0351_a0351m-22.html", "verified": true },
        { "label": "CFS Foundry — A351 CF3 vs CF3M (Mo, low-C)", "url": "https://www.investmentcastchina.com/astm-a351-cf3-vs-cf3m-stainless-steel-casting/", "verified": false }
      ],
      "industry_note": "ACI CF3M = 주조판 316L (Mo 2~3% + 저탄소). ASTM A351, σy≥205/UTS≥485/El≥30%, RA 50%. 화학·해양 용접 부품."
    },
    {
      "name": "WCB (cast carbon steel, ASTM A216)",
      "category": "Metal", "subcategory": "Carbon Steel", "process": "Cast",
      "heat_treatment": "As-cast (normalized)",
      "related": ["AISI 1025"],
      "aliases": ["ASTM A216 WCB", "UNS J03002", "cast carbon steel"],
      "composition": { "Fe": "balance", "C": "≤0.30", "Mn": "≤1.00", "Si": "≤0.60", "P": "≤0.035", "S": "≤0.035" },
      "points": [[7.85, 250, 520, 22, 200, 145, 52]],
      "sources": [
        { "label": "ASTM A216/A216M — Steel Castings, Carbon, for Fusion Welding (High-Temp)", "url": "https://store.astm.org/a0216_a0216m-21.html", "verified": true },
        { "label": "Badger Alloys / iron-foundry — A216 WCB (carbon steel casting)", "url": "https://www.iron-foundry.com/astm-a216-carbon-steel-casting.html", "verified": false }
      ],
      "industry_note": "ASTM A216 WCB = 주조 탄소강 (고온 밸브·압력 부품 표준). σy≥250/UTS 485~655 MPa/El≥22%/137HB min. wrought 중탄소강(~1025) 대응. 밸브 본체·플랜지·펌프 케이싱."
    },
    {
      "name": "WCC (cast carbon steel, ASTM A216)",
      "category": "Metal", "subcategory": "Carbon Steel", "process": "Cast",
      "heat_treatment": "As-cast (normalized + tempered)",
      "related": ["AISI 1030"],
      "aliases": ["ASTM A216 WCC", "UNS J02503", "cast carbon steel"],
      "composition": { "Fe": "balance", "C": "≤0.25", "Mn": "≤1.20", "Si": "≤0.60", "P": "≤0.035", "S": "≤0.035" },
      "points": [[7.85, 275, 520, 22, 200, 150, 52]],
      "sources": [
        { "label": "ASTM A216/A216M — Steel Castings, Carbon", "url": "https://store.astm.org/a0216_a0216m-21.html", "verified": true },
        { "label": "Badger Alloys — A216 WCC properties", "url": "https://badgeralloys.com/casting-alloys/carbon-low-alloy-steel/low-carbon-steel/wcc/", "verified": false }
      ],
      "industry_note": "ASTM A216 WCC = WCB 대비 C 낮춤(≤0.25)·Mn 높임(≤1.20)·σy 높음(≥275). -29°C 충격시험 필수. 저온~고온 밸브 본체."
    },
    {
      "name": "Ti-6Al-4V Cast (Grade C-5, ASTM B367)",
      "category": "Metal", "subcategory": "Titanium - α+β", "process": "Cast",
      "heat_treatment": "Cast + HIP (annealed)",
      "related": ["Ti-6Al-4V"],
      "aliases": ["ASTM B367 C-5", "cast Ti-6-4", "UNS R56406", "Grade C-5"],
      "composition": { "Ti": "balance", "Al": "5.5~6.75", "V": "3.5~4.5", "Fe": "≤0.40", "O": "≤0.20", "C": "≤0.10" },
      "points": [[4.43, 870, 950, 8, 110, 320, 7.2]],
      "sources": [
        { "label": "ASTM B367 — Titanium and Titanium Alloy Castings", "url": "https://store.astm.org/b0367-13r17.html", "verified": true },
        { "label": "MakeItFrom — Grade C-5 Cast Titanium (Ti-6Al-4V)", "url": "https://www.makeitfrom.com/material-properties/Grade-C-5-Cast-Titanium", "verified": true }
      ],
      "industry_note": "ASTM B367 Grade C-5 = 주조 Ti-6Al-4V (투자주조 + HIP). HIP 으로 기공 제거·연성 회복 → near-wrought. σy~870/UTS~950/El~8%(HIP). 항공 복잡형상 브래킷·하우징. as-cast(un-HIP)는 σy~758/UTS~860 min(B367)."
    },
    {
      "name": "ADC12 / A383 (die-cast Al-Si-Cu)",
      "category": "Metal", "subcategory": "Aluminum - Si Alloys (cast/AM 3xx·4xx)", "process": "Cast",
      "heat_treatment": "As-cast (high-pressure die-cast, F)",
      "related": ["A380"],
      "aliases": ["ADC12", "JIS ADC12", "A383", "UNS A03830", "ADC-12", "AC-46100"],
      "composition": { "Al": "balance", "Si": "9.5~11.5", "Cu": "2.0~3.0", "Fe": "≤1.3", "Zn": "≤1.0", "Mg": "≤0.3", "Mn": "≤0.5" },
      "points": [[2.74, 160, 310, 2.5, 71, 75, 96]],
      "sources": [
        { "label": "JIS H 5302 — Aluminium alloy die castings (ADC12)", "url": "https://www.jisc.go.jp/", "verified": false },
        { "label": "Sunrise Metal — A383 (ADC12) die-cast datasheet", "url": "https://www.sunrise-metal.com/aluminum-alloy-a383/", "verified": true },
        { "label": "Gabrian — A383 aluminum alloy (ADC12) properties", "url": "https://www.gabrian.com/a383-aluminum-alloy-adc12/", "verified": false }
      ],
      "industry_note": "JIS ADC12 = ANSI A383 (Al-Si10.5-Cu2.5 고압 die-cast). 일본·아시아 die-cast 물량 최다 합금 — 자동차 케이스·하우징·브래킷. UTS ~310/σy ~160/El 1.5~3%/75HB (F). A380 대비 Si 높아 유동성 우수·박육 주조 유리."
    }
  ]
}

File: data/ceramics-data.json
{
  "_comment": "R25 — 세라믹 30종. 출처: ASM Handbook Vol.4 (Ceramics and Glasses), CoorsTek/CeramTec/Saint-Gobain 데이터시트, NIST WebElements, Kingery Ceramics textbook. 모든 수치는 typical room temperature, fully dense (>95% TD). Density g/cm³, σy/UTS MPa, E GPa, 경도 HV, 열전도도 W/m·K, 열팽창 10⁻⁶/K, 최대 사용 온도 °C.",
  "ceramics": [
    {
      "name": "Alumina (Al₂O₃, 99.5% pure)",
      "subcategory": "Oxide",
      "density": 3.89, "ys": 350, "uts": 350, "modulus": 380, "hardness_HV": 1800, "fracture_toughness": 4.2,
      "thermal_k": 30, "cte": 8.1, "max_temp": 1700, "electrical_conductivity": 0,
      "poisson": 0.22, "specific_heat": 900, "melting_point": 2072,
      "applications": "베어링, 절연체, 의료 임플란트 (인공관절 ball head), 절삭 인서트",
      "limitations": "충격에 약함 (KIC 4 MPa·√m), 열충격 ΔT ~200°C 한계",
      "price_per_kg": 18, "popularity": 5
    },
    {
      "name": "Alumina (Al₂O₃, 96%)",
      "subcategory": "Oxide",
      "density": 3.72, "ys": 220, "uts": 220, "modulus": 300, "hardness_HV": 1400, "fracture_toughness": 3.5,
      "thermal_k": 24, "cte": 8.2, "max_temp": 1500,
      "poisson": 0.23, "specific_heat": 880,
      "applications": "산업 베어링, 절삭공구 (저가), 분쇄 미디어",
      "price_per_kg": 12, "popularity": 5
    },
    {
      "name": "Zirconia (Y-TZP, 3 mol% Y₂O₃)",
      "subcategory": "Oxide",
      "density": 6.05, "ys": 1200, "uts": 1200, "modulus": 200, "hardness_HV": 1300, "fracture_toughness": 10,
      "thermal_k": 2.7, "cte": 10.5, "max_temp": 1000,
      "poisson": 0.31, "specific_heat": 460, "melting_point": 2715,
      "applications": "치과 임플란트, 정밀 가위·나이프, 산소 센서, 단열 코팅",
      "limitations": "200-300°C 저온 열화 (LTD) 가능 — 수증기 노출 시 t→m 변환",
      "price_per_kg": 95, "popularity": 4
    },
    {
      "name": "Zirconia (Mg-PSZ, partially stabilized)",
      "subcategory": "Oxide",
      "density": 5.74, "ys": 600, "uts": 600, "modulus": 200, "hardness_HV": 1200, "fracture_toughness": 12,
      "thermal_k": 2.5, "cte": 9.8, "max_temp": 1400,
      "applications": "고온 다이, 압출 다이, 와이어 다이",
      "price_per_kg": 55, "popularity": 3
    },
    {
      "name": "Silicon Nitride (Si₃N₄, HIP'd)",
      "subcategory": "Nitride",
      "density": 3.21, "ys": 900, "uts": 900, "modulus": 320, "hardness_HV": 1500, "fracture_toughness": 7,
      "thermal_k": 30, "cte": 3.2, "max_temp": 1400,
      "poisson": 0.27, "specific_heat": 700, "melting_point": 1900,
      "applications": "베어링 볼 (롤링 베어링 hybrid), 절삭 인서트, 디젤 엔진 글로 플러그, 터빈 로터",
      "limitations": "고가, 가공 어려움 (다이아몬드 그라인딩 필수)",
      "price_per_kg": 180, "popularity": 4
    },
    {
      "name": "Silicon Nitride (Si₃N₄, sintered)",
      "subcategory": "Nitride",
      "density": 3.17, "ys": 700, "uts": 700, "modulus": 290, "hardness_HV": 1400, "fracture_toughness": 5.5,
      "thermal_k": 25, "cte": 3.3, "max_temp": 1300,
      "applications": "산업 베어링, 절삭공구 (Si3N4 인서트)",
      "price_per_kg": 95, "popularity": 4
    },
    {
      "name": "Silicon Carbide (SiC, sintered)",
      "subcategory": "Carbide",
      "density": 3.13, "ys": 400, "uts": 400, "modulus": 410, "hardness_HV": 2500, "fracture_toughness": 4.5,
      "thermal_k": 110, "cte": 4.0, "max_temp": 1600,
      "poisson": 0.16, "specific_heat": 670, "melting_point": 2700,
      "applications": "기계적 씰, 베어링, 강화 코팅, 우주항공 거울 기재, 반도체 wafer chuck",
      "limitations": "고가, KIC 낮음 (충격 취약)",
      "price_per_kg": 75, "popularity": 4
    },
    {
      "name": "Silicon Carbide (SiC, reaction-bonded)",
      "subcategory": "Carbide",
      "density": 3.05, "ys": 200, "uts": 200, "modulus": 380, "hardness_HV": 2200, "fracture_toughness": 4,
      "thermal_k": 130, "cte": 4.3, "max_temp": 1380,
      "applications": "내마모 라이너, 핸들링 부품 (저가 SiC)",
      "price_per_kg": 35, "popularity": 3
    },
    {
      "name": "Tungsten Carbide (WC-Co, 6%)",
      "subcategory": "Carbide",
      "density": 14.9, "ys": 2200, "uts": 2200, "modulus": 630, "hardness_HV": 1700, "fracture_toughness": 12,
      "thermal_k": 80, "cte": 5.0, "max_temp": 600,
      "poisson": 0.22, "specific_heat": 280,
      "applications": "절삭 인서트, 드릴 비트, 다이, 측정기 anvils, 광산 비트",
      "limitations": "Co 매트릭스 — 600°C 이상에서 산화 + Co 손실",
      "price_per_kg": 60, "popularity": 5
    },
    {
      "name": "Tungsten Carbide (WC-Co, 12%)",
      "subcategory": "Carbide",
      "density": 14.2, "ys": 1750, "uts": 1750, "modulus": 580, "hardness_HV": 1350, "fracture_toughness": 16,
      "thermal_k": 65, "cte": 5.6, "max_temp": 600,
      "applications": "충격 하중 절삭공구, 광산 비트, 내마모 부품",
      "price_per_kg": 55, "popularity": 4
    },
    {
      "name": "Aluminum Nitride (AlN)",
      "subcategory": "Nitride",
      "density": 3.26, "ys": 300, "uts": 300, "modulus": 320, "hardness_HV": 1100, "fracture_toughness": 3,
      "thermal_k": 180, "cte": 4.5, "max_temp": 1100, "electrical_conductivity": 0,
      "poisson": 0.23, "specific_heat": 740,
      "applications": "전력반도체 기재, LED 모듈, 마이크로파 패키징 (열전도 + 절연)",
      "limitations": "수분에 약함 (서서히 가수분해 → AlOOH)",
      "price_per_kg": 220, "popularity": 4
    },
    {
      "name": "Boron Carbide (B₄C)",
      "subcategory": "Carbide",
      "density": 2.52, "ys": 350, "uts": 350, "modulus": 460, "hardness_HV": 3000, "fracture_toughness": 3,
      "thermal_k": 27, "cte": 5.5, "max_temp": 1500,
      "applications": "방탄 패널 (가장 가벼운 ballistic ceramic), 핵중성자 흡수, 연마재",
      "limitations": "충격 취약, KIC 매우 낮음",
      "price_per_kg": 350, "popularity": 3
    },
    {
      "name": "Magnesia (MgO, 99%)",
      "subcategory": "Oxide",
      "density": 3.58, "ys": 100, "uts": 100, "modulus": 270, "hardness_HV": 700, "fracture_toughness": 2,
      "thermal_k": 60, "cte": 13.5, "max_temp": 1900,
      "poisson": 0.18, "specific_heat": 940, "melting_point": 2852,
      "applications": "고온 도가니, 열전대 보호관, 분광 윈도우 (IR)",
      "limitations": "물에 반응 (수산화)",
      "price_per_kg": 25, "popularity": 3
    },
    {
      "name": "Mullite (3Al₂O₃·2SiO₂)",
      "subcategory": "Oxide",
      "density": 3.16, "ys": 200, "uts": 200, "modulus": 145, "hardness_HV": 1100, "fracture_toughness": 2.5,
      "thermal_k": 6, "cte": 5.4, "max_temp": 1750,
      "applications": "고온 furnace 라이너, 열적 충격 부품, 글래스 furnace",
      "price_per_kg": 15, "popularity": 3
    },
    {
      "name": "Cordierite (2MgO·2Al₂O₃·5SiO₂)",
      "subcategory": "Oxide",
      "density": 2.65, "ys": 110, "uts": 110, "modulus": 70, "hardness_HV": 700, "fracture_toughness": 2,
      "thermal_k": 4, "cte": 2.0, "max_temp": 1400,
      "applications": "촉매 변환기 honeycomb (자동차 배기), 가열 부품, 인덕션 cooktop 판",
      "limitations": "낮은 강도, 강도 의존 부품 부적합",
      "price_per_kg": 8, "popularity": 4
    },
    {
      "name": "Steatite (Soapstone, MgSiO₃)",
      "subcategory": "Oxide",
      "density": 2.7, "ys": 130, "uts": 130, "modulus": 100, "hardness_HV": 600, "fracture_toughness": 1.5,
      "thermal_k": 2.5, "cte": 8, "max_temp": 1200,
      "applications": "전기 절연체 (히터 코어, 소켓), 저가 산업 절연",
      "price_per_kg": 5, "popularity": 3
    },
    {
      "name": "Porcelain (Hard, electrical grade)",
      "subcategory": "Glass-ceramic",
      "density": 2.4, "ys": 65, "uts": 65, "modulus": 70, "hardness_HV": 700, "fracture_toughness": 1.2,
      "thermal_k": 1.5, "cte": 6.5, "max_temp": 1100,
      "applications": "고압 송전 절연체, 일반 자기 부품",
      "price_per_kg": 4, "popularity": 4
    },
    {
      "name": "Glass (Soda-lime, container)",
      "subcategory": "Glass",
      "density": 2.5, "ys": 50, "uts": 50, "modulus": 72, "hardness_HV": 540, "fracture_toughness": 0.7,
      "thermal_k": 0.96, "cte": 9.0, "max_temp": 400,
      "poisson": 0.22, "specific_heat": 880,
      "applications": "일반 유리 (병, 윈도우)",
      "price_per_kg": 1, "popularity": 5
    },
    {
      "name": "Glass (Borosilicate, Pyrex / Schott Duran)",
      "subcategory": "Glass",
      "density": 2.23, "ys": 70, "uts": 70, "modulus": 64, "hardness_HV": 480, "fracture_toughness": 0.75,
      "thermal_k": 1.2, "cte": 3.3, "max_temp": 500,
      "applications": "실험기기, 광학 렌즈 (저분산), 요리 기구, 냉열 사이클 부품",
      "price_per_kg": 6, "popularity": 5
    },
    {
      "name": "Fused Silica (SiO₂, 99.99%)",
      "subcategory": "Glass",
      "density": 2.20, "ys": 110, "uts": 110, "modulus": 73, "hardness_HV": 600, "fracture_toughness": 0.8,
      "thermal_k": 1.4, "cte": 0.55, "max_temp": 1100,
      "applications": "정밀 광학 (UV·IR), 반도체 제조 부품, 우주 거울 기재",
      "limitations": "고가, 열 stresses 잘 견딤 (CTE 매우 작음)",
      "price_per_kg": 80, "popularity": 4
    },
    {
      "name": "Lithium Aluminosilicate (Glass-ceramic, LAS)",
      "subcategory": "Glass-ceramic",
      "density": 2.5, "ys": 110, "uts": 110, "modulus": 88, "hardness_HV": 700, "fracture_toughness": 2,
      "thermal_k": 1.7, "cte": 0.1, "max_temp": 800,
      "applications": "Zerodur (망원경 거울 기재), Ceran (인덕션 cooktop), 광학 fiber 케이블 부품",
      "limitations": "고가 (Zerodur)",
      "price_per_kg": 250, "popularity": 3
    },
    {
      "name": "Sialon (β-SiAlON)",
      "subcategory": "Nitride",
      "density": 3.25, "ys": 750, "uts": 750, "modulus": 290, "hardness_HV": 1500, "fracture_toughness": 7,
      "thermal_k": 21, "cte": 3.5, "max_temp": 1400,
      "applications": "절삭공구 (주철·고온합금 가공), 용접 노즐, 베어링",
      "price_per_kg": 130, "popularity": 3
    },
    {
      "name": "Hydroxyapatite (Ca₁₀(PO₄)₆(OH)₂)",
      "subcategory": "Bioceramic",
      "density": 3.16, "ys": 100, "uts": 100, "modulus": 100, "hardness_HV": 500, "fracture_toughness": 1.2,
      "thermal_k": 1.3, "cte": 11, "max_temp": 1200,
      "applications": "골이식재, 임플란트 코팅 (Ti 위), 치과 충전재",
      "limitations": "낮은 강도 — 하중 부담 부품 부적합 (코팅용)",
      "price_per_kg": 120, "popularity": 3
    },
    {
      "name": "Macor (machinable glass-ceramic)",
      "subcategory": "Glass-ceramic",
      "density": 2.52, "ys": 94, "uts": 94, "modulus": 64, "hardness_HV": 250, "fracture_toughness": 1.5,
      "thermal_k": 1.46, "cte": 9.3, "max_temp": 800,
      "applications": "정밀 가공 가능한 세라믹 (선반·드릴), 진공 부품, 우주 부품 (BlueOrigin)",
      "price_per_kg": 80, "popularity": 3
    },
    {
      "name": "Silica Aerogel",
      "subcategory": "Aerogel",
      "density": 0.05, "ys": 0.5, "uts": 0.5, "modulus": 0.05, "hardness_HV": 5, "fracture_toughness": 0.05,
      "thermal_k": 0.017, "cte": 2, "max_temp": 650,
      "applications": "초경량 단열재 (우주 미션 — NASA Stardust), 진공 단열, 의료 영상 detector",
      "limitations": "매우 약함 (압축 강도 0.5 MPa), 가공 거의 불가",
      "price_per_kg": 1500, "popularity": 2
    },
    {
      "name": "Sapphire (single-crystal Al₂O₃)",
      "subcategory": "Oxide",
      "density": 3.98, "ys": 690, "uts": 690, "modulus": 345, "hardness_HV": 2300, "fracture_toughness": 2.5,
      "thermal_k": 42, "cte": 5.0, "max_temp": 1800,
      "applications": "고급 시계 윈도우, 스캐너 윈도우, LED 기재, 광학 lens (UV-IR)",
      "limitations": "다이아몬드급 가공 — 고가",
      "price_per_kg": 600, "popularity": 4
    },
    {
      "name": "Diamond (CVD synthetic)",
      "subcategory": "Carbide",
      "density": 3.52, "ys": 2000, "uts": 2000, "modulus": 1050, "hardness_HV": 10000, "fracture_toughness": 5,
      "thermal_k": 2200, "cte": 1.0, "max_temp": 700, "electrical_conductivity": 0,
      "applications": "절삭공구 (PCD inserts), 광학 윈도우 (적외), 열 확산기 (전력반도체)",
      "limitations": "공기 中 700°C 이상 → CO₂ 변환. Fe 와 친화성으로 강 절삭 부적합.",
      "price_per_kg": 8000, "popularity": 3
    },
    {
      "name": "CBN (cubic Boron Nitride, sintered)",
      "subcategory": "Nitride",
      "density": 3.48, "ys": 1300, "uts": 1300, "modulus": 720, "hardness_HV": 4500, "fracture_toughness": 5,
      "thermal_k": 200, "cte": 4.5, "max_temp": 1300,
      "applications": "철계 가공 절삭공구 (다이아몬드 대체 — Fe 친화성 없음)",
      "price_per_kg": 1200, "popularity": 3
    },
    {
      "name": "Yttria-Stabilized Zirconia (YSZ, 8 mol%)",
      "subcategory": "Oxide",
      "density": 5.9, "ys": 350, "uts": 350, "modulus": 210, "hardness_HV": 1300, "fracture_toughness": 3,
      "thermal_k": 2.2, "cte": 10.5, "max_temp": 1500,
      "applications": "Thermal Barrier Coating (가스 터빈 블레이드), SOFC 전해질, 산소 센서",
      "price_per_kg": 130, "popularity": 4
    },
    {
      "name": "Quartz (Single-crystal SiO₂)",
      "subcategory": "Oxide",
      "density": 2.65, "ys": 50, "uts": 50, "modulus": 95, "hardness_HV": 1100, "fracture_toughness": 0.85,
      "thermal_k": 10, "cte": 7.5, "max_temp": 573,
      "applications": "압전 진동자 (시계·MEMS), QCM 센서, 광학 편광 부품",
      "limitations": "573°C α→β 상전이 (균열 위험)",
      "price_per_kg": 400, "popularity": 4
    },
    {
      "name": "ZTA (Zirconia-Toughened Alumina, 10-20% ZrO₂)",
      "subcategory": "Oxide",
      "density": 4.1, "ys": 700, "uts": 700, "modulus": 350, "hardness_HV": 1700, "fracture_toughness": 8,
      "thermal_k": 22, "cte": 8.5, "max_temp": 1500,
      "applications": "고하중 절삭 인서트, 의료 임플란트 헤드 (ISO 6474-2), 와이어 다이",
      "price_per_kg": 60, "popularity": 4
    },
    {
      "name": "Titanium Carbide (TiC, 99%)",
      "subcategory": "Carbide",
      "density": 4.93, "ys": 260, "uts": 260, "modulus": 450, "hardness_HV": 2900, "fracture_toughness": 4,
      "thermal_k": 21, "cte": 7.7, "max_temp": 1400,
      "melting_point": 3160,
      "applications": "Cermet 절삭공구 (TiC-Ni-Mo), 마모 코팅 (PVD/CVD), 항공 탱크 라이닝",
      "limitations": "공기 中 800°C 산화 (TiO₂ 형성). WC 보다 brittle.",
      "price_per_kg": 90, "popularity": 4
    },
    {
      "name": "Tantalum Carbide (TaC, refractory)",
      "subcategory": "Carbide",
      "density": 14.5, "ys": 350, "uts": 350, "modulus": 470, "hardness_HV": 1700, "fracture_toughness": 5,
      "thermal_k": 22, "cte": 6.3, "max_temp": 2800,
      "melting_point": 3880,
      "applications": "로켓 노즐 throat, 핵 분야 thermal couple sheath, 초고온 도가니",
      "limitations": "고가 (Ta 원료), 가공 매우 어려움",
      "price_per_kg": 1200, "popularity": 2
    },
    {
      "name": "Hafnium Carbide (HfC, ultra-high-temp)",
      "subcategory": "UHTC",
      "density": 12.7, "ys": 280, "uts": 280, "modulus": 461, "hardness_HV": 2700, "fracture_toughness": 3.5,
      "thermal_k": 20, "cte": 6.6, "max_temp": 3000,
      "melting_point": 3900,
      "applications": "재진입체 (re-entry vehicle) 리딩 엣지, 핵 reactor 컨트롤 rod",
      "limitations": "세계 최고 융점급 — 가공 거의 불가, 산화 1500°C 이상",
      "price_per_kg": 3500, "popularity": 1
    },
    {
      "name": "Zirconium Diboride (ZrB₂, UHTC)",
      "subcategory": "UHTC",
      "density": 6.0, "ys": 360, "uts": 360, "modulus": 510, "hardness_HV": 2300, "fracture_toughness": 4.5,
      "thermal_k": 60, "cte": 6.8, "max_temp": 2200,
      "melting_point": 3245,
      "applications": "극초음속 비행체 nose tip, 로켓 throat, 용탕 측정 thermo well",
      "limitations": "공기 中 1100°C 이상 ZrO₂+B₂O₃ 형성 — SiC 첨가로 보호 스케일",
      "price_per_kg": 800, "popularity": 2
    },
    {
      "name": "Hafnium Diboride (HfB₂, UHTC)",
      "subcategory": "UHTC",
      "density": 11.2, "ys": 350, "uts": 350, "modulus": 480, "hardness_HV": 2900, "fracture_toughness": 4,
      "thermal_k": 105, "cte": 7.6, "max_temp": 2300,
      "melting_point": 3380,
      "applications": "재진입체 sharp leading edge, 핵 cladding, MHD 발전 전극",
      "limitations": "ZrB₂ 보다 더 고가, 산화 보호 SiC 필수",
      "price_per_kg": 5500, "popularity": 1
    },
    {
      "name": "Magnesium Aluminate Spinel (MgAl₂O₄, transparent)",
      "subcategory": "Oxide",
      "density": 3.58, "ys": 200, "uts": 200, "modulus": 280, "hardness_HV": 1400, "fracture_toughness": 1.9,
      "thermal_k": 14, "cte": 7.6, "max_temp": 1900,
      "poisson": 0.26, "specific_heat": 815, "melting_point": 2135,
      "applications": "transparent armor (장갑차 윈도우), IR dome (3-5 μm), HID 램프 envelope",
      "limitations": "비싸고 hot-press 가공 필요. 충격 KIC 2 미만.",
      "price_per_kg": 800, "popularity": 3
    },
    {
      "name": "Yttria (Y₂O₃, 99.99%)",
      "subcategory": "Oxide",
      "density": 5.03, "ys": 130, "uts": 130, "modulus": 170, "hardness_HV": 720, "fracture_toughness": 1.5,
      "thermal_k": 13.6, "cte": 8.1, "max_temp": 2200,
      "melting_point": 2425,
      "applications": "반도체 etching chamber 코팅 (Cl/F 플라즈마 저항), YAG 레이저 도가니, ZrO₂ 안정화제",
      "price_per_kg": 200, "popularity": 4
    },
    {
      "name": "Forsterite (Mg₂SiO₄, electronic substrate)",
      "subcategory": "Silicate",
      "density": 3.21, "ys": 90, "uts": 90, "modulus": 150, "hardness_HV": 750, "fracture_toughness": 1.2,
      "thermal_k": 4.5, "cte": 10, "max_temp": 1300,
      "melting_point": 1890,
      "applications": "MW telecom 부품 (low loss tan δ), 진공관 절연체, 5G mmWave 부품",
      "price_per_kg": 18, "popularity": 4
    }
  ]
}
