Repository: slmhlight/GRANTA

# AM Materials Explorer

ANSYS Granta-style **additive-manufacturing (AM) materials database** — an interactive
web app for exploring metal & polymer materials through dynamic Ashby charts, advanced
filtering, **range-based property data**, and **cited manufacturer datasheets**.

> 적층제조(AM) 소재 데이터베이스 탐색기. 대화형 Ashby 차트, 고급 필터링, **물성 range 데이터**,
> **데이터시트 출처 추적**을 제공합니다.

## Features
- **Range-based properties** — every property is a `min · typical · max` aggregated from real data points (heat treatments × build direction × vendors), shown as smooth property envelopes on the Ashby chart and min–max sub-lines in the detail panel.

File: data/coating-recommendations.json
{
 "_note": "R226s/E10 — 후공정(코팅·표면처리) 추천 SSOT. 합금 그룹(cg)별 '어떤 목적에 무엇을 쓰는 게 관행인가'를 서술. 할당: build:profiles 가 assignment(by_mach→by_insight→by_category 순 키 조회 — regex 없음)로 m.profiles.cg 스탬프. 런타임 resolveCoatingPlan 이 groups[cg] + COATINGS 카탈로그(coatings.ts) 조합. rec.coating 은 카탈로그 id 와 1:1 (테스트 게이트). caution_mach/notes_mach 는 세부 mach 프로파일별 조건 주의. condition_mods 는 물성·조건(htc) 기반 동적 주의 — 값(UTS)·스탬프만 사용.",
 "sources": [
  "ASM Handbook Vol.5 Surface Engineering",
  "MIL-A-8625 · MIL-DTL-5541 · MIL-DTL-16232",
  "ASTM B633·B733·A967/A380·A123·B545·F519/B850",
  "AMS 2430(피닝)·2406(경질Cr)·2444(PVD)·2488(Ti 양극산화)·2753(QPQ)·2759(Nitriding, 질화)·4782(알루미나이징)",
  "ISO 1461·2081 · Ensinger/MCAM 가공·Annealing(풀림) 가이드"
 ],
 "assignment": {
  "by_mach": {"pol-thermoset": "polymer", "pol-elastomer": "elastomer", 
   "fm-steel": "steel-low",
   "carbon-low": "steel-low",
   "carbon-medhigh": "steel-alloy",
   "crmo": "steel-alloy",
   "nicrmo": "steel-alloy",
   "case-hard": "case-hard",
   "bearing": "bearing",
   "maraging": "maraging",
   "tool-steel": "tool-steel",
   "ss-303": "ss-austenitic",
   "ss-austenitic": "ss-austenitic",
   "ss-ferritic": "ss-ferritic",
   "ss-416": "ss-martensitic",
   "ss-martensitic": "ss-martensitic",
   "ss-ph": "ss-ph",
   "ss-duplex": "ss-duplex",
   "al-fm": "al-wrought",
   "al-6xxx": "al-wrought",
   "al-7xxx": "al-wrought",
   "al-2xxx": "al-wrought",
   "al-5xxx": "al-wrought",
   "al-soft": "al-wrought",
   "al-cast-am": "al-cast-am",
   "magnesium": "mg",
   "brass": "cu",
   "cuni": "cu",
   "becu": "cu",
   "cu-pure": "cu",
   "cu-crzr": "cu",
   "ni-super": "ni-super",
   "ni-super-solidsol": "ni-super",
   "cobalt": "cocr",
   "ti-cp": "ti",
   "ti-alloy": "ti",
   "tungsten": "refractory",
   "ta-nb": "refractory",
   "moly": "refractory",
   "refractory": "refractory",
   "pol-rigid": "polymer",
   "pol-amorphous": "polymer",
   "pol-filled": "polymer",
   "pol-soft": "polymer",
   "pol-brittle": "polymer"
  },
  "by_insight": {"zirconium": "zirconium", "functional-alloy": "functional-alloy", "zinc-diecast": "zinc-diecast", "cast-iron": "cast-iron", 
   "structural-steel": "steel-low",
   "carbon-alloy-steel": "steel-alloy",
   "stainless": "ss-general",
   "stainless-highperf": "ss-general",
   "aluminum": "al-wrought",
   "titanium": "ti",
   "ni-superalloy": "ni-super",
   "cobalt": "cocr",
   "copper": "cu",
   "magnesium": "mg",
   "tool-steel": "tool-steel",
   "refractory": "refractory",
   "composite": "composite"
  },
  "by_category": {
   "Composite": "composite"
  }
 },
 "condition_mods": {
  "he_risk": {
   "uts_min_mpa": 1000,
   "coatings": ["zinc-plating", "hard-chrome", "electroless-nickel"],
   "text": "이 강도(UTS≥1000 MPa)에서 전해·무전해 도금은 수소취성 위험 — 도금 후 베이킹(ASTM B850/F519) 필수, 또는 Zn-flake(비전해 아연박편)·기계도금 대체."
  },
  "as_built": {
   "htc": "as-built",
   "text": "AM as-built: 응력해제(필요 시 HIP) → 표면 개선(전해연마·AFM·피닝)을 코팅보다 먼저 — as-built 조도(Ra 6–20 µm)·표면 결함 위에 도금하면 결함을 그대로 승계."
  }
 },
 "groups": {
  "steel-low": {
   "title": "탄소강·구조강",
   "recs": [
    { "coating": "zinc-plating", "purpose": "corrosion", "when": "실내·경부식 환경 방청 (패스너·브래킷·범용 부품)", "why": "탄소강 방청의 기본값 (ASTM B633·KS D 8302) — 가장 경제적. 옥외 장기 노출은 용융아연 영역." },
    { "coating": "galvanizing", "purpose": "corrosion", "when": "옥외·해안 구조물 장기 방청 (형강·파이프·철탑·교량)", "why": "두꺼운 Zn-Fe 합금층(50–200 µm)으로 무도장 수십 년 (ISO 1461/ASTM A123).", "caution": "450°C 도금조 — 얇은 판재 열변형, 고장력 볼트(10.9+)는 수소·LME 관리 규정 준수." },
    { "coating": "phosphate", "purpose": "corrosion", "when": "방청유 하지·마찰 길들이기 (기어·습동부·실내 보관품)", "why": "인산염+오일 조합이 실내 방청·run-in 관행 (MIL-DTL-16232) — 오일 유지력이 핵심." },
    { "coating": "black-oxide", "purpose": "corrosion", "when": "치수 변화 없이 최소한의 방청 (공구·계측기·패스너)", "why": "<2 µm 산화막 — 치수·외관 유지. 오일 시일링 전제의 경방청." },
    { "coating": "qpq", "purpose": "wear", "when": "내마모+내식을 도금 없이 동시에 (샤프트·유압 부품)", "why": "염욕 질화탄화+산화(QPQ, AMS 2753) — 표면 ~600 HV에 염수분무 내식이 아연도금 상회." }
   ],
   "notes": []
  },
  "steel-alloy": {
   "title": "기계구조용 합금강",
   "recs": [
    { "coating": "nitriding", "purpose": "wear", "when": "축·기어·캠의 내마모+피로 (최종 열처리로)", "why": "Cr-Mo 강은 Nitriding(질화) 최적 강종 — 표면 500–1100 HV·변형 최소 (AMS 2759). Q&T 템퍼 온도 아래에서 처리 가능한지 확인." },
    { "coating": "induction-hardening", "purpose": "wear", "when": "국부 표면 경화 (저널·스플라인·캠 로브)", "why": "중탄소 이상(C≥0.4%)에서 국부 50–58 HRC — 자동차 양산 표준.", "caution": "C<0.35% 강은 경화 불충분 — 침탄강 영역." },
    { "coating": "shot-peening", "purpose": "fatigue", "when": "피로 임계 부품 (스프링·기어 루트·커넥팅로드)", "why": "압축잔류응력으로 피로한도 +30~50% (SAE J442·AMS 2430) — 고강도 Q&T 일수록 효과 큼." },
    { "coating": "hard-chrome", "purpose": "wear", "when": "유압 로드·롤의 내마모·저마찰·치수 보수", "why": "20–250 µm·~1000 HV (AMS 2406) — 재연마·재도금 보수 사이클 관행.", "caution": "REACH Cr⁶⁺ 규제 — 신규 설계는 HVOF·Nitriding 대체 검토." },
    { "coating": "zinc-plating", "purpose": "corrosion", "when": "일반 방청 (패스너·하우징)", "why": "합금강 방청도 아연 도금이 표준 (ASTM B633)." }
   ],
   "notes": []
  },
  "case-hard": {
   "title": "침탄강 (기어강)",
   "recs": [
    { "coating": "carburizing", "purpose": "wear", "when": "기어 치면·캠 — 표면 60 HRC + 심부 인성", "why": "Carburizing(침탄) 전용 저탄소 합금강(8620/9310)의 본연의 최종 공정 (SAE J404) — Carburizing→Quenching(담금질)→저온템퍼→연삭 순서." },
    { "coating": "shot-peening", "purpose": "fatigue", "when": "Carburizing 기어의 치근 굽힘피로 (자동차·항공 감속기)", "why": "Carburizing 후 피닝이 치근 피로 +20~30% — 양산 기어 표준 관행 (AGMA/SAE)." },
    { "coating": "phosphate", "purpose": "corrosion", "when": "조립 전 방청·초기 길들이기", "why": "기어·베어링류 관행 (MIL-DTL-16232)." }
   ],
   "notes": ["Carburizing은 이 강종의 설계 전제 — '코팅 선택'이 아니라 공정 순서(가공→Carburizing→연삭) 계획이 핵심."]
  },
  "bearing": {
   "title": "베어링강",
   "recs": [
    { "coating": "black-oxide", "purpose": "corrosion", "when": "베어링 부품 방청·길들이기", "why": "치수 영향 없이 초기 응착(smearing) 방지 + 방청유 유지 — 베어링 업계 표준 옵션 (SKF 등)." }
   ],
   "notes": [
    "구름 베어링은 통상 무코팅+방청유가 기본 — 코팅보다 청정도·경도(58–64 HRC) 관리가 성능을 지배.",
    "수소 환경·박막 윤활 등 특수 조건에서 DLC 니치 적용."
   ]
  },
  "maraging": {
   "title": "마레이징강",
   "recs": [
    { "coating": "shot-peening", "purpose": "fatigue", "when": "금형·항공 피로 부품", "why": "저온 공정이라 Aging(시효) 물성 무영향 — 피로한도 개선 (AMS 2430)." },
    { "coating": "nitriding", "purpose": "wear", "when": "금형 표면 내마모", "why": "Nitriding(질화) 온도(480–500°C)가 Aging 온도(480°C)와 겹쳐 Aging+Nitriding 동시 사이클이 관행 — 표면 750+ HV.", "caution": "Aging 시간·온도 합산 관리(과시효 방지) — 열처리 업체와 사이클 협의." },
    { "coating": "pvd-tialn", "purpose": "wear", "when": "AM 금형 인서트의 이형성·마모", "why": "저온 PVD(<500°C)로 Aging 상태 유지한 채 표면 강화." }
   ],
   "notes": []
  },
  "tool-steel": {
   "title": "공구강",
   "recs": [
    { "coating": "pvd-tialn", "purpose": "wear", "when": "다이캐스팅 다이·열간 금형·고속 절삭공구", "why": "H13 다이캐스팅 다이 표준 (AMS 2444 계열) — 800°C 내산화·용탕 솔더링 방지.", "caution": "코팅 온도(400–500°C)가 템퍼 온도 이하인지 확인 — 저온템퍼 냉간공구강(D2 200°C 템퍼)은 저온 PVD 공정 선택." },
    { "coating": "pvd-tin", "purpose": "wear", "when": "범용 절삭공구·펀치 (경제형)", "why": "가장 흔한 PVD(금색) — TiAlN 대비 저가, 사용온도 <600°C." },
    { "coating": "nitriding", "purpose": "wear", "when": "열간 금형 표면 (PVD 하지 겸용)", "why": "H13 Nitriding(질화) 후 PVD '듀플렉스'가 다이 수명 연장 표준 — 박막 함몰(계란껍질 효과) 방지." },
    { "coating": "black-oxide", "purpose": "corrosion", "when": "공구 보관 방청", "why": "치수 무변화 경방청 (MIL-DTL-13924)." }
   ],
   "notes": []
  },
  "ss-austenitic": {
   "title": "오스테나이트 스테인리스",
   "recs": [
    { "coating": "passivation", "purpose": "corrosion", "when": "가공 후 표준 마무리 (사실상 전 부품)", "why": "가공 중 오염된 유리철(free iron) 제거 + Cr₂O₃ 부동태 회복 (ASTM A967/A380) — 스테인리스 내식성의 전제 조건.", "caution_mach": { "ss-303": "303(S 첨가)은 질산욕에서 황화물 침식 — 구연산(citric) 공정 권장 (A967)." } },
    { "coating": "electropolish", "purpose": "hygiene", "when": "위생·초청정 표면 (제약 BPE·식품·반도체)", "why": "Ra<0.4 µm + 표면 Cr 농화 — 세균 부착·파티클 발생 저감 (ASME BPE·ASTM B912)." }
   ],
   "notes": [
    "아연도금·인산염·흑색산화는 스테인리스에 불필요·부적합 — 자체 부동태가 내식을 담당.",
    "용접부는 산세(pickling)로 열변색(heat tint) 제거 후 부동태화 — 변색부가 부식 기점이 된다."
   ]
  },
  "ss-ferritic": {
   "title": "페라이트 스테인리스",
   "recs": [
    { "coating": "passivation", "purpose": "corrosion", "when": "가공 후 표준 마무리", "why": "유리철 제거·부동태 회복 (ASTM A967) — 400계도 동일하게 적용." }
   ],
   "notes": ["409/430 계열은 장식·배기 용도 중심 — 통상 부동태화 외 추가 코팅 불요. 부식 환경이 가혹하면 코팅보다 재질 상향(304/316)이 정답."]
  },
  "ss-martensitic": {
   "title": "마르텐사이트 스테인리스",
   "recs": [
    { "coating": "passivation", "purpose": "corrosion", "when": "경화·연마 후 마무리", "why": "가공 유리철 제거 (ASTM A967).", "caution": "경화 상태(HRC 50+)는 산 접촉 수소취성에 민감 — 구연산 저농도 공정·필요 시 베이킹.", "caution_mach": { "ss-416": "416(S 첨가)은 질산욕 침식 — 구연산 공정 권장 (A967)." } },
    { "coating": "nitriding", "purpose": "wear", "when": "밸브·노즐·커틀러리 내마모 (410/420)", "why": "표면 ~1000 HV·저변형 (AMS 2759).", "caution": "Nitriding(질화)은 표면 Cr 을 CrN 으로 소모 — 내식성 일부 저하. 내식 우선 부품엔 부적합." },
    { "coating": "pvd-tin", "purpose": "wear", "when": "커틀러리·의료 기구·금형 (내마모+외관)", "why": "저온 박막 경질층 — 모재 내식 유지." }
   ],
   "notes": []
  },
  "ss-ph": {
   "title": "석출경화 스테인리스 (PH)",
   "recs": [
    { "coating": "passivation", "purpose": "corrosion", "when": "Aging(시효) 후 표준 마무리", "why": "ASTM A967 — 저온 공정이라 Aging(H900 등) 물성 무영향." },
    { "coating": "shot-peening", "purpose": "fatigue", "when": "항공 구조 피팅·랜딩기어 부품", "why": "고강도 시효재의 피로 개선 표준 (AMS 2430)." },
    { "coating": "hvof-wcco", "purpose": "wear", "when": "랜딩기어·유압 로드 (경질크롬 대체)", "why": "AMS 2447 — 17-4/15-5 항공 유압재에서 Cr⁶⁺ 회피 관행." }
   ],
   "notes": ["Nitriding(질화)(≥500°C)는 Aging 온도(H900=482°C)와 간섭 — 과시효로 강도 저하. 필요하면 저온 플라즈마 Nitriding 또는 H1150 상태에서 수행."]
  },
  "ss-duplex": {
   "title": "듀플렉스 스테인리스",
   "recs": [
    { "coating": "passivation", "purpose": "corrosion", "when": "가공·용접 후 마무리", "why": "ASTM A967 + 용접부 산세 — 듀플렉스도 표면 관리가 공식(pitting) 저항의 전제." }
   ],
   "notes": [
    "300–500°C 장시간 노출은 475°C 취화 — 코팅·건조 공정의 온도 관리 필요.",
    "듀플렉스는 재질 자체가 내식 솔루션 — 코팅보다 용접 절차(질소 보호·상 비율)가 성능을 지배."
   ]
  },
  "ss-general": {
   "title": "스테인리스 (일반)",
   "recs": [
    { "coating": "passivation", "purpose": "corrosion", "when": "가공 후 표준 마무리", "why": "유리철 제거·부동태 회복 (ASTM A967/A380) — 전 스테인리스 공통 전제." }
   ],
   "notes": ["세부 계열(오스테나이트/마르텐사이트/PH/듀플렉스)에 따라 전해연마·Nitriding(질화)·피닝 등 추가 옵션이 갈린다."]
  },
  "al-wrought": {
   "title": "가공용 알루미늄",
   "recs": [
    { "coating": "anodizing-type2", "purpose": "corrosion", "when": "일반 내식+외관 (외장·프레임·압출재)", "why": "Al 표면처리의 기본값 (MIL-A-8625 Type II) — 착색 가능, 5–25 µm." },
    { "coating": "anodizing-hard", "purpose": "wear", "when": "습동면·씰 보어·유압 블록", "why": "Type III 25–100 µm·~500 HV (MIL-A-8625) — Al 내마모의 표준.", "caution": "피로 저하(−10~30%) — 피로 임계부는 쇼트피닝 선처리로 상쇄.", "caution_mach": { "al-2xxx": "2xxx(고Cu)는 하드아노다이즈 품질·두께 한계 (MIL-A-8625 에서도 별도 취급) — 사전 시편 검증." } },
    { "coating": "chromate-conversion", "purpose": "electrical", "when": "도전성 유지 내식·도장 하지 (전자 접지면·항공)", "why": "MIL-DTL-5541 Class 3 — 아노다이즈와 달리 전기 전도를 유지하는 유일한 표준 처리." },
    { "coating": "shot-peening", "purpose": "fatigue", "when": "항공 고응력 부품 (7xxx/2xxx)", "why": "압축잔류응력 — 하드아노다이즈 피로 저하 상쇄 선처리로도 관행 (AMS 2430)." },
    { "coating": "electroless-nickel", "purpose": "wear", "when": "국부 경질면·납땜성·치수 복원", "why": "복잡 형상 균일 도금 (ASTM B733) — Al 위엔 zincate 전처리 필수." }
   ],
   "notes": []
  },
  "al-cast-am": {
   "title": "주조·AM 알루미늄 (AlSi)",
   "recs": [
    { "coating": "chromate-conversion", "purpose": "corrosion", "when": "주조재 방청·도장 하지", "why": "Si 상 때문에 아노다이즈 품질이 불균일 → 화성처리+도장 스택이 주조 Al 관행 (MIL-DTL-5541)." },
    { "coating": "anodizing-type2", "purpose": "corrosion", "when": "외관 요구가 있을 때", "why": "가능하나 Si 함량만큼 품질 타협.", "caution": "AlSi10Mg 등 Si 10%+ 는 회색·색 얼룩·다공 — 장식 목적엔 한계." },
    { "coating": "shot-peening", "purpose": "fatigue", "when": "AM 피로 부품", "why": "표면 결함 민감도를 압축잔류응력으로 완화 — as-built 대비 피로 개선." }
   ],
   "notes": []
  },
  "mg": {
   "title": "마그네슘 합금",
   "recs": [
    { "coating": "peo", "purpose": "corrosion", "when": "구조 Mg 부품 내식 (사실상 필수급)", "why": "Mg 는 무처리 사용이 불가한 최비(卑)전위 금속 — PEO(Keronite/Tagnite 급)가 내식+내마모 최상 옵션." },
    { "coating": "chromate-conversion", "purpose": "corrosion", "when": "도장 하지·경부식", "why": "Mg 용 화성처리(Dow 계열)+도장 스택이 전통 표준." }
   ],
   "notes": [
    "Mg 는 갈바닉 최약체 — 이종금속 접촉부 절연(부싱·실런트) 설계가 코팅만큼 중요.",
    "나사·습동부는 강 인서트(헬리코일 등) 병용이 관행."
   ]
  },
  "cu": {
   "title": "구리 합금",
   "recs": [
    { "coating": "tin-plating", "purpose": "electrical", "when": "전기 접점·납땜성·버스바", "why": "Cu 접점 표준 (ASTM B545) — 무연(RoHS)." },
    { "coating": "silver-plating", "purpose": "electrical", "when": "고전류·고온 접점 (차단기·항공 커넥터)", "why": "최저 접촉저항 (ASTM B700).", "caution": "황 함유 분위기에서 흑변 — 밀폐 또는 변색방지 후처리." },
    { "coating": "electroless-nickel", "purpose": "wear", "when": "내마모·변색 방지·치수 균일 도금", "why": "Cu 위 직접 무전해 Ni (ASTM B733) — 커넥터 하지도금으로도 표준." }
   ],
   "notes": [],
   "notes_mach": { "becu": "BeCu 는 도금·연마 등 분진 발생 공정에서 Be 안전 절차 필수." }
  },
  "ni-super": {
   "title": "Ni 초내열합금",
   "recs": [
    { "coating": "aluminizing", "purpose": "thermal", "when": "고온 산화·황화 방호 (>800°C 가스경로 부품)", "why": "확산 알루미나이드 (AMS 4782) — 터빈 블레이드 표준, TBC 하지층." },
    { "coating": "shot-peening", "purpose": "fatigue", "when": "디스크·블레이드 루트 피로", "why": "항공 엔진 회전부 관행 (AMS 2430)." }
   ],
   "notes": ["수용액 내식은 합금 자체가 담당 — 방청 도금(아연 등) 불필요. 과제는 고온 산화·피로 쪽."]
  },
  "cocr": {
   "title": "코발트 합금",
   "recs": [
    { "coating": "electropolish", "purpose": "hygiene", "when": "의료 임플란트·관절면 마무리", "why": "Ra 저감+세정성 — CoCrMo 임플란트 표면 관행." },
    { "coating": "passivation", "purpose": "corrosion", "when": "임플란트 최종 부동태화", "why": "질산 부동태화 — ASTM F86 계열 의료 표면처리 관행." }
   ],
   "notes": ["하드페이싱(Stellite)류는 그 자체가 내마모 코팅 소재 — 별도 후처리 통상 불요."]
  },
  "ti": {
   "title": "티타늄 합금",
   "recs": [
    { "coating": "ti-anodize", "purpose": "wear", "when": "패스너·피팅 anti-galling·부품 색 구분", "why": "AMS 2488 Type 2 — Ti 골링(galling) 방지 표준 (Type 3 은 간섭색 마킹)." },
    { "coating": "shot-peening", "purpose": "fatigue", "when": "Ti-6Al-4V 피로 부품 (블레이드·구조)", "why": "항공 관행 (AMS 2430) — Ti 는 노치 민감이라 효과 큼." },
    { "coating": "dlc", "purpose": "wear", "when": "습동부 (밸브트레인·의료 기구)", "why": "Ti 골링 대응 저마찰 경질막 — 모터스포츠·의료 관행." },
    { "coating": "peo", "purpose": "wear", "when": "내마모+절연, 임플란트 골유착 표면", "why": "ASTM F2393 — 의료 Ti 다공질 산화층." }
   ],
   "notes": [
    "전기아연·경질크롬 등 수소 발생 도금은 Ti 수소취화 위험 — 통상 회피(산세도 수소 관리).",
    "CFRP·Al 접촉부 갈바닉 검토 — Ti 는 귀(貴)전위 쪽."
   ]
  },
  "refractory": {
   "title": "내화금속 (W/Mo/Ta/Nb)",
   "intro": "내화금속은 진공·불활성·환원 분위기 사용이 전제 — 통상 코팅 없이 쓴다. 산화 분위기 고온은 실리사이드 확산코팅(MoSi₂ 계) 특수 영역.",
   "recs": [],
   "notes": ["Ta/Nb 화학장치는 소재 자체가 내식 솔루션 — 후처리 불요."]
  },
  "polymer": {
   "title": "엔지니어링 폴리머",
   "recs": [
    { "coating": "pol-annealing", "purpose": "stability", "when": "정밀 가공 전후·후육 성형품", "why": "잔류응력 완화 — 가공 휨과 비정질(PC/PEI/PSU)의 ESC 크랙을 줄인다 (Ensinger/MCAM 가이드)." },
    { "coating": "pol-surface-activation", "purpose": "adhesion", "when": "도장·접착·인쇄 전 (특히 PP/PE/POM 저표면에너지)", "why": "플라즈마/코로나/화염으로 표면에너지 상승 (ISO 8296) — 미처리 폴리올레핀은 접착이 사실상 불가." }
   ],
   "notes": ["금속화(도금)는 ABS 크롬도금 등 특정 수지·공정 한정 — 범용 아님."]
  },
  "composite": {
   "title": "복합재",
   "intro": "복합재 후처리는 코팅보다 보호·실링이다: ① UV 도장/클리어코트(에폭시 황변·섬유 노출 방지), ② 절단·드릴 가공부 엣지 실링(흡습 방지), ③ CFRP–금속 체결부 갈바닉 절연(글라스 플라이·실런트, 알루미늄 패스너 회피).",
   "recs": [],
   "notes": []
  },
  "cast-iron": {
   "title": "주철",
   "recs": [
    { "coating": "phosphate", "purpose": "corrosion", "when": "실내 방청·습동 길들이기 (엔진 블록·베드·기어 하우징)", "why": "인산염 피막이 오일을 붙들어 주철 특유의 다공성 표면에서도 방청이 유지된다. 주철에 가장 흔한 기본 처리." },
    { "coating": "nitriding", "purpose": "wear", "when": "슬라이드면·캠·라이너 내마모", "why": "주철 기지에 질화층이 잘 형성되고 흑연 구멍이 오일을 머금어 마찰 조건이 좋아진다.", "caution": "흑연 함량이 높으면 화합물층이 불연속해질 수 있어 시편 확인 후 적용." },
    { "coating": "qpq", "purpose": "wear", "when": "내마모와 방청을 도금 없이 동시에", "why": "Nitriding(질화) + 산화 복합으로 도금 폐수 없이 내식·내마모를 함께 얻는다." },
    { "coating": "hvof-wcco", "purpose": "wear", "when": "펌프 슬리브·라이너 등 심한 마모부 보수·강화", "why": "주철 모재를 유지한 채 표면만 초경급으로 바꾼다 — 마모 부위 교체 대신 재생에 유리." },
    { "coating": "induction-hardening", "purpose": "wear", "when": "캠샤프트 로브·기어 치면 국부 경화", "why": "펄라이트 기지 주철은 국부 급열·급랭으로 표면만 마르텐사이트화할 수 있다. 심부 인성과 흑연의 감쇠능은 그대로 남는다." }
   ],
   "notes": ["주철 도금은 밀착이 어렵다 — 표면에 드러난 흑연이 도금액을 머금고 이형제처럼 작용하기 때문이다. 전기도금이 필요하면 **탈지·산세 전처리와 흑연 제거(알칼리 전해 세정)** 가 공정의 절반이며, 그래서 실무에서는 도금보다 인산염·Nitriding(질화)·도장 쪽을 먼저 검토한다."]
  },
  "zinc-diecast": {
   "title": "아연 다이캐스트",
   "recs": [
    { "coating": "chromate-conversion", "purpose": "corrosion", "when": "경부식·도장 하지 (실내 부품)", "why": "얇은 변환 피막으로 백청을 늦추고 도장 밀착을 만든다. 가장 값싼 기본 처리." },
    { "coating": "zinc-plating", "purpose": "corrosion", "when": "방청 강화가 필요할 때", "why": "모재와 같은 금속 계열이라 전위차 문제가 없고 후속 크로메이트와 조합이 쉽다." },
    { "coating": "electroless-nickel", "purpose": "corrosion", "when": "치수 균일한 내식·내마모 피막 (복잡 형상)", "why": "무전해라 오목부까지 두께가 균일하다 — 다이캐스트의 복잡 형상에 유리.", "caution": "도금액 온도가 높아 저융점 아연에는 저온형 욕 사용이 전제." }
   ],
   "notes": ["다이캐스트 표면 바로 아래의 기공이 도금의 최대 적이다 — 도금액이 기공에 갇혔다가 나중에 배어 나오면서 부풀음(블리스터)을 만든다. 그래서 장식 도금(Cu-Ni-Cr)은 **표면 스킨층을 살린 주조**와 충분한 세정·건조가 전제이고, 연마로 스킨을 깎아내면 실패율이 급등한다."]
  },
  "functional-alloy": {
   "title": "기능성 금속 (저팽창·형상기억·전기강판·베릴륨)",
   "recs": [
    { "coating": "electroless-nickel", "purpose": "corrosion", "when": "Invar·Kovar 부품의 산화 방지·납땜성 확보", "why": "저팽창 합금은 Fe-Ni 기지라 그대로 두면 녹슨다. 균일 두께 Ni 층이 방청과 후속 접합성을 함께 준다." },
    { "coating": "silver-plating", "purpose": "electrical", "when": "전기 접점·고주파 부품 (Kovar 피드스루 등)", "why": "표면 전도도를 올려 접촉저항·표피효과 손실을 줄인다." },
    { "coating": "electropolish", "purpose": "corrosion", "when": "Nitinol 의료기기 (스텐트·가이드와이어)", "why": "가공층과 표면 Ni 를 제거하고 매끈한 Ti 산화막을 남긴다 — **Ni 용출을 줄이는 것이 목적**이라 의료용에서는 사실상 필수 공정." },
    { "coating": "passivation", "purpose": "corrosion", "when": "Nitinol·저팽창 합금의 부동태 안정화", "why": "표면 철분·오염을 제거해 부동태 산화막이 균일하게 자라도록 한다." },
    { "coating": "electroless-nickel", "purpose": "corrosion", "when": "베릴륨 부품 표면 밀봉·산화 방지", "why": "Ni 층이 산화를 막고 **표면에서 Be 분진이 떨어져 나오는 것을 줄여** 취급 안전에도 기여한다 — Be 에서는 방식보다 이 쪽이 더 큰 채택 이유다." },
    { "coating": "electropolish", "purpose": "corrosion", "when": "베릴륨 기계가공면의 손상층 제거", "why": "절삭으로 생긴 미세균열층이 남으면 취성 파괴의 시작점이 된다. 전해연마로 그 층을 걷어내는 것이 정밀 Be 부품의 표준 마무리." }
   ],
   "notes": ["이 무리는 코팅 공정의 **온도**가 기능 자체를 망칠 수 있다. Invar 는 도금 후 베이킹 온도가 높으면 저팽창을 얻기 위한 열이력이 흐트러지고, Nitinol 은 변태온도(Af)가 열처리 이력으로 움직인다. 전기강판은 이미 무기 절연 코팅이 되어 출하되며, 그 위에 다른 처리를 얹으면 층간 절연과 점적률이 함께 나빠진다."]
  },
  "zirconium": {
   "title": "지르코늄 합금",
   "recs": [
    { "coating": "passivation", "purpose": "corrosion", "when": "화학 플랜트 부품 표면 정리", "why": "지르코늄의 방식은 스스로 만드는 치밀한 ZrO₂ 부동태막이 담당한다 — 표면 오염·철분을 제거해 그 막이 고르게 자라게 하는 것이 처리의 전부다." },
    { "coating": "electropolish", "purpose": "corrosion", "when": "용접부·가공면의 오염층 제거", "why": "가공 중 박힌 철분이나 산소 오염층이 남으면 그 자리에서 국부 부식이 시작된다." }
   ],
   "notes": ["지르코늄은 원칙적으로 **코팅하지 않는 재료**다. 부동태막 자체가 방식층이고, 원자로용은 중성자 흡수·수소 흡수 관리 때문에 임의의 표면 처리가 허용되지 않는다(사고저항성 연료의 Cr 코팅은 개발 단계의 별개 주제다). 표면 처리가 필요하다면 대개 \"무엇을 씌울까\"가 아니라 \"무엇을 제거할까\"의 문제다."]
  },
  "elastomer": {
   "title": "엘라스토머 (TPU · 실리콘 · 고무)",
   "recs": [
    { "coating": "pol-surface-activation", "purpose": "adhesion", "when": "접착·인쇄·2차 성형 전처리", "why": "실리콘·TPU 는 표면에너지가 낮아 그대로는 접착제가 젖지 않는다. 플라즈마·코로나 처리로 표면을 활성화한 뒤 접착한다." },
    { "coating": "pol-annealing", "purpose": "stability", "when": "성형 후 잔류응력·치수 안정화 (TPU 정밀 부품)", "why": "사출 잔류응력이 남으면 사용 중 치수가 변하고 균열의 시작점이 된다." }
   ],
   "notes": ["엘라스토머에는 금속 도금·PVD 같은 경질 피막을 그대로 얹을 수 없다 — 모재가 크게 늘어나는데 피막은 못 늘어나 곧 갈라진다. 마찰을 줄이려면 경질 코팅이 아니라 **표면 처리(염소화·PTFE 분산 코팅)나 배합 자체**로 푸는 것이 정석이다."]
  }
 }
}

File: data/corrosion-guidance.json (part 1 of 4)
{
 "_note": "H6 E15 — Corrosion(부식) 카드 SSOT. 패턴은 coating-recommendations.json 미러: groups(매체 6축 고정: 대기·해수·염수·염화물·강산·약산(묽은산·유기산)·알칼리 — verdict + 취약 모드 + 주의) + assignment(by_mach→by_insight→by_category, build-process-profiles 가 m.profiles.corr 스탬프) + condition_mods. 원칙: 단일 등급이 모드별 취약(Cl-SCC·공식·입계)을 가리지 않도록 **모드 캐비엇 필수** — 카드는 '성격/취약모드', 코팅 카드는 '표면 대책'(역할 분리·상호참조). verdict: excellent|good|caution|poor. risk: high|med|low. 일반 관행 요약 — 설계 검증 대체 불가.",
 "sources": [
  "ASM Handbook Vol.13A/13B (Corrosion: Fundamentals / Materials)",
  "NACE MR0175 / ISO 15156 (sour service)",
  "Copper Development Association — seawater alloy guide",
  "Outokumpu Corrosion Handbook (stainless)",
  "MMPDS / 제조사 datasheet (합금별 주석)"
 ],
 "assignment": {
  "by_mach": {
   "fm-steel": "steel-low",
   "carbon-low": "steel-low",
   "carbon-medhigh": "steel-alloy",
   "crmo": "steel-alloy",
   "nicrmo": "steel-alloy",
   "case-hard": "steel-alloy",
   "bearing": "steel-alloy",
   "hadfield": "steel-alloy",
   "tool-steel": "tool-steel",
   "maraging": "maraging",
   "cast-iron-gray": "cast-iron",
   "cast-iron-ductile": "cast-iron",
   "ss-303": "ss-austenitic",
   "ss-austenitic": "ss-austenitic",
   "ss-ferritic": "ss-ferritic",
   "ss-416": "ss-martensitic",
   "ss-martensitic": "ss-martensitic",
   "ss-ph": "ss-ph",
   "ss-duplex": "ss-duplex",
   "ni-super": "ni-super",
   "ni-super-solidsol": "ni-super",
   "ni-fe-lowexp": "ni-fe-lowexp",
   "cobalt": "cocr",
   "ti-cp": "ti",
   "ti-alloy": "ti",
   "zirconium": "zirconium",
   "al-fm": "al-wrought",
   "al-6xxx": "al-wrought",
   "al-7xxx": "al-wrought",
   "al-2xxx": "al-wrought",
   "al-5xxx": "al-wrought",
   "al-soft": "al-wrought",
   "al-cast-am": "al-cast-am",
   "magnesium": "mg",
   "brass": "cu",
   "cuni": "cu",
   "becu": "cu",
   "cu-pure": "cu",
   "cu-crzr": "cu",
   "bronze-wrought": "cu",
   "bronze-bearing": "cu",
   "zinc-diecast": "zn",
   "tungsten": "refractory",
   "ta-nb": "refractory",
   "moly": "refractory",
   "refractory": "refractory",
   "pol-rigid": "polymer",
   "pol-amorphous": "polymer",
   "pol-filled": "polymer",
   "pol-soft": "polymer",
   "pol-brittle": "polymer",
   "pol-thermoset": "polymer",
   "pol-elastomer": "polymer",
   "pol-foam": "polymer"
  },
  "by_insight": {
   "structural-steel": "steel-low",
   "carbon-alloy-steel": "steel-alloy",
   "tool-steel": "tool-steel",
   "stainless": "ss-general",
   "stainless-highperf": "ss-general",
   "aluminum": "al-wrought",
   "titanium": "ti",
   "ni-superalloy": "ni-super",
   "cobalt": "cocr",
   "copper": "cu",
   "magnesium": "mg",
   "refractory": "refractory"
  },
  "by_category": {
   "Polymer": "polymer",
   "Ceramic": "ceramic"
  }
 },
 "condition_mods": {
  "ph_peak_aged_scc": {
   "corr": "ss-ph",
   "htc": "aged",
   "text": "석출경화 SS 의 최고강도 시효(H900 급)는 염화물 SCC·수소취성에 민감 — 해양·염화물 환경은 H1025 이상 과시효 조건이 관행 (NACE MR0175 도 조건 제한)."
  },
  "am_as_built_pitting": {
   "htc": "as-built",
   "text": "AM as-built 표면(조도 Ra 6–20 µm·표면 기공)은 부동태 재료라도 공식(pitting)의 기점이 된다 — 내식이 중요한 부위는 전해연마·기계연마로 표면 개선 후 사용."
  }
 },
 "groups": {
  "steel-low": {
   "title": "탄소강·구조강",
   "intro": "부동태 피막이 없어 물+산소만 있으면 녹(적청)이 진행된다 — '내식성'이 아니라 '방식(防蝕) 설계'가 전제인 가족. 건조 실내에서는 방청유로 충분하지만 옥외·습윤은 도장/아연도금이 기본값.",
   "media": [
    {
     "env": "대기",
     "verdict": "caution",
     "note": "건조 실내는 방청유로 충분 — 습윤·옥외는 도장/아연도금 없이는 연 0.02–0.2 mm 녹"
    },
    {
     "env": "해수",
     "verdict": "poor",
     "note": "비말대 최악 — duplex 도금+도장 또는 재질 변경"
    },
    {
     "env": "염수·염화물",
     "verdict": "poor",
     "note": "융설제·염수 분무 — 무방호 사용 불가"
    },
    {
     "env": "강산",
     "verdict": "poor",
     "note": "염산·황산 즉각 침식"
    },
    {
     "env": "약산(묽은산·유기산)",
     "verdict": "poor",
     "note": "묽은 산·탄산(CO₂ 용존수)도 지속 침식 — 배관 내면 처리 전제"
    },
    {
     "env": "알칼리",
     "verdict": "caution",
     "note": "상온 알칼리는 견딤(부동태 유사) — 고온 농가성은 가성취화(SCC)"
    }
   ],
   "modes": [
    {
     "mode": "균일 부식(녹)",
     "risk": "high",
     "note": "예측 가능한 두께 감소 — 부식여유(corrosion allowance) 설계 가능"
    },
    {
     "mode": "갈바닉",
     "risk": "med",
     "note": "구리·스테인리스와 접합 시 강이 양극(희생)이 된다 — 절연 와셔·도장"
    }
   ],
   "caution": "대책은 재질이 아니라 표면 — 후처리 추천 카드(아연도금·용융아연·도장)와 함께 볼 것.",
   "sources": [
    "ASM Handbook Vol.13A",
    "ISO 9223 (대기 부식 등급)"
   ]
  },
  "steel-alloy": {
   "title": "합금강·조질강 (4140·4340·침탄강 등)",
   "intro": "Cr·Mo·Ni 는 강도·경화능용이지 내식용이 아니다 — 부식 거동은 탄소강과 같은 나부식 가족. 고강도일수록 수소가 관여하는 파괴(수소취성·SCC)가 추가 위험.",
   "media": [
    {
     "env": "대기",
     "verdict": "caution",
     "note": "탄소강과 동급 — 도금/도장 전제"
    },
    {
     "env": "해수",
     "verdict": "poor",
     "note": "무방호 사용 불가"
    },
    {
     "env": "염수·염화물",
     "verdict": "poor",
     "note": "염화물 + 고강도 = SCC·수소취성 겹침"
    },
    {
     "env": "강산",
     "verdict": "poor",
     "note": "즉각 침식"
    },
    {
     "env": "약산(묽은산·유기산)",
     "verdict": "poor",
     "note": "탄소강과 동일"
    },
    {
     "env": "알칼리",
     "verdict": "caution",
     "note": "상온 한정 — 가성취화 주의"
    }
   ],
   "modes": [
    {
     "mode": "수소취성 (HE)",
     "risk": "high",
     "note": "UTS≥1000 MPa + 전해도금/산세 조합이 전형 — 베이킹(ASTM B850) 규정 준수"
    },
    {
     "mode": "부식피로",
     "risk": "med",
     "note": "습윤 환경 반복하중은 피로한도가 사실상 소멸 — S-N 곡선 보정 필요"
    }
   ],
   "caution": "고강도 조질재의 도금 방청은 수소취성 관리가 세트다 — 코팅 카드의 베이킹 규정 참조.",
   "sources": [
    "ASM Handbook Vol.13A",
    "NACE MR0175",
    "ASTM B850/F519"
   ]
  },
  "tool-steel": {
   "title": "공구강",
   "intro": "고탄소·고합금이지만 Cr 이 탄화물로 묶여 있어 자유 Cr 이 부족 — 스테인리스가 아니다. 연마면이 습기에 노출되면 녹이 빠르게 점 형태로 시작된다.",
   "media": [
    {
     "env": "대기",
     "verdict": "caution",
     "note": "방청유·방습 보관 관례 — 지문도 부식 기점"
    },
    {
     "env": "해수",
     "verdict": "poor",
     "note": "적용 외"
    },
    {
     "env": "염수·염화물",
     "verdict": "poor",
     "note": "수용성 절삭유 농도 관리 실패 시 점녹"
    },
    {
     "env": "강산",
     "verdict": "poor",
     "note": "적용 외"
    },
    {
     "env": "약산(묽은산·유기산)",
     "verdict": "poor",
     "note": "적용 외 — 내식 금형은 420/440C 또는 코팅"
    },
    {
     "env": "알칼리",
     "verdict": "caution",
     "note": "알칼리 세정은 단시간 가능"
    }
   ],
   "modes": [
    {
     "mode": "점녹(연마면)",
     "risk": "high",
     "note": "경면 금형은 크로뮴 도금·질화로 보호하는 관행"
    }
   ],
   "sources": [
    "ASM Handbook Vol.13B",
    "Uddeholm 금형 관리 가이드"
   ]
  },
  "maraging": {
   "title": "마레이징강",
   "intro": "Ni 18% 라는 숫자에 속기 쉬운 함정 가족 — Cr 이 없어 부동태가 없고, 탄소강 수준으로 녹슨다. 초고강도(σy 1700+)라 수소취성 민감도도 최상급.",
   "media": [
    {
     "env": "대기",
     "verdict": "poor",
     "note": "Cr 0 — 습기에 탄소강처럼 녹슨다. 가공 직후부터 방청 관리"
    },
    {
     "env": "해수",
     "verdict": "poor",
     "note": "SCC + 일반 부식 — 무방호 불가"
    },
    {
     "env": "염수·염화물",
     "verdict": "poor",
     "note": "염화물 SCC 민감(초고강도)"
    },
    {
     "env": "강산",
     "verdict": "poor",
     "note": "적용 외"
    },
    {
     "env": "약산(묽은산·유기산)",
     "verdict": "poor",
     "note": "적용 외"
    },
    {
     "env": "알칼리",
     "verdict": "caution",
     "note": "상온 한정"
    }
   ],
   "modes": [
    {
     "mode": "수소취성 (HE)",
     "risk": "high",
     "note": "σy 1700–2400 MPa — 도금·산세 후 베이킹 필수, 음극방식 과보호도 수소원"
    },
    {
     "mode": "SCC",
     "risk": "med",
     "note": "염화물 환경 고응력부 — 과시효로 완화"
    }
   ],
   "caution": "'스테인리스 아님' 을 팀 전체가 아는 것이 최선의 대책이다.",
   "sources": [
    "ASM Handbook Vol.13B",
    "Carpenter 마레이징 datasheet"
   ]
  },
  "cast-iron": {
   "title": "주철 (회주철·구상흑연)",
   "intro": "강보다 느리게 녹슬지만(두꺼운 단면·흑연 개재) 고유 모드가 있다 — 흑연 부식(graphitic corrosion): 철이 녹아 나가고 흑연 골격만 남아 겉은 멀쩡한데 강도가 사라진다. 매설 수도관의 고전 파손 원인.",
   "media": [
    {
     "env": "대기",
     "verdict": "good",
     "note": "두께 여유 + 표면 흑연 — 완만한 녹, 도장 관례"
    },
    {
     "env": "해수",
     "verdict": "caution",
     "note": "일반 회주철 제한 — 해수용은 Ni-Resist(오스테나이트 주철)"
    },
    {
     "env": "염수·염화물",
     "verdict": "caution",
     "note": "매설·염수는 흑연 부식 위험 — PE 슬리브/음극방식"
    },
    {
     "env": "강산",
     "verdict": "poor",
     "note": "즉각 침식"
    },
    {
     "env": "약산(묽은산·유기산)",
     "verdict": "caution",
     "note": "묽은 산 완만 침식 — 단기간 한정"
    },
    {
     "env": "알칼리",
     "verdict": "good",
     "note": "농가성 증발기 실적 — 주철의 의외 강점"
    }
   ],
   "modes": [
    {
     "mode": "흑연 부식",
     "risk": "high",
     "note": "외관 정상·강도 상실 — 타격음·초음파로 진단, 발견 시 교체"
    },
    {
     "mode": "갈바닉",
     "risk": "med",
     "note": "잔존 흑연이 음극으로 작용해 인접 새 부품(펌프 임펠러 등)을 가속 부식"
    }
   ],
   "sources": [
    "ASM Handbook Vol.13B (cast iron)",
    "AWWA C105 (매설 배관 방식)"
   ]
  },
  "ss-austenitic": {
   "title": "오스테나이트계 스테인리스 (304·316 계열)",
   "intro": "Cr₂O₃ 부동태 피막의 표준 가족 — 대기·담수·식품·질산에 탁월. 그러나 '스테인리스=녹 안 씀'의 함정이 셋 있다: 염화물 공식, 60°C 이상 염화물 SCC, 용접부 예민화.",
   "media": [
    {
     "env": "대기",
     "verdict": "excellent",
     "note": "표준 선택 — 건축·주방·위생"
    },
    {
     "env": "해수",
     "verdict": "caution",
     "note": "304 정체 해수 공식 위험 — 316(Mo 2%)이 하한, 상시 침지는 duplex/6Mo"
    },
    {
     "env": "염수·염화물",
     "verdict": "caution",
     "note": "염수 분무·융설제 — 공식·틈부식 + 60°C 이상은 SCC (보온재 아래 CUI 고전)"
    },
    {
     "env": "강산",
     "verdict": "caution",
     "note": "산화성(질산) 탁월 ↔ 환원성(염산·불산) 불가 — 산의 종류가 갈림길"
    },
    {
     "env": "약산(묽은산·유기산)",
     "verdict": "good",
     "note": "유기산·묽은 황산(상온) 광범위 — 온도 상승 시 재검토"
    },
    {
     "env": "알칼리",
     "verdict": "excellent",
     "note": "고온 농가성만 주의"
    }
   ],
   "modes": [
    {
     "mode": "염화물 SCC",
     "risk": "high",
     "note": "인장응력+염화물+약 60°C 이상 3박자 — 보온재 아래 배관(CUI)이 고전 사고. 대책: duplex/페라이트계 전환"
    },
    {
     "mode": "공식(pitting)",
     "risk": "med",
     "note": "PREN(Cr+3.3Mo+16N)이 지표 — 304≈19 · 316≈24. 정체수·틈새가 가속"
    },
    {
     "mode": "입계부식(예민화)",
     "risk": "med",
     "note": "용접 HAZ 500–800°C 노출 — L 등급(저탄소)·안정화강(321/347)으로 예방"
    }
   ],
   "caution": "등급표의 'Excellent' 는 대기·담수 기준이다 — 염화물·온도가 개입하면 모드별로 따져야 한다.",
   "sources": [
    "Outokumpu Corrosion Handbook",
    "ASM Handbook Vol.13B",
    "NACE SP0169"
   ]
  },
  "ss-ferritic": {
   "title": "페라이트계 스테인리스 (430·444 계열)",
   "intro": "Ni 없는 Cr 강 — 오스테나이트계보다 싸고, 의외의 강점이 있다: 염화물 SCC 에 사실상 면역(BCC 조직). 온수기 탱크에 444 가 쓰이는 이유.",
   "media": [
    {
     "env": "대기",
     "verdict": "good",
     "note": "430 실내 양호 — 해안 대기는 얼룩(tea staining)"
    },
    {
     "env": "해수",
     "verdict": "caution",
     "note": "444(Mo 2%)가 실용 하한 — 온수기 탱크 실적"
    },
    {
     "env": "염수·염화물",
     "verdict": "caution",
     "note": "공식은 PREN 따라 — 단 SCC 는 사실상 면역(강점)"
    },
    {
     "env": "강산",
     "verdict": "poor",
     "note": "오스테나이트계보다 좁음 — 환원성 불가"
    },
    {
     "env": "약산(묽은산·유기산)",
     "verdict": "caution",
     "note": "묽은 유기산 한정"
    },
    {
     "env": "알칼리",
     "verdict": "good",
     "note": ""
    }
   ],
   "modes": [
    {
     "mode": "염화물 SCC",
     "risk": "low",
     "note": "오스테나이트계 대비 결정적 강점 — SCC 환경 대체재"
    },
    {
     "mode": "공식",
     "risk": "med",
     "note": "PREN 기준 동일 적용"
    },
    {
     "mode": "입계부식",
     "risk": "med",
     "note": "용접 시 오스테나이트계보다 빠르게 예민화 — 안정화(Ti/Nb) 등급 사용"
    },
    {
     "mode": "475°C 취화",
     "risk": "med",
     "note": "400–500°C 장기 노출 금지 (부식 아닌 취화지만 함께 관리)"
    }
   ],
   "sources": [
    "ASM Handbook Vol.13B",
    "Outokumpu Corrosion Handbook"
   ]
  },
  "ss-martensitic": {
   "title": "마르텐사이트계 스테인리스 (410·420·440C)",
   "intro": "경도를 위해 내식을 양보한 가족 — Cr 12–17%지만 탄소가 Cr 탄화물을 만들어 부동태가 약하다. 스테인리스 중 내식 최하위이며, 열처리 상태가 내식을 좌우한다(경화+템퍼링 상태가 최적).",
   "media": [
    {
     "env": "대기",
     "verdict": "good",
     "note": "건조·실내 — 칼·밸브 트림의 근거"
    },
    {
     "env": "해수",
     "verdict": "poor",
     "note": "적용 외"
    },
    {
     "env": "염수·염화물",
     "verdict": "caution",
     "note": "점녹 진행(PREN ~12) — 정체수 회피"
    },
    {
     "env": "강산",
     "verdict": "poor",
     "note": "적용 외"
    },
    {
     "env": "약산(묽은산·유기산)",
     "verdict": "poor",
     "note": "식품산(구연산 등) 단시간 한정"
    },
    {
     "env": "알칼리",
     "verdict": "caution",
     "note": ""
    }
   ],
   "modes": [
    {
     "mode": "수소취성",
     "risk": "high",
     "note": "고경도(HRC 50+)에서 도금·산세·음극방식 수소에 민감"
    },
    {
     "mode": "공식",
     "risk": "med",
     "note": "PREN 낮음(410≈12) — 정체수 회피"
    },
    {
     "mode": "템퍼취화 구간 부식",
     "risk": "med",
     "note": "370–560°C 템퍼링은 내식·인성 동시 저하 — 회피 관행"
    }
   ],
   "sources": [
    "ASM Handbook Vol.13B",
    "ASTM A276"
   ]
  },
  "ss-ph": {
   "title": "석출경화 스테인리스 (17-4·15-5·13-8)",
   "intro": "강도와 내식의 절충 — 내식은 304 에 근접하면서 σy 1000+ MPa. 단 시효 조건이 내식·SCC 민감도를 함께 정한다: 최고강도(H900)가 가장 민감, 과시효(H1025+)가 안전 쪽.",
   "media": [
    {
     "env": "대기",
     "verdict": "good",
     "note": "항공 구조·밸브 축 표준"
    },
    {
     "env": "해수",
     "verdict": "caution",
     "note": "비말·간헐 노출까지 — 상시 침지는 duplex/초합금"
    },
    {
     "env": "염수·염화물",
     "verdict": "caution",
     "note": "시효 조건 의존 — H900 은 SCC 민감, H1025+ 권장"
    },
    {
     "env": "강산",
     "verdict": "poor",
     "note": "환원성 불가"
    },
    {
     "env": "약산(묽은산·유기산)",
     "verdict": "caution",
     "note": "304 급에 근접하나 좁음"
    },
    {
     "env": "알칼리",
     "verdict": "good",
     "note": ""
    }
   ],
   "modes": [
    {
     "mode": "SCC (시효 조건 의존)",
     "risk": "high",
     "note": "H900 해양 환경 SCC 사고가 고전 — H1025/H1150 과시효가 관행 (조건별 카드 참조)"
    },
    {
     "mode": "수소취성",
     "risk": "med",
     "note": "고강도 시효 상태 + 도금·음극방식 조합 주의"
    }
   ],
   "sources": [
    "ASM Handbook Vol.13B",
    "AMS 5604 / Carpenter 17-4 datasheet",
    "NACE MR0175"
   ]
  },
  "ss-duplex": {
   "title": "듀플렉스 스테인리스 (2205·2507)",
   "intro": "오스테나이트+페라이트 50:50 — 공식 저항(PREN 35–43)과 SCC 저항을 동시에 잡은 해양·화학 플랜트의 해결사. 강도도 오스테나이트계의 2배라 감육 설계 가능.",
   "media": [
    {
     "env": "대기",
     "verdict": "excellent",
     "note": ""
    },
    {
     "env": "해수",
     "verdict": "excellent",
     "note": "2205 해수 열교환기 표준 · 2507 상시 침지"
    },
    {
     "env": "염수·염화물",
     "verdict": "excellent",
     "note": "PREN 35–43 — CPT(임계공식온도)로 정량 선정"
    },
    {
     "env": "강산",
     "verdict": "good",
     "note": "황산·인산 광범위 — 비등 염산 등 환원성 강산은 제한"
    },
    {
     "env": "약산(묽은산·유기산)",
     "verdict": "excellent",
     "note": "유기산 전역"
    },
    {
     "env": "알칼리",
     "verdict": "excellent",
     "note": ""
    }
   ],
   "modes": [
    {
     "mode": "염화물 SCC",
     "risk": "low",
     "note": "페라이트 골격 덕 — 오스테나이트계의 SCC 대체재"
    },
    {
     "mode": "공식",
     "risk": "low",
     "note": "PREN 2205≈35 · 2507≈42 — CPT(임계공식온도)로 정량 선정"
    },
    {
     "mode": "σ상 취화",
     "risk": "med",
     "note": "700–950°C 노출(용접 過입열·열처리 실수)에 금속간상 석출 — 내식·인성 동시 급락. 용접 절차 관리가 핵심"
    },
    {
     "mode": "475°C 취화",
     "risk": "med",
     "note": "300–500°C 장기 사용 금지"
    }
   ],
   "caution": "듀플렉스의 적은 부식이 아니라 열이력이다 — 용접·열처리 창을 지키면 최상급.",
   "sources": [
    "Outokumpu Corrosion Handbook",
    "ASM Handbook Vol.13B",
    "ASTM A923 (금속간상 검출)"
   ]
  },
  "ss-general": {
   "title": "스테인리스강 (일반)",
   "intro": "Cr 부동태 피막 기반의 내식 가족 — 세부 계열(오스테나이트·페라이트·마르텐사이트·듀플렉스·PH)에 따라 염화물 SCC·공식·예민화 민감도가 크게 다르다.",
   "media": [
    {
     "env": "대기",
     "verdict": "excellent",
     "note": ""
    },
    {
     "env": "해수",
     "verdict": "caution",
     "note": "계열·PREN 확인 — 316 급 이상"
    },
    {
     "env": "염수·염화물",
     "verdict": "caution",
     "note": "공식·SCC 는 세부 계열 카드 기준"
    },
    {
     "env": "강산",
     "verdict": "caution",
     "note": "산화성 우수 · 환원성 불가"
    },
    {
     "env": "약산(묽은산·유기산)",
     "verdict": "good",
     "note": ""
    },
    {
     "env": "알칼리",
     "verdict": "excellent",
     "note": ""
    }
   ],
   "modes": [
    {
     "mode": "염화물 공식·SCC",
     "risk": "med",
     "note": "PREN 과 온도로 판단 — 세부 계열 카드 기준"
    }
   ],
   "sources": [
    "ASM Handbook Vol.13B"
   ]
  },
  "ni-super": {
   "title": "니켈기 초합금 (Inconel·Hastelloy·Monel)",
   "intro": "부식의 최상위 계급 — 스테인리스가 손드는 환경(고온 염화물·환원성 강산·해수 상시)을 위해 존재한다. 합금별 전문 분야가 뚜렷: 625=해수·용접재, C-276=환원성 산·혼산, Monel=HF·해수 스플래시, 600/690=고온 수증기·원자로.",
   "media": [
    {
     "env": "대기",
     "verdict": "excellent",
     "note": ""
    },
    {
     "env": "해수",
     "verdict": "excellent",
     "note": "625·C-276·Monel — 공식·틈부식·SCC 모두 상급"
    },
    {
     "env": "염수·염화물",
     "verdict": "excellent",
     "note": "고온 염수까지 — 합금별 한계만 확인"
    },
    {
     "env": "강산",
     "verdict": "excellent",
     "note": "C-276/C-22 가 염산·혼산의 최후 보루 — 합금별 내산 지도 확인"
    },
    {
     "env": "약산(묽은산·유기산)",
     "verdict": "excellent",
     "note": ""
    },
    {
     "env": "알칼리",
     "verdict": "excellent",
     "note": "가성 소다 농축 = Ni 200/600 영역"
    }
   ],
   "modes": [
    {
     "mode": "염화물 SCC",
     "risk": "low",
     "note": "Ni≥45% 는 사실상 면역 — 오스테나이트 SS 의 SCC 탈출구"
    },
    {
     "mode": "입계부식",
     "risk": "med",
     "note": "600 계 예민화·용접 HAZ — 690/625 로 개선, 안정화 열처리"
    },
    {
     "mode": "고온 황화",
     "risk": "med",
     "note": "S 함유 연료·분위기에서 Ni-S 저융점 공정 — 합금 선택 제한"
    }
   ],
   "caution": "값이 문제일 뿐 성능은 최상 — '스테인리스로 못 버티면 니켈로'가 플랜트 관행.",
   "sources": [
    "Special Metals / Haynes 내식 datasheet",
    "ASM Handbook Vol.13B",
    "NACE MR0175"
   ]
  },
  "ni-fe-lowexp": {
   "title": "저팽창 합금 (Invar·Kovar)",
   "intro": "Ni 36% 라는 숫자와 달리 Cr 이 없어 부동태가 없다 — 습기에 탄소강처럼 녹스는, 마레이징과 같은 '녹스는 고니켈' 함정 가족. 정밀 부품이라 녹 한 점이 치명적이다.",
   "media": [
    {
     "env": "대기",
     "verdict": "poor",
     "note": "Cr 0 — 습기 녹. Ni/금 도금·방습 포장 관례"
    },
    {
     "env": "해수",
     "verdict": "poor",
     "note": "적용 외"
    },
    {
     "env": "염수·염화물",
     "verdict": "poor",
     "note": "적용 외"
    },
    {
     "env": "강산",
     "verdict": "poor",
     "note": "적용 외"
    },
    {
     "env": "약산(묽은산·유기산)",
     "verdict": "poor",
     "note": "적용 외"
    },
    {
     "env": "알칼리",
     "verdict": "caution",
     "note": ""
    }
   ],
   "modes": [
    {
     "mode": "균일 부식(녹)",
     "risk": "high",
     "note": "치수 안정용 부품의 녹 = 기능 상실 — 도금이 사실상 필수"
    }
   ],
   "sources": [
    "Carpenter Invar 36 datasheet",
    "ASTM F15"
   ]
  },
  "cocr": {
   "title": "코발트기 합금 (Stellite·CoCrMo·L605)",
   "intro": "Cr 부동태 + 마모 저항의 결합 — 부식과 마모가 동시에 오는 자리(밸브 시트·펌프 슬리브·인체)의 전문가. CoCrMo 는 체액 환경 수십 년 실적의 생체 표준.",
   "media": [
    {
     "env": "대기",
     "verdict": "excellent",
     "note": ""
    },
    {
     "env": "해수",
     "verdict": "good",
     "note": "Stellite 밸브 트림 — 침식·캐비테이션 겸용"
    },
    {
     "env": "염수·염화물",
     "verdict": "good",
     "note": "체액(생리식염 환경) 수십 년 실적 — CoCrMo"
    },
    {
     "env": "강산",
     "verdict": "caution",
     "note": "산화성 양호 — 환원성 강산은 Ni 계 영역"
    },
    {
     "env": "약산(묽은산·유기산)",
     "verdict": "good",
     "note": ""
    },
    {
     "env": "알칼리",
     "verdict": "good",
     "note": ""
    }
   ],
   "modes": [
    {
     "mode": "마모부식(tribocorrosion)",
     "risk": "low",
     "note": "이 가족의 존재 이유 — 피막 파괴·재생 반복 환경에서 최강"
    },
    {
     "mode": "갈바닉(생체 혼합)",
     "risk": "med",
     "note": "Ti 스템+CoCr 헤드 조합의 taper 부식 — 설계·조립 관리"
    }
   ],
   "sources": [
    "ASM Handbook Vol.13B",
    "ASTM F75/F1537",
    "Kennametal Stellite 가이드"
   ]
  },
  "ti": {
   "title": "티타늄 (CP·Ti-6Al-4V)",
   "intro": "TiO₂ 부동태의 화신 — 해수·염화물·산화성 산·표백 환경에서 사실상 부식 제로. 담수화 플랜트·해수 열교환기·화학 플랜트의 종결자. 약점은 명확: 환원성 산(염산·황산)과 불산, 그리고 고온 틈부식.",
   "media": [
    {
     "env": "대기",
     "verdict": "excellent",
     "note": ""
    },
    {
     "env": "해수",
     "verdict": "excellent",
     "note": "상시 침지·고유속 — 부식여유 0 설계 가능"
    },
    {
     "env": "염수·염화물",
     "verdict": "excellent",
     "note": "습염소·표백 환경까지 — 단 70°C+ 틈새는 Grade 7/12"
    },
    {
     "env": "강산",
     "verdict": "caution",
     "note": "산화성(질산) 탁월 ↔ 환원성(염산·황산·불산) 침식 — 산의 종류가 갈림길"
    },
    {
     "env": "약산(묽은산·유기산)",
     "verdict": "good",
     "note": "유기산 대부분 — 뜨거운 옥살산·개미산 예외"
    },
    {
     "env": "알칼리",
     "verdict": "good",
     "note": "고온 농가성 제한"
    }
   ],
   "modes": [
    {
     "mode": "틈부식",
     "risk": "med",
     "note": "70°C+ 염화물 틈새 — Grade 7/12(Pd·Mo-Ni)가 대책"
    },
    {
     "mode": "갈바닉(상대재)",
     "risk": "med",
     "note": "Ti 는 귀극 — 접합된 Al·강이 희생 부식된다. 절연 설계"
    },
    {
     "mode": "수소화물 취화",
     "risk": "med",
     "note": "음극방식 과보호·산세 수소 흡수 — TiH 석출 취화"
    }
   ],
   "sources": [
    "ASM Handbook Vol.13B (Ti)",
    "TIMET 내식 가이드"
   ]
  },
  "zirconium": {
   "title": "지르코늄 합금",
   "intro": "티타늄도 손드는 환경을 위한 산(酸)의 전문가 — 끓는 염산·질산·아세트산까지 견딘다(화학 플랜트 반응기). 원자로 밖에서의 존재 이유가 바로 내산성. 약점은 불산과 산화성 염화물(FeCl₃).",
   "media": [
    {
     "env": "대기",
     "verdict": "excellent",
     "note": ""
    },
    {
     "env": "해수",
     "verdict": "good",
     "note": "실적은 산 대비 적음"
    },
    {
     "env": "염수·염화물",
     "verdict": "caution",
     "note": "산화성 염화물(FeCl₃·CuCl₂)은 절대 금기 — 공식 급진"
    },
    {
     "env": "강산",
     "verdict": "excellent",
     "note": "비등 염산·황산(~70%)·질산 — 금속 중 최상급. 불산만 금기"
    },
    {
     "env": "약산(묽은산·유기산)",
     "verdict": "excellent",
     "note": "아세트산 등 유기산 전역"
    },
    {
     "env": "알칼리",
     "verdict": "excellent",
     "note": "용융 가성까지"
    }
   ],
   "modes": [
    {
     "mode": "수소화물 취화",
     "risk": "med",
     "note": "수소 흡수 → 수소화물 판상 석출 (원자로 피복관의 고전 이슈)"
    },
    {
     "mode": "발화(분말)",
     "risk": "high",
     "note": "부식 아님 주의 — 가공 분진 자연발화성"
    }
   ],
   "sources": [
    "ASM Handbook Vol.13B (Zr)",
    "ATI Wah Chang Zr 내식 차트"
   ]
  },
  "al-wrought": {
   "title": "알루미늄 전신재 (1xxx~7xxx)",
   "intro": "얇지만 즉시 재생되는 Al₂O₃ 피막 — 중성 환경(대기·담수)에서 우수하나 pH 4 이하·9 이상에서 피막이 녹는 양쪽성 금속. 계열 차가 크다: 5xxx/6xxx 는 해양 실적, 2xxx/7xxx(Cu·Zn 고강도)는 부식·SCC 취약이 항공 설계의 상수.",
   "media": [
    {
     "env": "대기",
     "verdict": "good",
     "note": "1xxx/3xxx/5xxx/6xxx — 건축 표준. 2xxx/7xxx 는 도장/클래딩 전제"
    },
    {
     "env": "해수",
     "verdict": "caution",
     "note": "5083-H116·6xxx 해양 등급 한정 — 2xxx/7xxx 불가"
    },
    {
     "env": "염수·염화물",
     "verdict": "caution",
     "note": "융설제·염수 분무 — 공식 반점 + 갈바닉(강 볼트) 겹침"
    },
    {
     "env": "강산",
     "verdict": "poor",
     "note": "양쪽성 — pH 4 이하 피막 용해"
    },
    {
     "env": "약산(묽은산·유기산)",
     "verdict": "caution",
     "note": "아세트산·질산(농)은 예외적 견딤 — 대부분 묽은 산은 침식"
    },
    {
     "env": "알칼리",
     "verdict": "poor",
     "note": "pH 9 이상 피막 용해 — 모르타르·세제 접촉도 침식"
    }
   ],
   "modes": [
    {
     "mode": "갈바닉",
     "risk": "high",
     "note": "Al 은 거의 항상 양극(희생) — 강·구리·CFRP 와 접합 시 절연 필수. 빗물 이온만으로도 진행"
    },
    {
     "mode": "SCC·박리부식",
     "risk": "med",
     "note": "7xxx-T6·2xxx 고전 — T73/T7451 과시효·클래딩이 표준 대책"
    },
    {
     "mode": "공식",
     "risk": "med",
     "note": "염화물 반점 — 외관 문제가 대부분이나 박판·튜브는 관통"
    },
    {
     "mode": "입계부식(5xxx)",
     "risk": "med",
     "note": "Mg≥3.5% + 65°C+ 장기 노출 시 β상 석출(예민화) — H116/H321 템퍼가 관리 등급"
    }
   ],
   "caution": "계열·템퍼가 내식을 정한다 — 같은 '알루미늄'이라도 5083-H116 과 7075-T6 은 반대편이다.",
   "sources": [
    "ASM Handbook Vol.13B (Al)",
    "MMPDS (SCC 등급표)",
    "AA Aluminum Design Manual"
   ]
  },
  "al-cast-am": {
   "title": "알루미늄 주조·AM (AlSi 계)",
   "intro": "Si 공정 조직 기반 — 전신재 중성 거동과 유사하나 주조 기공·AM 표면 조도가 부식 기점이 되기 쉽다. Cu 함유 주조합금(A201 등)은 전신 2xxx 처럼 취약 쪽.",
   "media": [
    {
     "env": "대기",
     "verdict": "good",
     "note": "AlSi10Mg·A356 — 도장 병행 관례"
    },
    {
     "env": "해수",
     "verdict": "caution",
     "note": "Cu-free 합금 한정 — 크로메이트+도장"
    },
    {
     "env": "염수·염화물",
     "verdict": "caution",
     "note": "기공·AM 표면이 공식 기점"
    },
    {
     "env": "강산",
     "verdict": "poor",
     "note": "양쪽성"
    },
    {
     "env": "약산(묽은산·유기산)",
     "verdict": "caution",
     "note": "전신재와 동일"
    },
    {
     "env": "알칼리",
     "verdict": "poor",
     "note": "양쪽성"
    }
   ],
   "modes": [
    {
     "mode": "공식(기공 기점)",
     "risk": "med",
     "note": "AM as-built 표면·주조 기공 — 함침·표면 개선이 유효"
    },
    {
     "mode": "갈바닉",
     "risk": "high",
     "note": "전신재와 동일 — 인서트(강 볼트) 접촉부 관리"
    }
   ],
   "sources": [
    "ASM Handbook Vol.13B",
    "EOS AlSi10Mg datasheet"
   ]
  },
  "mg": {
   "title": "마그네슘 합금",
   "intro": "구조 금속 중 전기화학적으로 가장 비(卑)한 — 갈바닉 계열 최하단이라 다른 금속과 닿는 순간 자신이 희생양극이 된다. 무방호 사용은 건조 실내 한정이며, 표면처리(크로메이트·아노다이즈)+절연 설계가 세트.",
   "media": [
    {
     "env": "대기",
     "verdict": "caution",
     "note": "표면처리(크로메이트·아노다이즈) 전제 — 무처리는 백분"
    },
    {
     "env": "해수",
     "verdict": "poor",
     "note": "급속 침식"
    },
    {
     "env": "염수·염화물",
     "verdict": "poor",
     "note": "융설제 튀는 차체 부위도 회피"
    },
    {
     "env": "강산",
     "verdict": "poor",
     "note": "즉각 용해 (불산만 예외적 피막)"
    },
    {
     "env": "약산(묽은산·유기산)",
     "verdict": "poor",
     "note": "즉각 침식"
    },
    {
     "env": "알칼리",
     "verdict": "good",
     "note": "의외의 안정역 — 알칼리 세정 가능"
    }
   ],
   "modes": [
    {
     "mode": "갈바닉",
     "risk": "high",
     "note": "강 볼트 하나로 국부 관통 — 절연 와셔·Al 스페이서·실런트가 설계 표준"
    },
    {
     "mode": "일반 부식",
     "risk": "high",
     "note": "불순물(Fe·Ni·Cu) 수 ppm 이 부식속도 10배 — 고순도(HP) 등급 선택"
    }
   ],
   "caution": "경량의 대가 — 부식 설계 없이 쓰는 재료가 아니다.",
   "sources": [
    "ASM Handbook Vol.13B (Mg)",
    "Magnesium Elektron 가이드"
   ]
  },
  "cu": {
   "title": "구리·황동·청동·CuNi",
   "intro": "해수의 명가 — CuNi 90-10 은 선박 배관 표준(생물 부착도 억제). 담수·대기(녹청 안정층)도 우수. 고유 약점 둘: 암모니아 SCC(황동 season cracking)와 유속 한계(침식부식).",
   "media": [
    {
     "env": "대기",
     "verdict": "excellent",
     "note": "지붕·배관 수백 년 실적(녹청 안정층)"
    },
    {
     "env": "해수",
     "verdict": "good",
     "note": "CuNi 90-10 선박 배관 표준 — 유속 한계(~3.5 m/s) 내"
    },
    {
     "env": "염수·염화물",
     "verdict": "good",
     "note": "황동은 탈아연 주의(DZR 등급) — CuNi·청동 양호"
    },
    {
     "env": "강산",
     "verdict": "poor",
     "note": "질산 즉발 침식 — 산화성 강산 금기"
    },
    {
     "env": "약산(묽은산·유기산)",
     "verdict": "caution",
     "note": "비산화성 묽은산(아세트산·묽은 황산)은 공기 차단 조건에서 가능"
    },
    {
     "env": "알칼리",
     "verdict": "good",
     "note": "단 암모니아·아민은 SCC 즉발(황동) — 별도 금기"
    }
   ],
   "modes": [
    {
     "mode": "SCC (암모니아)",
     "risk": "high",
     "note": "황동 한정 고전 — 탄약 season cracking. 저아연 황동·응력제거로 완화"
    },
    {
     "mode": "탈аルロイ(탈아연)",
     "risk": "med",
     "note": "Zn≥15% 황동 — 비소 첨가(DZR) 등급으로 예방"
    },
    {
     "mode": "침식부식",
     "risk": "med",
     "note": "유속 한계(CuNi 90-10 ≈3.5 m/s) 초과 시 피막 박리 — 설계 유속 관리"
    },
    {
     "mode": "갈바닉(상대재 가해)",
     "risk": "med",
     "note": "Cu 는 귀한 쪽 — 접합된 Al·강·Zn 을 가속 부식시킴"
    }
   ],
   "sources": [
    "CDA seawater alloy guide",
    "ASM Handbook Vol.13B (Cu)"
   ]
  },
  "zn": {
   "title": "아연 다이캐스트 (Zamak)",
   "intro": "아연도금이 강을 지키는 원리(희생양극) 그대로 — 자신은 비한 금속이라 산·알칼리·해수에 약하다. 다이캐스트 부품은 크로메이트+도장/도금이 표준 마감.",
   "media": [
    {
     "env": "대기",
     "verdict": "good",
     "note": "크로메이트 마감 전제 — 옥외는 백청·도장 병행"
    },
    {
     "env": "해수",
     "verdict": "poor",
     "note": "적용 외"
    },
    {
     "env": "염수·염화물",
     "verdict": "poor",
     "note": "적용 외"
    },
    {
     "env": "강산",
     "verdict": "poor",
     "note": "즉각 용해"
    },
    {
     "env": "약산(묽은산·유기산)",
     "verdict": "poor",
     "note": "양쪽성 — 묽은 산도 침식"
    },
    {
     "env": "알칼리",
     "verdict": "poor",
     "note": "양쪽성 — 알칼리도 침식"
    }
   ],
   "modes": [
    {
     "mode": "입계부식(구합금)",
     "risk": "med",
     "note": "Pb·Sn·Cd 불순물 구형 Zamak 의 고전 — 현행 고순도 규격(ASTM B86)은 해소"
    }
   ],
   "sources": [
    "ASTM B86",
    "ASM Handbook Vol.13B (Zn)"
   ]
  },
  "refractory": {
   "title": "내화 금속 (W·Mo·Ta·Nb)",
   "intro": "상온 대기에선 조용하지만 고온 대기에서 극적으로 갈리는 가족 — W/Mo 는 500°C+ 에서 산화물이 승화(보호막 없음)해 진공·환원 분위기 전용. Ta 는 반대로 '산의 왕' — 백금급 내산으로 화학 플랜트 라이닝에 쓰인다.",
   "media": [
    {
     "env": "대기",
     "verdict": "good",
     "note": "상온 전 계열 안정 — 단 500°C+ 대기는 W/Mo 산화물 승화(진공·환원 분위기 전용)"
    },
    {
     "env": "해수",
     "verdict": "good",
     "note": "Ta/Nb 양호 — W/Mo 실적 적음"
    },
    {
     "env": "염수·염화물",
     "verdict": "good",
     "note": "Ta 기준 — 열염수까지"
    },
    {
     "env": "강산",
     "verdict": "excellent",
     "note": "Ta = 백금급(비등 HCl·HNO₃·H₂SO₄) — 불산·발연황산만 예외. W/Mo 는 제한적"
    },
    {
     "env": "약산(묽은산·유기산)",
     "verdict": "excellent",
     "note": "Ta 기준 전역"
    },
    {
     "env": "알칼리",
     "verdict": "caution",
     "note": "Ta 는 뜨거운 알칼리에 약함(의외 약점) — 용융 가성 침식"
    }
   ],
   "modes": [
    {
     "mode": "고온 산화(W·Mo)",
     "risk": "high",
     "note": "부식 설계의 본체 — 분위기 관리가 재료 선택보다 중요"
    },
    {
     "mode": "수소취성(Ta·Nb)",
     "risk": "med",
     "note": "산세·음극 조건 수소 흡수 — 취화"
    }
   ],
   "sources": [
    "Plansee 내식·내산화 가이드",
    "ASM Handbook Vol.13B"
   ]
  },
  "polymer": {
   "title": "폴리머",
   "intro": "폴리머의 수명은 화학 열화가 결정한다 — 용제 침투·팽윤, 가수분해(에스터계), 산화·UV 취화, 응력균열(ESC)의 네 축이다. '녹슬지 않음'과 '이 약품을 견딤'은 다른 문제다.",
   "media": [
    {
     "env": "대기",
     "verdict": "good",
     "note": "UV 내성은 안정제 배합이 좌우 — 옥외 사용은 UV 안정화 등급(f1) 지정이 답. ASA·PMMA 상향은 배합 무관한 골격 자체의 내후성."
    },
    {
     "env": "해수",
     "verdict": "excellent",
     "note": "해수 자체는 무해 — PA 는 흡습 물성 변화만"
    },
    {
     "env": "염수·염화물",
     "verdict": "excellent",
     "note": "염화물 무관 — 금속 대비 결정적 강점"
    },
    {
     "env": "강산",
     "verdict": "caution",
     "note": "PE/PP/PTFE 강함 ↔ PC/PMMA/PA 침식 — 재질×약품 매트릭스 확인"
    },
    {
     "env": "약산(묽은산·유기산)",
     "verdict": "good",
     "note": "대부분 견딤 — PA(나일론)는 산에 약한 편"
    },
    {
     "env": "알칼리",
     "verdict": "caution",
     "note": "PE/PP 강함 ↔ PC(가수분해)·PET 취약 — 재질별 확인"
    }
   ],
   "modes": [
    {
     "mode": "응력균열(ESC)",
     "risk": "high",
     "note": "응력+약한 용제 조합 — 세정제·구리스 접촉 파손의 단골"
    },
    {
     "mode": "가수분해",
     "risk": "med",
     "note": "PET/PC/에스터계 TPU — 고온 습열 환경 등급 확인"
    }
   ],
   "sources": [
    "제조사 내약품표 (Chemours·SABIC·BASF)",
    "ISO 4599 (ESC)"
   ]
  },
  "ceramic": {
   "title": "세라믹 (사실상 불활성)",
   "intro": "이온·공유결합 자체가 이미 '산화된' 상태 — 전기화학 부식이 없고 대부분의 산·알칼리·용제에 불활성. 예외만 기억하면 된다: 불산(유리·산화물 침식), 고온 용융염·용융금속, 그리고 지르코니아의 저온 열화(LTD, 수분).",
   "media": [
    {
     "env": "대기",
     "verdict": "excellent",
     "note": ""
    },
    {
     "env": "해수",
     "verdict": "excellent",
     "note": "Y-TZP 지르코니아만 130–300°C 수분 LTD 주의"
    },
    {
     "env": "염수·염화물",
     "verdict": "excellent",
     "note": ""
    },
    {
     "env": "강산",
     "verdict": "excellent",
     "note": "불산·열농인산만 예외"
    },
    {
     "env": "약산(묽은산·유기산)",
     "verdict": "excellent",
     "note": ""
    },
    {
     "env": "알칼리",
     "verdict": "good",
     "note": "고온 용융 알칼리 예외"
    }
   ],
   "modes": [
    {
     "mode": "저온 열화 LTD (Y-TZP)",
     "risk": "med",
     "note": "수분+중온에서 정방정→단사정 상변태 — 의료 임플란트 규격(ISO 13356)이 관리"
    }
   ],
   "sources": [
    "ASM Engineered Materials Handbook Vol.4",
    "ISO 13356"
   ]
  },
  "be": {
   "title": "베릴륨 (순금속)",
   "intro": "건조 대기에선 얇은 BeO 산화막으로 광택을 유지하지만, 염화물 이온 앞에선 공식(pitting)에 민감하고 산·알칼리 양쪽에 다 녹는 양쪽성 금속. 위성 광학·관성 부품처럼 통제된 환경 전제의 재료 — 부식 생성물·분진이 발암성(만성 베릴륨병)이라 표면 관리가 안전 관리와 직결된다.",
   "media": [
    {
     "env": "대기",
     "verdict": "good",
     "note": "건조 대기 BeO 보호막 — 습윤·해안 대기는 점부식 시작"
    },
    {
     "env": "해수",
     "verdict": "poor",
     "note": "염화물 공식 + 활성 전위 갈바닉 — 해양 사용 부적합"
    },
    {
     "env": "염수·염화물",
     "verdict": "poor",
     "note": "Cl⁻ 국부 공식 민감 — 응축수·지문 얼룩도 관리"
    },
    {
     "env": "강산",
     "verdict": "poor",
     "note": "묽은 HCl·H₂SO₄·HF 에 용해. 예외: 진한 질산은 부동태(느린 침식)"
    },
    {
     "env": "약산(묽은산·유기산)",
     "verdict": "caution",
     "note": "묽은 유기산도 서서히 침식 — 세정제 선택 주의"
    },
    {
     "env": "알칼리",
     "verdict": "poor",
     "note": "양쪽성 — NaOH 등 강알칼리에 수소 발생하며 용해"
    }
   ],
   "modes": [
    {
     "mode": "염화물 공식(pitting)",
     "risk": "high",
     "note": "보호막이 국부 파괴 — 습윤 보관·해안 환경이 주 위험"
    },
    {
     "mode": "갈바닉 부식",
     "risk": "high",
     "note": "Be 는 활성(비한) 전위 — 이종금속 접합 시 Be 쪽이 희생"
    },
    {
     "mode": "부식 생성물 독성",
     "risk": "high",
     "note": "부식·분진 입자는 발암성(OSHA 1910.1024) — 부식 관리가 곧 안전 관리"
    }
   ],
   "caution": "방식은 크로메이트 화성처리·양극산화가 표준. 부식·연마 부산물은 밀폐 취급(만성 베릴륨병 예방).",
   "sources": [
    "ASM Handbook Vol.13B (Beryllium)",
    "Materion — Beryllium corrosion guidance",
    "OSHA 29 CFR 1910.1024"
   ]
  }
 },
 "alloy_notes": {
  "AF1410 (Ni-Co secondary hardening UHS steel)": {
   "t": "Cr 2% 는 경화능용이지 내식용이 아니다 — 잠수함 선체 출신이라도 도장·피복이 전제. σy 1500MPa 급이라 도금 후 수소 베이킹(ASTM F519) 영역이고, 높은 파괴인성이 SCC 저항을 대신하지는 않는다 — AerMet 100 과 같은 도금+베이킹 체계를 그대로 쓴다.",
   "src": "Latrobe Lescalloy AF1410 데이터시트 (Cr 2.0% · σy 1517MPa) · ASTM F519"
  },
  "_note": "개별 합금 1줄 노트 — 키는 primary designation(base 의 괄호 제거형). 리졸버가 [base, 괄호제거 base] 순 exact 조회. 계열 공통과 중복 금지 — 이 합금만의 차별점(PREN 실측·조건 제한·클래딩 관례 등)만. 근거: Outokumpu·IMOA·MMPDS·제조사 datasheet.",
  "AISI 304": {
   "t": "PREN ~19 — 담수·식품 표준. 연안 대기부터는 316 급 검토, 용접 구조는 304L 로 예민화 회피.",
   "src": "Outokumpu Corrosion Handbook"
  },
  "AISI 304L": {
   "t": "저탄소(L) — 용접 예민화 해소 판. 내식 자체는 304 동급(PREN ~19).",
   "src": "Outokumpu Corrosion Handbook"
  },
  "AISI 302": {
   "t": "304 의 고탄소 전신 — 용접부 예민화에 더 민감. 스프링 외 신규 설계는 304 계열로.",
   "src": "Outokumpu Corrosion Handbook"
  },
  "AISI 316": {
   "t": "Mo 2% — 304 대비 공식 저항 한 단계 위(PREN ~24). 해수 간헐 접촉의 실용 하한.",
   "src": "Outokumpu Corrosion Handbook"
  },
  "AISI 316L": {
   "t": "316 의 저탄소 판 — 용접 구조 표준(PREN ~24). 위생 배관·의료 기본값.",
   "src": "Outokumpu Corrosion Handbook"
  },
  "904L": {
   "t": "PREN ~34 + Cu 첨가 — 황산 내식 전용 설계로 유명. 6Mo 급 아래 최상위 오스테나이트.",
   "src": "Outokumpu Corrosion Handbook"
  },
  "254 SMO": {
   "t": "6Mo 슈퍼오스테나이트(PREN ~43) — 해수 상시 침지·표백 공정 급. 오스테나이트의 상한선.",
   "src": "Outokumpu Corrosion Handbook"
  },
  "AISI 254 SMO": {
   "t": "6Mo 슈퍼오스테나이트(PREN ~43) — 해수 상시 침지·표백 공정 급.",
   "src": "Outokumpu Corrosion Handbook"
  },
  "2205 Duplex Stainless": {
   "t": "PREN ~35·CPT ~50°C — 해수 열교환기 표준. 강도 2배로 감육 설계 가능.",
   "src": "Outokumpu Corrosion Handbook"
  },
  "Superduplex 2507": {
   "t": "PREN ~42·CPT ~80°C 급 — 상시 침지·고온 염수. 해양 엄빌리컬 표준.",
   "src": "Outokumpu Corrosion Handbook"
  },
  "17-4 PH": {
   "t": "시효 조건이 SCC 운명을 정한다 — H900 해양 사용 금지 관행, H1025 이상 과시효 권장.",
   "src": "ASM Vol.13B · NACE MR0175(PH SCC)"
  },
  "AISI 410": {
   "t": "SS 최하위 내식(PREN ~12) — 실내·건조 한정. 담금질+템퍼링 상태가 내식 최적.",
   "src": "ASM Vol.13B(마르텐사이트 SS)"
  },
  "AISI 440C": {
   "t": "고탄소가 자유 Cr 을 잠식 — 스테인리스라는 이름에도 방청유 관리 전제(베어링·칼날).",
   "src": "ASM Vol.13B(마르텐사이트 SS)"
  },
  "AA 5083": {
   "t": "5083(Mg 4.4%) — 해양 구조 표준: 용접 가능 고강도 — 장기 65°C+ 또는 강한 냉간가공 후 예민화(입계 β상)→SCC 경로가 관리 대상(G67/G66).",
   "src": "ASTM G67 · ASM Vol.13B"
  },
  "AA 6061": {
   "t": "범용 구조 Al — 용접부(HAZ 연화)와 강 볼트 접합부 갈바닉이 겹치는 지점이 실무 약점: 절연 와셔·부싱이 도면 관례.",
   "src": "ASM Vol.13B(Al) · MIL-STD-889"
  },
  "AA 7075": {
   "t": "Al 중 SCC 최민감(T6 기준) — 해안·습윤 구조는 T73/T7351 과시효 필수, 판재는 클래딩.",
   "src": "ASM Vol.13B(Al) · AA"
  },
  "AA 2024": {
   "t": "2024(Al-Cu-Mg) — 나내식 최하위권 Al: 항공 판재는 Alclad(순Al 클래딩) 전제 — 절단면·리벳 홀 재방호가 정비 프로그램 항목.",
   "src": "ASM Vol.13B · MMPDS"
  },
  "AZ91D": {
   "t": "고순도(HP) 등급 — Fe·Ni·Cu 불순물 관리로 구형 AZ91 대비 부식속도 ~10배 개선. 그래도 방호 전제.",
   "src": "ASM Vol.13B(Mg) · Magnesium Elektron"
  },
  "Inconel 625": {
   "t": "PREN ~50 — 해수 상시 침지·틈부식 사실상 면역. 해양 체결구·벨로우즈 표준.",
   "src": "Special Metals 각 합금 datasheet"
  },
  "Hastelloy C-276": {
   "t": "환원성 산(염산·혼산·습염소)의 최후 보루 — 산 종류를 가리지 않는 전천후.",
   "src": "Haynes 각 합금 datasheet"
  },
  "Monel 400": {
   "t": "해수 스플래시·불산(HF) 전문 — 단 고온 유황 분위기 금기(Ni-S 공정).",
   "src": "Special Metals 각 합금 datasheet"
  },
  "Ti Grade 2": {
   "t": "CP-Ti — 내식은 Ti-6-4 와 동급 이상(더 순수한 TiO₂ 피막). 화학 플랜트·열교환기 표준.",
   "src": "ASM Vol.13B(Ti) · ASTM B265"
  },
  "Ti-6Al-4V": {
   "t": "내식은 CP-Ti 에 근접 — 해수 OK. 70°C+ 염화물 틈새만 Gr7(Pd)/Gr12 영역.",
   "src": "ASM Vol.13B(Ti) · TIMET"
  },
  "CuNi30": {
   "t": "CuNi 70/30 — 90/10 상위(유속 ~4.5 m/s·고온 염수) — 군함 해수계통 표준.",
   "src": "CDA · ASM Vol.13B"
  },
  "PEEK": {
   "t": "PAEK 최상급 내약품 — 진한 황산 외 사실상 전승. 열수·스팀 멸균 수천 회 실적.",
   "src": "Victrex PEEK 내화학 자료"
  },
  "PEEK Victrex 450G": {
   "t": "Victrex 450G — 표준 비충전 PEEK(중점도): 인증(식품·의료) 계열의 기준 그레이드 — 진한 황산 외 전승·스팀 멸균 반복 가능.",
   "src": "Victrex 450G TDS"
  },
  "PEEK GF30": {
   "t": "GF30 PEEK — 모수지 내약품 그대로: 유리섬유 계면 wicking(장기 열수 침지)만 추가 주의.",
   "src": "Victrex 450GL30 자료"
  },
  "PEEK-CF": {
   "t": "CF PEEK — 탄소섬유가 전도성: 금속(특히 Al) 접촉 시 카본이 귀극인 갈바닉 짝 형성 — 절연 설계가 도면 항목.",
   "src": "Victrex · MIL-STD-889(갈바닉)"
  },
  "PEEK Victrex 450CA30": {
   "t": "450CA30(CF30 PEEK 베어링 급) — CF 전도성: 금속 접촉 갈바닉 짝 고려 — 마모분(카본)도 전도성이라 전기 환경 확인.",
   "src": "Victrex 450CA30 TDS"
  },
  "PEEK Solvay KetaSpire KT-820 SCF30": {
   "t": "KetaSpire SCF30 — 단섬유 CF PEEK: CF 갈바닉·내약품 공통 — 반도체 장비 실적.",
   "src": "Solvay KetaSpire KT-820 TDS"
  },
  "PEKK": {
   "t": "PEKK — PAEK 가족(내약품 PEEK 동급): T/I 비율로 결정화 속도를 조절하는 것이 가공 차별점.",
   "src": "Arkema Kepstan 자료"
  },
  "PEKK KEPSTAN 6002": {
   "t": "Kepstan 6002(저결정화 급) — 비정질 가공 창이 넓음: 내약품은 결정화(어닐) 후 기준 — 어닐 이력 확인.",
   "src": "Arkema Kepstan 6002 TDS"
  },
  "PEKK-CF": {
   "t": "CF PEKK — CF 갈바닉 주의(전도성) + 항공 AM 구조 후보: 내약품 PAEK 공통.",
   "src": "Arkema/성형사 CF-PEKK 자료"
  },
  "Antero 800NA": {
   "t": "Antero 800NA(FDM PEKK) — 항공 FDM: 층간 공극이 약품 침투 경로 — 수지 자체는 PAEK 급 내약품.",
   "src": "Stratasys Antero 800NA TDS"
  },
  "PEI": {
   "t": "PEI — 반복 스팀 멸균 가능(가수분해 내성)이 강점: 약점은 극성 용제(케톤·염소계) 응력균열 — 의료 리유저블 대명사.",
   "src": "SABIC ULTEM 내화학 자료"
  },
  "ULTEM 1010": {
   "t": "ULTEM 1010(FDM) — 고온 FDM 표준: 층간 침투로 용제 약점 노출면 증가 — 식품 접촉 인증 그레이드 존재.",
   "src": "Stratasys ULTEM 1010 TDS"
  },
  "Ultem 1010": {
   "t": "ULTEM 1010(FDM) — 고온 FDM 표준: 층간 침투로 용제 약점 노출면 증가 — 식품 접촉 인증 그레이드 존재.",
   "src": "Stratasys ULTEM 1010 TDS"
  },
  "ULTEM 9085": {
   "t": "ULTEM 9085 — 항공 FST(화염·연기·독성) 인증이 존재 이유: 내약품은 PEI 공통 — 객실 부품 표준.",
   "src": "Stratasys ULTEM 9085 TDS"
  },
  "PSU Eviva": {
   "t": "Eviva(의료 관리 PSU) — 의료 인증·추적 관리 그레이드: 내약품 성격은 PSU 공통.",
   "src": "Solvay Eviva TDS"
  },
  "PSU Udel P-1700": {
   "t": "Udel P-1700 — PSU 표준 그레이드: 온수 기구 부품 표준 — 반복 고압증기는 PPSU 대비 한계.",
   "src": "Solvay Udel P-1700 TDS"
  },
  "Udel P-1700": {
   "t": "Udel P-1700 — PSU 표준 그레이드: 온수 기구 부품 표준 — 반복 고압증기는 PPSU 대비 한계.",
   "src": "Solvay Udel P-1700 TDS"
  },
  "Polysulfone": {
   "t": "PSU — 열수·스팀·산알칼리 광범위(투석기 고전): 케톤·방향족 취약 — 반복 스팀 상위는 PPSU.",
   "src": "Solvay Udel 내화학 자료"
  },
  "PES": {
   "t": "PESU — PSU 상위(온도·내약품) — 멸균 반복·고온수 최상급. 용제 취약은 동일.",
   "src": "Solvay 수지 내화학 자료"
  },
  "PESU": {
   "t": "PESU — PSU 상위(온도·내약품) — 멸균 반복·고온수 최상급. 용제 취약은 동일.",
   "src": "Solvay 수지 내화학 자료"
  },
  "PPSU": {
   "t": "PPSU — 술폰계 내가수분해 최상판: 고압증기 멸균 1,000+ 사이클 실적 — 케톤·방향족 용제 취약은 술폰계 공통.",
   "src": "Solvay Radel 기술자료"
  },
  "PPSU Radel R-5100": {
   "t": "Radel R-5100 — 컬러·압출 조정 그레이드: 항공 내장 패널 실적 — 내약품 성격은 PPSU 공통.",
   "src": "Solvay Radel R-5100 TDS"
  },
  "Radel R-5000": {
   "t": "Radel R-5000 — PPSU 표준 사출 그레이드: 의료 멸균 트레이·리유저블 기구 본령 — 반복 증기에 황변 없이 견디는 것이 세일즈 포인트.",
   "src": "Solvay Radel R-5000 TDS"
  },
  "PPS": {
   "t": "PPS — 200°C 이하에서 녹이는 용제가 없는 내약품 간판: 염산·표백·연료 전방위 — 산화성 강산(진한 질산)만 회피.",
   "src": "Celanese Fortron 내화학 자료"
  },
  "PPS Fortron 1140L4": {
   "t": "GF40 PPS(Fortron 1140L4 급) — 모수지 내약품 그대로 + GF 계면 wicking 만 추가 주의: 펌프·연료계 표준.",
   "src": "Celanese Fortron 1140L4 TDS"
  },
  "PPS GF40": {
   "t": "GF40 PPS(Fortron 1140L4 급) — 모수지 내약품 그대로 + GF 계면 wicking 만 추가 주의: 펌프·연료계 표준.",
   "src": "Celanese Fortron 1140L4 TDS"
  },
  "PC": {
   "t": "PC — 3대 약점(알칼리·열수 가수분해·케톤/방향족 응력균열): 세정제·실런트 가소제 접촉 파손이 필드 단골 — 접촉 화학물 목록 확인이 설계 절차.",
   "src": "Covestro Makrolon 내화학 자료"
  },
  "Polycarbonate": {
   "t": "PC — 3대 약점(알칼리·열수 가수분해·케톤/방향족 응력균열): 세정제·실런트 가소제 접촉 파손이 필드 단골 — 접촉 화학물 목록 확인이 설계 절차.",
   "src": "Covestro Makrolon 내화학 자료"
  },
  "PC High Viscosity": {
   "t": "고점도 PC(압출 시트) — 분자량↑=응력균열 저항↑: 글레이징·기계 커버 — 약점 목록은 PC 공통.",
   "src": "Covestro/SABIC 압출 PC 자료"
  },
  "PC Standard MW": {
   "t": "표준 분자량 PC(사출) — 흐름성 우선 급: 잔류응력 관리(어닐링)가 용제 균열 방어의 실무.",
   "src": "SABIC LEXAN 자료"
  },
  "PC Lexan 101R": {
   "t": "LEXAN 101R — 사출 범용 대명사: PC 공통 약점 + 이형제·윤활유 상용성 확인 관례.",
   "src": "SABIC LEXAN 101R TDS"
  },
  "PC-ABS": {
   "t": "PC/ABS 블렌드 — PC 의 용제·알칼리 취약 + ABS 의 산화 취약을 함께 가짐. 내장재용(약품 환경 아님).",
   "src": "Ensinger/MCAM 내화학 가이드"
  },
  "ABS-PC": {
   "t": "PC/ABS 블렌드 — PC 의 용제·알칼리 취약 + ABS 의 산화 취약을 함께 가짐. 내장재용(약품 환경 아님).",
   "src": "Ensinger/MCAM 내화학 가이드"
  },
  "PC-CF": {
