Repository: slmhlight/GRANTA

# AM Materials Explorer

ANSYS Granta-style **additive-manufacturing (AM) materials database** — an interactive
web app for exploring metal & polymer materials through dynamic Ashby charts, advanced
filtering, **range-based property data**, and **cited manufacturer datasheets**.

> 적층제조(AM) 소재 데이터베이스 탐색기. 대화형 Ashby 차트, 고급 필터링, **물성 range 데이터**,
> **데이터시트 출처 추적**을 제공합니다.

## Features
- **Range-based properties** — every property is a `min · typical · max` aggregated from real data points (heat treatments × build direction × vendors), shown as smooth property envelopes on the Ashby chart and min–max sub-lines in the detail panel.

File: data/r199-stainless-overrides.json
{
 "_note": "R199 — Generic CSV (AM_Materials_DB_enriched.csv) 의 stainless 304/304L/310/316/321/347 + Inconel 100 같은 generic entries 의 mock 값 정정.",
 "_source": "ASM Handbook Vol.1/4 + MMPDS-08 Sec. 1.5 + Special Metals/Howmet/ATI Wah Chang datasheets",
 "overrides": [
  {
   "composition": {
    "Ni": "balance",
    "Cr": "10",
    "Co": "15",
    "Mo": "3",
    "Al": "5.5",
    "Ti": "4.7",
    "V": "1",
    "Zr": "0.06",
    "C": "0.18",
    "B": "0.014"
   },
   "ranges": {
    "yield_strength": {
     "typical": 850,
     "min": 750,
     "max": 950,
     "confidence": "handbook"
    },
    "uts": {
     "typical": 1010,
     "min": 900,
     "max": 1100,
     "confidence": "handbook"
    },
    "elongation": {
     "typical": 9,
     "min": 6,
     "max": 12,
     "confidence": "handbook"
    },
    "modulus": {
     "typical": 215,
     "min": 200,
     "max": 220,
     "confidence": "handbook"
    },
    "density": {
     "typical": 7.75,
     "min": 7.7,
     "max": 7.8,
     "confidence": "handbook"
    },
    "max_service_temp": {
     "typical": 980,
     "min": 920,
     "max": 1050,
     "confidence": "handbook"
    },
    "melting_point": {
     "typical": 1310,
     "min": 1290,
     "max": 1330,
     "confidence": "handbook"
    }
   },
   "reason": "Howmet IN-100 (UNS N13100, cast γ' Ni superalloy): Ni balance / Cr 10 / Co 15 / Mo 3 / Al 5.5 / Ti 4.7. CSV 의 잘못된 Al=98.5% (Annealed) 또는 Ti=98% (Solution Treated) 또는 Hastelloy-like Ni 58 / Cr 21 / Mo 9 / Co 3.6 (mock) 정정.",
   "stableIds": [
    "MET-0545"
   ],
   "_namePattern_ref": "^Inconel 100 "
  },
  {
   "ranges": {
    "yield_strength": {
     "typical": 205,
     "min": 170,
     "max": 280,
     "confidence": "handbook"
    },
    "uts": {
     "typical": 515,
     "min": 480,
     "max": 620,
     "confidence": "handbook"
    },
    "elongation": {
     "typical": 40,
     "min": 30,
     "max": 60,
     "confidence": "handbook"
    },
    "hardness": {
     "typical": 150,
     "min": 130,
     "max": 200,
     "confidence": "handbook"
    }
   },
   "reason": "AISI 304 annealed: ASM σy 205 MPa / UTS 515 / El 40% / HV 150. CSV 의 180/453/37/191 mock 값 정정.",
   "stableIds": [
    "MET-0713"
   ],
   "_namePattern_ref": "^AISI 304 (?!.*(Hard|Cold-worked))"
  },
  {
   "ranges": {
    "yield_strength": {
     "typical": 170,
     "min": 145,
     "max": 240,
     "confidence": "handbook"
    },
    "uts": {
     "typical": 485,
     "min": 450,
     "max": 580,
     "confidence": "handbook"
    },
    "elongation": {
     "typical": 40,
     "min": 30,
     "max": 60,
     "confidence": "handbook"
    },
    "hardness": {
     "typical": 145,
     "min": 125,
     "max": 195,
     "confidence": "handbook"
    }
   },
   "reason": "AISI 304L (low-C, weldable) annealed: ASM σy 170 MPa / UTS 485 / HV 145. CSV 의 149/427/191 mock 정정.",
   "stableIds": [
    "MET-0717",
    "MET-0720"
   ],
   "_namePattern_ref": "^AISI 304L (?!.*(Hard|Cold-worked))"
  },
  {
   "ranges": {
    "yield_strength": {
     "typical": 205,
     "min": 170,
     "max": 280,
     "confidence": "handbook"
    },
    "uts": {
     "typical": 515,
     "min": 480,
     "max": 620,
     "confidence": "handbook"
    },
    "elongation": {
     "typical": 40,
     "min": 30,
     "max": 55,
     "confidence": "handbook"
    },
    "hardness": {
     "typical": 170,
     "min": 145,
     "max": 220,
     "confidence": "handbook"
    }
   },
   "reason": "AISI 310 (25Cr-20Ni heat-resistant) annealed: ASM σy 205 / UTS 515 / HV 170. CSV 의 180/453/191 mock 정정.",
   "stableIds": [
    "MET-0727"
   ],
   "_namePattern_ref": "^AISI 310 (?!.*(Hard|Cold-worked))"
  },
  {
   "ranges": {
    "yield_strength": {
     "typical": 205,
     "min": 170,
     "max": 280,
     "confidence": "handbook"
    },
    "uts": {
     "typical": 515,
     "min": 480,
     "max": 620,
     "confidence": "handbook"
    },
    "elongation": {
     "typical": 40,
     "min": 30,
     "max": 60,
     "confidence": "handbook"
    },
    "hardness": {
     "typical": 155,
     "min": 135,
     "max": 200,
     "confidence": "handbook"
    }
   },
   "reason": "AISI 316 (Mo-bearing) annealed: ASM σy 205 / UTS 515 / HV 155. CSV 의 180/453/191 mock 정정.",
   "stableIds": [
    "MET-0731",
    "MET-0734"
   ],
   "_namePattern_ref": "^AISI 316 (?!.*(Hard|Cold-worked))"
  },
  {
   "ranges": {
    "yield_strength": {
     "typical": 210,
     "min": 175,
     "max": 290,
     "confidence": "handbook"
    },
    "uts": {
     "typical": 515,
     "min": 480,
     "max": 620,
     "confidence": "handbook"
    },
    "elongation": {
     "typical": 40,
     "min": 30,
     "max": 55,
     "confidence": "handbook"
    },
    "hardness": {
     "typical": 160,
     "min": 140,
     "max": 200,
     "confidence": "handbook"
    }
   },
   "reason": "AISI 321 (Ti-stabilized) annealed: ASM σy 210 / UTS 515 / HV 160. CSV 의 180/453/191 mock 정정.",
   "stableIds": [
    "MET-0744"
   ],
   "_namePattern_ref": "^AISI 321 (?!.*(Hard|Cold-worked))"
  },
  {
   "ranges": {
    "yield_strength": {
     "typical": 210,
     "min": 175,
     "max": 290,
     "confidence": "handbook"
    },
    "uts": {
     "typical": 515,
     "min": 480,
     "max": 620,
     "confidence": "handbook"
    },
    "elongation": {
     "typical": 40,
     "min": 30,
     "max": 55,
     "confidence": "handbook"
    },
    "hardness": {
     "typical": 160,
     "min": 140,
     "max": 200,
     "confidence": "handbook"
    }
   },
   "reason": "AISI 347 (Nb-stabilized) annealed: ASM σy 210 / UTS 515 / HV 160. CSV 의 동일 mock 정정.",
   "stableIds": [
    "MET-0748"
   ],
   "_namePattern_ref": "^AISI 347 (?!.*(Hard|Cold-worked))"
  },
  {
   "composition": {
    "Fe": "balance",
    "Cr": "16~18",
    "C": "0.95~1.20",
    "Mn": "≤1.0",
    "Si": "≤1.0",
    "Mo": "≤0.75"
   },
   "ranges": {
    "yield_strength": {
     "typical": 480,
     "min": 410,
     "max": 720,
     "confidence": "handbook"
    },
    "uts": {
     "typical": 760,
     "min": 720,
     "max": 970,
     "confidence": "handbook"
    },
    "elongation": {
     "typical": 14,
     "min": 5,
     "max": 18,
     "confidence": "handbook"
    },
    "hardness": {
     "typical": 260,
     "min": 245,
     "max": 285,
     "confidence": "handbook"
    }
   },
   "reason": "AISI 440C annealed (Cr 16-18%, C 0.95-1.20%, balance Fe). ASM Vol.1: σy 480 / UTS 760 / HV 260. Q+T peak 별도 (HRC 60). CSV 의 Al=97.5% / σy=1575 / UTS=1698 mock 정정.",
   "stableIds": [
    "MET-0799",
    "MET-0802"
   ],
   "_namePattern_ref": "^AISI 440C "
  },
  {
   "composition": {
    "Fe": "balance",
    "C": "0.10~0.95 (per grade)",
    "Mn": "0.30~0.90",
    "P": "≤0.04",
    "S": "≤0.05"
   },
   "ranges": {
    "modulus": {
     "typical": 205,
     "min": 200,
     "max": 210,
     "confidence": "handbook"
    },
    "density": {
     "typical": 7.85,
     "min": 7.85,
     "max": 7.85,
     "confidence": "handbook"
    }
   },
   "reason": "AISI 10xx (plain carbon steel) — Fe balance + C 0.10-0.95%. CSV 의 Al=97.5-99.5% mock composition 정정. (σy/UTS 는 grade별 differ — 별도 grade entry override)",
   "stableIds": [
    "MET-0238",
    "MET-0239",
    "MET-0243",
    "MET-0245",
    "MET-0249",
    "MET-0254",
    "MET-0255",
    "MET-0258",
    "MET-0259",
    "MET-0260",
    "MET-0263",
    "MET-0264",
    "MET-0266",
    "MET-0269",
    "MET-0270",
    "MET-0271",
    "MET-0274",
    "MET-0275",
    "MET-0276",
    "MET-0279",
    "MET-0280",
    "MET-1004",
    "MET-1005",
    "MET-1006",
    "MET-1007"
   ],
   "_namePattern_ref": "^AISI (1010|1015|1018|1020|1025|1030|1035|1040|1045|1050|1060|1080|1095) "
  },
  {
   "composition": {
    "Fe": "balance",
    "C": "0.30~0.50",
    "Cr": "0.80~1.10",
    "Mo": "0.15~0.30",
    "Mn": "0.40~0.90"
   },
   "ranges": {
    "modulus": {
     "typical": 205,
     "min": 200,
     "max": 210,
     "confidence": "handbook"
    },
    "density": {
     "typical": 7.85,
     "min": 7.85,
     "max": 7.85,
     "confidence": "handbook"
    }
   },
   "reason": "AISI 4xxx (Cr-Mo / Cr-Ni-Mo low-alloy steel) — Fe balance + Cr 0.8-1.1 + Mo 0.15-0.3. CSV 의 Al=97.5% mock composition 정정.",
   "stableIds": [
    "MET-0026",
    "MET-0027",
    "MET-0028",
    "MET-0086",
    "MET-0089"
   ],
   "_namePattern_ref": "^AISI 4(130|140|145|150|340) "
  },
  {
   "composition": {
    "Fe": "balance",
    "C": "0.48~0.53",
    "Cr": "0.80~1.10",
    "V": "≥0.15",
    "Mn": "0.70~0.90",
    "Si": "0.15~0.30"
   },
   "ranges": {
    "yield_strength": {
     "typical": 480,
     "min": 410,
     "max": 620,
     "confidence": "handbook"
    },
    "uts": {
     "typical": 670,
     "min": 620,
     "max": 760,
     "confidence": "handbook"
    },
    "fatigue_strength": {
     "typical": 300,
     "min": 250,
     "max": 350,
     "confidence": "handbook"
    },
    "modulus": {
     "typical": 205,
     "min": 200,
     "max": 210,
     "confidence": "handbook"
    },
    "density": {
     "typical": 7.85,
     "min": 7.85,
     "max": 7.85,
     "confidence": "handbook"
    }
   },
   "reason": "AISI 6150 Annealed (SAE J404). 1700 mock 은 peak QT 만 적용 — annealed σy 480 / UTS 670.",
   "stableIds": [
    "MET-0047"
   ],
   "_namePattern_ref": "^AISI 6150 — (Annealed|As-supplied|As-cast)"
  },
  {
   "composition": {
    "Fe": "balance",
    "C": "0.48~0.53",
    "Cr": "0.80~1.10",
    "V": "≥0.15",
    "Mn": "0.70~0.90"
   },
   "ranges": {
    "yield_strength": {
     "typical": 1500,
     "min": 1200,
     "max": 1700,
     "confidence": "handbook"
    },
    "uts": {
     "typical": 1700,
     "min": 1400,
     "max": 1900,
     "confidence": "handbook"
    },
    "fatigue_strength": {
     "typical": 760,
     "min": 620,
     "max": 850,
     "confidence": "handbook"
    },
    "modulus": {
     "typical": 205,
     "min": 200,
     "max": 210,
     "confidence": "handbook"
    }
   },
   "reason": "AISI 6150 Q+T peak (Cr-V spring steel) — SAE J404.",
   "stableIds": [
    "MET-0050"
   ],
   "_namePattern_ref": "^AISI 6150 — Quenched"
  },
  {
   "composition": {
    "Cu": "balance",
    "Be": "1.80~2.00",
    "Co+Ni": "0.20~0.6",
    "Fe": "≤0.20",
    "Al": "≤0.20",
    "Si": "≤0.20"
   },
   "ranges": {
    "yield_strength": {
     "typical": 1100,
     "min": 900,
     "max": 1300,
     "confidence": "handbook"
    },
    "uts": {
     "typical": 1300,
     "min": 1100,
     "max": 1450,
     "confidence": "handbook"
    },
    "elongation": {
     "typical": 5,
     "min": 2,
     "max": 10,
     "confidence": "handbook"
    },
    "hardness": {
     "typical": 380,
     "min": 340,
     "max": 420,
     "confidence": "handbook"
    },
    "modulus": {
     "typical": 128,
     "min": 124,
     "max": 132,
     "confidence": "handbook"
    },
    "density": {
     "typical": 8.36,
     "min": 8.34,
     "max": 8.38,
     "confidence": "handbook"
    }
   },
   "reason": "C17200 (Be-Cu, CuBe2) — Materion datasheet: peak aged σy 1100 / UTS 1300 / HV 380 / E 128. CSV 의 Al-base mock 정정.",
   "stableIds": [
    "MET-0381"
   ],
   "_namePattern_ref": "^C17200 "
  },
  {
   "composition": {
    "Cu": "≥99.90",
    "O": "≤0.04 (ETP) / ≤0.005 (DLP)"
   },
   "ranges": {
    "yield_strength": {
     "typical": 70,
     "min": 50,
     "max": 350,
     "confidence": "handbook"
    },
    "uts": {
     "typical": 220,
     "min": 220,
     "max": 380,
     "confidence": "handbook"
    },
    "elongation": {
     "typical": 35,
     "min": 5,
     "max": 55,
     "confidence": "handbook"
    },
    "hardness": {
     "typical": 50,
     "min": 40,
     "max": 100,
     "confidence": "handbook"
    },
    "modulus": {
     "typical": 110,
     "min": 110,
     "max": 120,
     "confidence": "handbook"
    },
    "density": {
     "typical": 8.94,
     "min": 8.94,
     "max": 8.94,
     "confidence": "handbook"
    }
   },
   "reason": "ETP Copper (C11000) / DLP Copper (C12000) — Cu ≥99.9%. CDA datasheet: annealed σy 70 / UTS 220 / HV 50 / E 110. CSV 의 Al=99% mock 정정.",
   "stableIds": [
    "MET-0375"
   ],
   "_namePattern_ref": "^C(11000|12000) "
  },
  {
   "composition": {
    "Cu": "59~62",
    "Zn": "balance"
   },
   "ranges": {
    "yield_strength": {
     "typical": 150,
     "min": 140,
     "max": 380,
     "confidence": "handbook"
    },
    "uts": {
     "typical": 380,
     "min": 360,
     "max": 510,
     "confidence": "handbook"
    },
    "elongation": {
     "typical": 45,
     "min": 10,
     "max": 55,
     "confidence": "handbook"
    },
    "hardness": {
     "typical": 90,
     "min": 70,
     "max": 160,
     "confidence": "handbook"
    },
    "modulus": {
     "typical": 105,
     "min": 100,
     "max": 110,
     "confidence": "handbook"
    },
    "density": {
     "typical": 8.39,
     "min": 8.39,
     "max": 8.39,
     "confidence": "handbook"
    }
   },
   "reason": "C28000 (Muntz Metal, 60Cu-40Zn brass) — CDA. CSV 의 Al=98.5% mock 정정.",
   "stableIds": [
    "MET-0400"
   ],
   "_namePattern_ref": "^C28000 "
  },
  {
   "composition": {
    "Ni": "63~70",
    "Cu": "28~34",
    "Fe": "≤2.5",
    "Mn": "≤2.0",
    "Si": "≤0.5",
    "C": "≤0.3"
   },
   "ranges": {
    "yield_strength": {
     "typical": 240,
     "min": 170,
     "max": 690,
     "confidence": "handbook"
    },
    "uts": {
     "typical": 550,
     "min": 480,
     "max": 760,
     "confidence": "handbook"
    },
    "elongation": {
     "typical": 40,
     "min": 25,
     "max": 60,
     "confidence": "handbook"
    },
    "hardness": {
     "typical": 130,
     "min": 110,
     "max": 240,
     "confidence": "handbook"
    },
    "modulus": {
     "typical": 179,
     "min": 175,
     "max": 185,
     "confidence": "handbook"
    },
    "density": {
     "typical": 8.83,
     "min": 8.8,
     "max": 8.86,
     "confidence": "handbook"
    }
   },
   "reason": "Monel 400 (Ni-Cu 67-33, Special Metals SMC-053). Annealed σy 240 / UTS 550. CSV 의 Al=98.5% mock 정정.",
   "stableIds": [
    "MET-0595",
    "MET-0598"
   ],
   "_namePattern_ref": "^Monel 400 (?!.*(Hard|spring temper))"
  },
  {
   "composition": {
    "Ni": "balance",
    "Cr": "14.5~16.5",
    "Mo": "15~17",
    "Fe": "4~7",
    "W": "3~4.5",
    "Co": "≤2.5",
    "C": "≤0.01"
   },
   "ranges": {
    "yield_strength": {
     "typical": 355,
     "min": 290,
     "max": 690,
     "confidence": "handbook"
    },
    "uts": {
     "typical": 790,
     "min": 690,
     "max": 1000,
     "confidence": "handbook"
    },
    "elongation": {
     "typical": 60,
     "min": 40,
     "max": 70,
     "confidence": "handbook"
    },
    "hardness": {
     "typical": 195,
     "min": 160,
     "max": 230,
     "confidence": "handbook"
    },
    "modulus": {
     "typical": 205,
     "min": 200,
     "max": 215,
     "confidence": "handbook"
    },
    "density": {
     "typical": 8.89,
     "min": 8.85,
     "max": 8.93,
     "confidence": "handbook"
    }
   },
   "reason": "Hastelloy C-276 (UNS N10276, Ni-Cr-Mo-W) — Haynes International datasheet. Annealed σy 355 / UTS 790. CSV 의 Al=98.5% mock 정정.",
   "stableIds": [
    "MET-0507"
   ],
   "_namePattern_ref": "^Hastelloy C-276 "
  },
  {
   "composition": {
    "Ni": "≥72",
    "Cr": "14~17",
    "Fe": "6~10",
    "Mn": "≤1.0",
    "Si": "≤0.5",
    "C": "≤0.15"
   },
   "ranges": {
    "yield_strength": {
     "typical": 240,
     "min": 170,
     "max": 345,
     "confidence": "handbook"
    },
    "uts": {
     "typical": 620,
     "min": 550,
     "max": 760,
     "confidence": "handbook"
    },
    "elongation": {
     "typical": 45,
     "min": 30,
     "max": 55,
     "confidence": "handbook"
    },
    "hardness": {
     "typical": 150,
     "min": 120,
     "max": 200,
     "confidence": "handbook"
    },
    "modulus": {
     "typical": 207,
     "min": 200,
     "max": 215,
     "confidence": "handbook"
    },
    "density": {
     "typical": 8.47,
     "min": 8.42,
     "max": 8.5,
     "confidence": "handbook"
    }
   },
   "reason": "Inconel 600 (UNS N06600, Ni-Cr-Fe) — Special Metals SMC-027. Annealed σy 240 / UTS 620. CSV 의 Al=98.5% mock 정정.",
   "stableIds": [
    "MET-0547",
    "MET-0550"
   ],
   "_namePattern_ref": "^Inconel 600 "
  },
  {
   "composition": {
    "Ni": "≥70",
    "Cr": "14~17",
    "Fe": "5~9",
    "Ti": "2.25~2.75",
    "Al": "0.4~1.0",
    "Nb": "0.7~1.2",
    "Mn": "≤1.0",
    "C": "≤0.08"
   },
   "ranges": {
    "yield_strength": {
     "typical": 815,
     "min": 670,
     "max": 1100,
     "confidence": "handbook"
    },
    "uts": {
     "typical": 1230,
     "min": 1100,
     "max": 1400,
     "confidence": "handbook"
    },
    "elongation": {
     "typical": 20,
     "min": 10,
     "max": 30,
     "confidence": "handbook"
    },
    "hardness": {
     "typical": 330,
     "min": 280,
     "max": 380,
     "confidence": "handbook"
    },
    "modulus": {
     "typical": 214,
     "min": 207,
     "max": 220,
     "confidence": "handbook"
    },
    "density": {
     "typical": 8.28,
     "min": 8.25,
     "max": 8.31,
     "confidence": "handbook"
    }
   },
   "reason": "Inconel X-750 (UNS N07750, γ' Ni-Cr-Fe + Ti/Al) — Special Metals SMC-067. Peak aged σy 815 / UTS 1230. CSV 의 Al=98.5% mock 정정.",
   "stableIds": [
    "MET-0585",
    "MET-0586"
   ],
   "_namePattern_ref": "^Inconel X-750 "
  },
  {
   "composition": {
    "Ti": "balance",
    "Fe": "≤0.50",
    "O": "≤0.40",
    "C": "≤0.10",
    "N": "≤0.05",
    "H": "≤0.015"
   },
   "ranges": {
    "yield_strength": {
     "typical": 275,
     "min": 170,
     "max": 485,
     "confidence": "handbook"
    },
    "uts": {
     "typical": 345,
     "min": 240,
     "max": 550,
     "confidence": "handbook"
    },
    "elongation": {
     "typical": 28,
     "min": 15,
     "max": 40,
     "confidence": "handbook"
    },
    "hardness": {
     "typical": 200,
     "min": 120,
     "max": 265,
     "confidence": "handbook"
    },
    "modulus": {
     "typical": 105,
     "min": 102,
     "max": 110,
     "confidence": "handbook"
    },
    "density": {
     "typical": 4.51,
     "min": 4.51,
     "max": 4.51,
     "confidence": "handbook"
    },
    "melting_point": {
     "typical": 1668,
     "min": 1660,
     "max": 1670,
     "confidence": "handbook"
    }
   },
   "reason": "CP Ti Grades 1-4 (UNS R50250/R50400/R50550/R50700) — ASTM B265. Annealed σy 170-485 (grade별). CSV 의 Al=98.5% mock 정정.",
   "stableIds": [
    "MET-0868",
    "MET-0874",
    "MET-0883",
    "MET-0887"
   ],
   "_namePattern_ref": "^Ti Grade [1-4] "
  },
  {
   "composition": {
    "Ti": "balance",
    "Pd": "0.12~0.25",
    "Fe": "≤0.30",
    "O": "≤0.25"
   },
   "ranges": {
    "yield_strength": {
     "typical": 275,
     "min": 275,
     "max": 450,
     "confidence": "handbook"
    },
    "uts": {
     "typical": 345,
     "min": 345,
     "max": 550,
     "confidence": "handbook"
    },
    "elongation": {
     "typical": 20,
     "min": 18,
     "max": 30,
     "confidence": "handbook"
    },
    "hardness": {
     "typical": 180,
     "min": 160,
     "max": 240,
     "confidence": "handbook"
    },
    "modulus": {
     "typical": 103,
     "min": 100,
     "max": 110,
     "confidence": "handbook"
    },
    "density": {
     "typical": 4.51,
     "min": 4.51,
     "max": 4.51,
     "confidence": "handbook"
    },
    "melting_point": {
     "typical": 1668,
     "min": 1660,
     "max": 1670,
     "confidence": "handbook"
    }
   },
   "reason": "Ti Grade 7 (Ti-0.15Pd, UNS R52400) — ASTM B265, corrosion-resistant. CSV 의 Al=98.5% mock 정정.",
   "stableIds": [
    "MET-0892"
   ],
   "_namePattern_ref": "^Ti Grade 7 "
  },
  {
   "composition": {
    "Ti": "balance",
    "Al": "5~8",
    "V": "1~5",
    "Mo": "0~4",
    "Zr": "0~6",
    "Sn": "0~4"
   },
   "ranges": {
    "yield_strength": {
     "typical": 950,
     "min": 800,
     "max": 1200,
     "confidence": "handbook"
    },
    "uts": {
     "typical": 1050,
     "min": 900,
     "max": 1300,
     "confidence": "handbook"
    },
    "elongation": {
     "typical": 10,
     "min": 6,
     "max": 15,
     "confidence": "handbook"
    },
    "modulus": {
     "typical": 110,
     "min": 105,
     "max": 125,
     "confidence": "handbook"
    },
    "density": {
     "typical": 4.5,
     "min": 4.45,
     "max": 4.55,
     "confidence": "handbook"
    },
    "melting_point": {
     "typical": 1660,
     "min": 1620,
     "max": 1690,
     "confidence": "handbook"
    }
   },
   "reason": "Ti α+β alloys (Ti-5-2-5/6-2-4-6/8-1-1). MMPDS-08 + RTI/ATI Wah Chang datasheets. CSV 의 Al=98.5% mock 정정.",
   "stableIds": [
    "MET-0905",
    "MET-0910",
    "MET-0911",
    "MET-0934"
   ],
   "_namePattern_ref": "^Ti-(5-2-5|6-2-4-6|8-1-1) "
  },
  {
   "composition": {
    "Cu": "balance",
    "Ni": "1.6~2.5",
    "Si": "0.5~0.8",
    "Cr": "0.3~0.7"
   },
   "ranges": {
    "yield_strength": {
     "typical": 550,
     "min": 300,
     "max": 750,
     "confidence": "handbook"
    },
    "uts": {
     "typical": 700,
     "min": 500,
     "max": 900,
     "confidence": "handbook"
    },
    "elongation": {
     "typical": 12,
     "min": 6,
     "max": 20,
     "confidence": "handbook"
    },
    "hardness": {
     "typical": 200,
     "min": 130,
     "max": 280,
     "confidence": "handbook"
    },
    "fatigue_strength": {
     "typical": 230,
     "min": 180,
     "max": 280,
     "confidence": "handbook"
    },
    "modulus": {
     "typical": 130,
     "min": 125,
     "max": 135,
     "confidence": "handbook"
    },
    "density": {
     "typical": 8.85,
     "min": 8.8,
     "max": 8.9,
     "confidence": "handbook"
    }
   },
   "reason": "CuNi2SiCr (C7026/CuNi2.5Si0.8Cr) — Wieland/KME datasheet. Cold-rolled σy 550-650 / UTS 700-850. CSV σy=200/UTS=275 mock 정정.",
   "stableIds": [
    "MET-0423",
    "MET-0424",
    "MET-0425",
    "MET-0426"
   ],
   "_namePattern_ref": "^CuNi2SiCr "
  },
  {
   "ranges": {
    "fatigue_strength": {
     "typical": 95,
     "min": 70,
     "max": 130,
     "confidence": "handbook"
    }
   },
   "reason": "Red Brass (C21000/C22000/C23000) — handbook σf ~95 MPa annealed. CSV의 28-30 mock 정정.",
   "stableIds": [
    "MET-0384",
    "MET-0385",
    "MET-0386",
    "MET-0387",
    "MET-0388",
    "MET-0389",
    "MET-0390",
    "MET-0391",
    "MET-0392",
    "MET-0393",
    "MET-0394",
    "MET-0395"
   ],
   "_namePattern_ref": "^C(21000|22000|23000) "
  },
  {
   "ranges": {
    "fatigue_strength": {
     "typical": 110,
     "min": 90,
     "max": 150,
     "confidence": "handbook"
    }
   },
   "reason": "C36000 Free-cut Brass — handbook σf ~110. CSV의 56 mock 정정.",
   "stableIds": [
    "MET-0401"
   ],
   "_namePattern_ref": "^C36000 "
  },
  {
   "ranges": {
    "fatigue_strength": {
     "typical": 130,
     "min": 100,
     "max": 170,
     "confidence": "handbook"
    }
   },
   "reason": "Silicon Bronze C65500 — handbook σf ~130 annealed. CSV 의 51 mock 정정.",
   "stableIds": [
    "MET-0446"
   ],
   "_namePattern_ref": "^Silicon Bronze C65500\\b|^C65500 "
  },
  {
   "ranges": {
    "fatigue_strength": {
     "typical": 200,
     "min": 170,
     "max": 240,
     "confidence": "handbook"
    }
   },
   "reason": "Nickel Aluminum Bronze C95800 — handbook σf ~200 cast. CSV 의 95 mock 정정.",
   "stableIds": [
    "MET-0441"
   ],
   "_namePattern_ref": "^Nickel Aluminum Bronze C95800\\b"
  },
  {
   "ranges": {
    "fatigue_strength": {
     "typical": 320,
     "min": 250,
     "max": 400,
     "confidence": "handbook"
    }
   },
   "reason": "Pure Rhenium — Plansee datasheet σf ~320 (≈0.3·UTS). CSV의 122 mock 정정.",
   "stableIds": [
    "MET-0656"
   ],
   "_namePattern_ref": "^Rhenium\\b"
  },
  {
   "ranges": {
    "fatigue_strength": {
     "typical": 80,
     "min": 60,
     "max": 110,
     "confidence": "handbook"
    }
   },
   "reason": "AlSi10Mg Annealed — handbook σf ~80 (≈0.25·UTS). CSV의 46 mock 정정.",
   "stableIds": [
    "MET-0217"
   ],
   "_namePattern_ref": "^AlSi10Mg — Annealed"
  },
  {
   "ranges": {
    "fatigue_strength": {
     "typical": 240,
     "min": 200,
     "max": 280,
     "confidence": "handbook"
    }
   },
   "reason": "AISI 310 Annealed — austenitic stainless σf ~240 (typical 0.47·UTS). CSV의 76 mock 정정.",
   "stableIds": [
    "MET-0727"
   ],
   "_namePattern_ref": "^AISI 310 — Annealed"
  },
  {
   "ranges": {
    "fatigue_strength": {
     "typical": 460,
     "min": 380,
     "max": 540,
     "confidence": "handbook"
    }
   },
   "reason": "Maraging 300 annealed / solution treated — σf ~460 (peak aged 700+). CSV의 768/816 mock peak값 정정.",
   "stableIds": [
    "MET-0483",
    "MET-0485"
   ],
   "_namePattern_ref": "^Maraging 300 \\(UNS K93120, AMS 6514\\) — (Annealed|Solution treated)"
  },
  {
   "ranges": {
    "fatigue_strength": {
     "typical": 500,
     "min": 400,
     "max": 650,
     "confidence": "handbook"
    }
   },
   "reason": "AISI 440C Q+T peak (HRC 60) — σf ~500 (bearing application). CSV의 180/260 mock 정정.",
   "stableIds": [
    "MET-0802"
   ],
   "_namePattern_ref": "^AISI 440C — (As-supplied|Quenched)"
  },
  {
   "ranges": {
    "yield_strength": {
     "typical": 350,
     "min": 290,
     "max": 420,
     "confidence": "handbook"
    },
    "uts": {
     "typical": 510,
     "min": 440,
     "max": 580,
     "confidence": "handbook"
    },
    "fatigue_strength": {
     "typical": 200,
     "min": 170,
     "max": 240,
     "confidence": "handbook"
    }
   },
   "reason": "AISI 1020 cold-drawn / annealed (ASM Vol.1): σy 350 / UTS 510 / σf 200. CSV mock 정정.",
   "stableIds": [
    "MET-0245",
    "MET-0249"
   ],
   "_namePattern_ref": "^AISI 1020 — (Strain-hardened|Annealed)"
  },
  {
   "ranges": {
    "yield_strength": {
     "typical": 700,
     "min": 460,
     "max": 1100,
     "confidence": "handbook"
    },
    "uts": {
     "typical": 850,
     "min": 670,
     "max": 1300,
     "confidence": "handbook"
    },
    "fatigue_strength": {
     "typical": 380,
     "min": 280,
     "max": 480,
     "confidence": "handbook"
    }
   },
   "reason": "AISI 4130 cold-drawn / Q+T (ASM Vol.1, SAE J404): σy 700-1100 / UTS 850-1300 / σf 380. CSV mock 정정.",
   "stableIds": [],
   "_namePattern_ref": "^AISI 4130 — (Strain-hardened|Quenched)"
  },
  {
   "ranges": {
    "yield_strength": {
     "typical": 690,
     "min": 540,
     "max": 1100,
     "confidence": "handbook"
    },
    "uts": {
     "typical": 860,
     "min": 760,
     "max": 1240,
     "confidence": "handbook"
    },
    "fatigue_strength": {
     "typical": 380,
     "min": 280,
     "max": 470,
     "confidence": "handbook"
    }
   },
   "reason": "AISI 410 Q+T (martensitic stainless): σy 690 / UTS 860 / σf 380. CSV mock 정정.",
   "stableIds": [
    "MET-0783"
   ],
   "_namePattern_ref": "^AISI 410 — (Strain-hardened|Quenched)"
  },
  {
   "ranges": {
    "fatigue_strength": {
     "typical": 70,
     "min": 50,
     "max": 100,
     "confidence": "handbook"
    }
   },
   "reason": "C12000 (DLP Copper) annealed — σf ~70 MPa. CSV의 25 mock 정정.",
   "stableIds": [
    "MET-0375"
   ],
   "_namePattern_ref": "^C12000 — As-supplied"
  },
  {
   "ranges": {
    "fatigue_strength": {
     "typical": 380,
     "min": 300,
     "max": 450,
     "confidence": "handbook"
    }
   },
   "reason": "C17200 (Be-Cu) aged — σf ~380 MPa (Materion datasheet). CSV의 133 mock 정정.",
   "stableIds": [
    "MET-0381"
   ],
   "_namePattern_ref": "^C17200 — As-supplied"
  },
  {
   "ranges": {
    "fatigue_strength": {
     "typical": 130,
     "min": 110,
     "max": 180,
     "confidence": "handbook"
    }
   },
   "reason": "C75200 (Nickel Silver 65Cu-18Ni-17Zn) — σf ~130. CSV의 59 mock 정정.",
   "stableIds": [
    "MET-0407",
    "MET-0408",
    "MET-0409",
    "MET-0410"
   ],
   "_namePattern_ref": "^C75200 "
  },
  {
   "ranges": {
    "fatigue_strength": {
     "typical": 540,
     "min": 450,
     "max": 620,
     "confidence": "handbook"
    }
   },
   "reason": "HP 9-4-30 (ultra-high-strength low-alloy steel) — σf ~540 (peak σy=1240, ratio 0.44). CSV의 145 mock 정정.",
   "stableIds": [
    "MET-0056",
    "MET-0057",
    "MET-0058"
   ],
   "_namePattern_ref": "^HP 9-4-30 "
  },
  {
   "ranges": {
    "fatigue_strength": {
     "typical": 700,
     "min": 600,
     "max": 900,
     "confidence": "handbook"
    }
   },
   "reason": "Armox 600T (armor steel) Q+T — σf ~700 (peak σy ~1700, ratio 0.4). CSV의 220 mock 정정.",
   "stableIds": [
    "MET-0226",
    "MET-0227",
    "MET-0228"
   ],
   "_namePattern_ref": "^Armox 600T "
  },
  {
   "ranges": {
    "fatigue_strength": {
     "typical": 420,
     "min": 300,
     "max": 540,
     "confidence": "handbook"
    }
   },
   "reason": "AISI H21 (Hot-Work W tool steel) Q+T — σf ~420 (UTS 1620, ratio 0.26 mid). CSV의 84/218 mock 정정.",
   "stableIds": [
    "MET-0975",
    "MET-0976",
    "MET-0977"
   ],
   "_namePattern_ref": "^AISI H21 "
  },
  {
   "ranges": {
    "fatigue_strength": {
     "typical": 150,
     "min": 120,
     "max": 200,
     "confidence": "handbook"
    }
   },
   "reason": "Ti Grade 3/4 (CP-Ti) annealed — σf ~150 MPa (~0.43·UTS). CSV의 265-275 너무 높음 정정.",
   "stableIds": [
    "MET-0883",
    "MET-0887"
   ],
   "_namePattern_ref": "^Ti Grade [34] "
  }
 ]
}
