Repository: slmhlight/GRANTA

# AM Materials Explorer

ANSYS Granta-style **additive-manufacturing (AM) materials database** — an interactive
web app for exploring metal & polymer materials through dynamic Ashby charts, advanced
filtering, **range-based property data**, and **cited manufacturer datasheets**.

> 적층제조(AM) 소재 데이터베이스 탐색기. 대화형 Ashby 차트, 고급 필터링, **물성 range 데이터**,
> **데이터시트 출처 추적**을 제공합니다.

## Features
- **Range-based properties** — every property is a `min · typical · max` aggregated from real data points (heat treatments × build direction × vendors), shown as smooth property envelopes on the Ashby chart and min–max sub-lines in the detail panel.

File: data/r205-slice-steel.json (part 1 of 2)
[
 {
  "base": "H13",
  "subcategory": "Tool Steel",
  "category": "Metal",
  "tier": "curated",
  "machinability": "Fair",
  "weldability": "Fair",
  "corrosion": "Moderate",
  "composition": {
   "Fe": "balance",
   "Cr": "4.75~5.50",
   "Mo": "1.10~1.75",
   "V": "0.80~1.20",
   "Si": "0.80~1.20",
   "C": "0.32~0.45"
  },
  "conditions": [
   "As-built",
   "Heat-Treated"
  ],
  "hts": [
   "As-built",
   "Heat-Treated"
  ]
 },
 {
  "base": "20MnCr5",
  "subcategory": "Alloy Steel - Case Hardening",
  "category": "Metal",
  "tier": "curated",
  "machinability": "Good",
  "weldability": "Good",
  "corrosion": "Poor",
  "composition": {
   "Fe": "balance",
   "C": "0.17~0.22",
   "Si": "≤0.40",
   "Mn": "1.10~1.40",
   "Cr": "1.00~1.30",
   "P": "≤0.025",
   "S": "≤0.035"
  },
  "conditions": [
   "As-built"
  ],
  "hts": [
   "As-built"
  ]
 },
 {
  "base": "42CrMo4",
  "subcategory": "Alloy Steel",
  "category": "Metal",
  "tier": "curated",
  "machinability": "Good",
  "weldability": "Good",
  "corrosion": "Poor",
  "composition": {
   "Fe": "balance",
   "C": "0.38~0.45",
   "Si": "≤0.40",
   "Mn": "0.60~0.90",
   "Cr": "0.90~1.20",
   "Mo": "0.15~0.30",
   "P": "≤0.025",
   "S": "≤0.035"
  },
  "conditions": [
   "As-built"
  ],
  "hts": [
   "As-built"
  ]
 },
 {
  "base": "CM55 Tool Steel",
  "subcategory": "Tool Steel",
  "category": "Metal",
  "tier": "curated",
  "machinability": "Fair",
  "weldability": "Poor",
  "corrosion": "Poor",
  "composition": {
   "Fe": "balance",
   "C": "0.50~0.60",
   "Cr": "≤4.0",
   "Mo": "≤2.0",
   "V": "≤1.0",
   "Si": "≤1.0",
   "Mn": "≤1.0",
   "composition": "EOS proprietary high-C tool-steel formulation"
  },
  "conditions": [
   "Heat-Treated"
  ],
  "hts": [
   "Heat-Treated"
  ]
 },
 {
  "base": "Maraging Steel (1.2709/MS1/M300/M789)",
  "subcategory": "Tool Steel",
  "category": "Metal",
  "tier": "curated",
  "machinability": "Good",
  "weldability": "Excellent",
  "corrosion": "Moderate",
  "composition": {
   "Fe": "balance",
   "Ni": "17.0~19.0",
   "Co": "8.5~9.5",
   "Mo": "4.5~5.2",
   "Ti": "0.6~0.8",
   "Al": "0.05~0.15"
  },
  "conditions": [
   "As-built",
   "Aged",
   "Solution Age",
   "Heat-Treated"
  ],
  "hts": [
   "As-built",
   "Aged",
   "Solution Age",
   "Heat-Treated"
  ]
 },
 {
  "base": "Stainless Steel 420 (martensitic)",
  "subcategory": "Carbon Steel",
  "category": "Metal",
  "tier": "curated",
  "machinability": "Fair",
  "weldability": "Poor",
  "corrosion": "Moderate",
  "composition": {
   "Fe": "balance",
   "C": "0.15~0.40",
   "Cr": "12.0~14.0",
   "Mn": "≤1.0",
   "Si": "≤1.0",
   "P": "≤0.04",
   "S": "≤0.03"
  },
  "conditions": [
   "Hardened"
  ],
  "hts": [
   "Hardened"
  ]
 },
 {
  "base": "Stainless Steel 415 (PH)",
  "subcategory": "Carbon Steel",
  "category": "Metal",
  "tier": "curated",
  "machinability": "Fair",
  "weldability": "Good",
  "corrosion": "Good",
  "composition": {
   "Fe": "balance",
   "Cr": "12.0~14.0",
   "Ni": "4.0~6.0",
   "Mo": "0.5~1.0",
   "Mn": "≤1.0",
   "Si": "≤1.0",
   "C": "≤0.05"
  },
  "conditions": [],
  "hts": [
   "AM (combined)"
  ]
 },
 {
  "base": "AISI 5130",
  "subcategory": "Alloy Steel",
  "category": "Metal",
  "tier": "generic",
  "machinability": "Good",
  "weldability": "Good",
  "corrosion": "Poor",
  "composition": {
   "C": "0.3",
   "Fe": "97",
   "Cr": "0.8",
   "Mo": "0.15",
   "Mn": "0.7",
   "Si": "0.2"
  },
  "conditions": [
   "Aged / solution-treated (Wrought)",
   "Annealed (Wrought)",
   "As-cast / forged (Wrought)",
   "Strain-hardened (Wrought)",
   "As-supplied (Wrought)",
   "Quenched / tempered (Wrought)"
  ],
  "hts": [
   "Aged / solution-treated",
   "Annealed",
   "As-cast / forged",
   "Strain-hardened",
   "Mill-annealed (ASTM default)",
   "Quenched / tempered"
  ]
 },
 {
  "base": "AISI 5140",
  "subcategory": "Alloy Steel",
  "category": "Metal",
  "tier": "generic",
  "machinability": "Good",
  "weldability": "Good",
  "corrosion": "Poor",
  "composition": {
   "C": "0.4",
   "Fe": "96.5",
   "Cr": "0.8",
   "Mo": "0.15",
   "Mn": "0.85",
   "Si": "0.2"
  },
  "conditions": [
   "Annealed (Wrought)",
   "As-cast / forged (Wrought)",
   "Strain-hardened (Wrought)",
   "As-supplied (Wrought)",
   "Quenched / tempered (Wrought)"
  ],
  "hts": [
   "Annealed",
   "As-cast / forged",
   "Strain-hardened",
   "Mill-annealed (ASTM default)",
   "Quenched / tempered"
  ]
 },
 {
  "base": "AISI 6150",
  "subcategory": "Alloy Steel",
  "category": "Metal",
  "tier": "generic",
  "machinability": "Excellent",
  "weldability": "Good",
  "corrosion": "Good",
  "composition": {
   "Fe": "balance",
   "C": "0.48~0.53",
   "Cr": "0.80~1.10",
   "V": "≥0.15",
   "Mn": "0.70~0.90",
   "Si": "0.15~0.30"
  },
  "conditions": [
   "Annealed (Wrought)",
   "As-cast / forged (Wrought)",
   "Strain-hardened (Wrought)",
   "As-supplied (Wrought)",
   "Quenched / tempered (Wrought)"
  ],
  "hts": [
   "Annealed",
   "As-cast / forged",
   "Strain-hardened",
   "Mill-annealed (ASTM default)",
   "Quenched / tempered"
  ],
  "machInconsistent": true,
  "weldInconsistent": true
 },
 {
  "base": "AISI 1010",
  "subcategory": "Carbon Steel",
  "category": "Metal",
  "tier": "generic",
  "machinability": "Excellent",
  "weldability": "Excellent",
  "corrosion": "Poor",
  "composition": {
   "Fe": "balance",
   "C": "0.10~0.95 (per grade)",
   "Mn": "0.30~0.90",
   "P": "≤0.04",
   "S": "≤0.05"
  },
  "conditions": [
   "Annealed (Wrought)",
   "As-cast / forged (Wrought)",
   "Strain-hardened (Wrought)",
   "As-supplied (Wrought)",
   "Quenched / tempered (Wrought)"
  ],
  "hts": [
   "Annealed",
   "As-cast / forged",
   "Strain-hardened",
   "Mill-annealed (ASTM default)",
   "Quenched / tempered"
  ]
 },
 {
  "base": "AISI 1015",
  "subcategory": "Carbon Steel",
  "category": "Metal",
  "tier": "generic",
  "machinability": "Excellent",
  "weldability": "Excellent",
  "corrosion": "Excellent",
  "composition": {
   "Fe": "balance",
   "C": "0.10~0.95 (per grade)",
   "Mn": "0.30~0.90",
   "P": "≤0.04",
   "S": "≤0.05"
  },
  "conditions": [
   "Annealed (Wrought)",
   "As-cast / forged (Wrought)",
   "Strain-hardened (Wrought)",
   "As-supplied (Wrought)",
   "Quenched / tempered (Wrought)"
  ],
  "hts": [
   "Annealed",
   "As-cast / forged",
   "Strain-hardened",
   "Mill-annealed (ASTM default)",
   "Quenched / tempered"
  ]
 },
 {
  "base": "AISI 1020",
  "subcategory": "Carbon Steel",
  "category": "Metal",
  "tier": "generic",
  "machinability": "Excellent",
  "weldability": "Excellent",
  "corrosion": "Poor",
  "composition": {
   "Fe": "balance",
   "C": "0.10~0.95 (per grade)",
   "Mn": "0.30~0.90",
   "P": "≤0.04",
   "S": "≤0.05"
  },
  "conditions": [
   "Annealed (Wrought)",
   "As-cast / forged (Wrought)",
   "Strain-hardened (Wrought)",
   "As-supplied (Wrought)",
   "Quenched / tempered (Wrought)"
  ],
  "hts": [
   "Annealed",
   "As-cast / forged",
   "Strain-hardened",
   "Mill-annealed (ASTM default)",
   "Quenched / tempered"
  ]
 },
 {
  "base": "AISI 1025",
  "subcategory": "Carbon Steel",
  "category": "Metal",
  "tier": "generic",
  "machinability": "Excellent",
  "weldability": "Excellent",
  "corrosion": "Excellent",
  "composition": {
   "Fe": "balance",
   "C": "0.10~0.95 (per grade)",
   "Mn": "0.30~0.90",
   "P": "≤0.04",
   "S": "≤0.05"
  },
  "conditions": [
   "Annealed (Wrought)",
   "As-cast / forged (Wrought)",
   "Strain-hardened (Wrought)",
   "As-supplied (Wrought)",
   "Quenched / tempered (Wrought)"
  ],
  "hts": [
   "Annealed",
   "As-cast / forged",
   "Strain-hardened",
   "Mill-annealed (ASTM default)",
   "Quenched / tempered"
  ]
 },
 {
  "base": "AISI 1030",
  "subcategory": "Carbon Steel",
  "category": "Metal",
  "tier": "generic",
  "machinability": "Excellent",
  "weldability": "Excellent",
  "corrosion": "Excellent",
  "composition": {
   "Fe": "balance",
   "C": "0.10~0.95 (per grade)",
   "Mn": "0.30~0.90",
   "P": "≤0.04",
   "S": "≤0.05"
  },
  "conditions": [
   "Annealed (Wrought)",
   "As-cast / forged (Wrought)",
   "Strain-hardened (Wrought)",
   "As-supplied (Wrought)",
   "Quenched / tempered (Wrought)"
  ],
  "hts": [
   "Annealed",
   "As-cast / forged",
   "Strain-hardened",
   "Mill-annealed (ASTM default)",
   "Quenched / tempered"
  ]
 },
 {
  "base": "AISI 1040",
  "subcategory": "Carbon Steel",
  "category": "Metal",
  "tier": "generic",
  "machinability": "Good",
  "weldability": "Good",
  "corrosion": "Poor",
  "composition": {
   "Fe": "balance",
   "C": "0.10~0.95 (per grade)",
   "Mn": "0.30~0.90",
   "P": "≤0.04",
   "S": "≤0.05"
  },
  "conditions": [
   "Annealed (Wrought)",
   "As-cast / forged (Wrought)",
   "Strain-hardened (Wrought)",
   "As-supplied (Wrought)",
   "Quenched / tempered (Wrought)"
  ],
  "hts": [
   "Annealed",
   "As-cast / forged",
   "Strain-hardened",
   "Mill-annealed (ASTM default)",
   "Quenched / tempered"
  ]
 },
 {
  "base": "AISI 1050",
  "subcategory": "Carbon Steel",
  "category": "Metal",
  "tier": "generic",
  "machinability": "Good",
  "weldability": "Fair",
  "corrosion": "Poor",
  "composition": {
   "Fe": "balance",
   "C": "0.10~0.95 (per grade)",
   "Mn": "0.30~0.90",
   "P": "≤0.04",
   "S": "≤0.05"
  },
  "conditions": [
   "Annealed (Wrought)",
   "As-cast / forged (Wrought)",
   "Strain-hardened (Wrought)",
   "As-supplied (Wrought)",
   "Quenched / tempered (Wrought)"
  ],
  "hts": [
   "Annealed",
   "As-cast / forged",
   "Strain-hardened",
   "Mill-annealed (ASTM default)",
   "Quenched / tempered"
  ]
 },
 {
  "base": "AISI 1080",
  "subcategory": "Carbon Steel",
  "category": "Metal",
  "tier": "generic",
  "machinability": "Fair",
  "weldability": "Fair",
  "corrosion": "Poor",
  "composition": {
   "Fe": "balance",
   "C": "0.10~0.95 (per grade)",
   "Mn": "0.30~0.90",
   "P": "≤0.04",
   "S": "≤0.05"
  },
  "conditions": [
   "Annealed (Wrought)",
   "As-cast / forged (Wrought)",
   "Strain-hardened (Wrought)",
   "As-supplied (Wrought)",
   "Quenched / tempered (Wrought)"
  ],
  "hts": [
   "Annealed",
   "As-cast / forged",
   "Strain-hardened",
   "Mill-annealed (ASTM default)",
   "Quenched / tempered"
  ]
 },
 {
  "base": "AISI 1095",
  "subcategory": "Carbon Steel",
  "category": "Metal",
  "tier": "generic",
  "machinability": "Excellent",
  "weldability": "Excellent",
  "corrosion": "Poor",
  "composition": {
   "Fe": "balance",
   "C": "0.10~0.95 (per grade)",
   "Mn": "0.30~0.90",
   "P": "≤0.04",
   "S": "≤0.05"
  },
  "conditions": [
   "Annealed (Wrought)",
   "As-cast / forged (Wrought)",
   "Strain-hardened (Wrought)",
   "As-supplied (Wrought)",
   "Quenched / tempered (Wrought)"
  ],
  "hts": [
   "Annealed",
   "As-cast / forged",
   "Strain-hardened",
   "Mill-annealed (ASTM default)",
   "Quenched / tempered"
  ]
 },
 {
  "base": "H11",
  "subcategory": "Tool Steel",
  "category": "Metal",
  "tier": "generic",
  "machinability": "Fair",
  "weldability": "Fair",
  "corrosion": "Fair",
  "composition": {
   "Fe": "93.1",
   "Cr": "5",
   "Mo": "1.5",
   "V": "0.4"
  },
  "conditions": [
   "As-supplied (Wrought)"
  ],
  "hts": [
   "Mill-annealed (ASTM default)"
  ]
 },
 {
  "base": "D2",
  "subcategory": "Tool Steel",
  "category": "Metal",
  "tier": "generic",
  "machinability": "Poor",
  "weldability": "Poor",
  "corrosion": "Good",
  "composition": {
   "C": "0.5",
   "Fe": "85.5",
   "Cr": "12",
   "Mo": "1",
   "V": "1"
  },
  "conditions": [
   "As-supplied (Wrought)"
  ],
  "hts": [
   "Mill-annealed (ASTM default)"
  ]
 },
 {
  "base": "O1",
  "subcategory": "Tool Steel",
  "category": "Metal",
  "tier": "generic",
  "machinability": "Good",
  "weldability": "Fair",
  "corrosion": "Poor",
  "composition": {
   "Fe": "98.4",
   "Cr": "0.5",
   "Mn": "0.9",
   "V": "0.2"
  },
  "conditions": [
   "As-supplied (Wrought)"
  ],
  "hts": [
   "Mill-annealed (ASTM default)"
  ]
 },
 {
  "base": "Maraging 300 (UNS K93120, AMS 6514)",
  "subcategory": "Maraging Steel",
  "category": "Metal",
  "tier": "reference",
  "machinability": "Good",
  "weldability": "Excellent",
  "corrosion": "Moderate",
  "composition": {
   "Fe": "balance",
   "Ni": "18~19",
   "Co": "8.5~9.5",
   "Mo": "4.6~5.2",
   "Ti": "0.55~0.8",
   "Al": "0.05~0.15"
  },
  "conditions": [
   "Annealed (815°C AC)",
   "Solution treated (820°C/1h AC)",
   "Aged (480°C/6h)",
   "Solution + Aged (peak 480°C/6h)"
  ],
  "hts": [
   "Annealed (815°C AC)",
   "Solution treated (820°C/1h AC)",
   "Aged (480°C/6h)",
   "Solution + Aged (peak 480°C/6h)"
  ]
 },
 {
  "base": "Maraging 250 (UNS K92890)",
  "subcategory": "Maraging Steel",
  "category": "Metal",
  "tier": "reference",
  "machinability": "Good",
  "weldability": "Excellent",
  "corrosion": "Moderate",
  "composition": {
   "Fe": "66~71",
   "Ni": "17~19",
   "Co": "7~8.5",
   "Mo": "4.6~5.2",
   "Ti": "0.3~0.6",
   "Al": "0.05~0.15"
  },
  "conditions": [
   "Maraged 482°C/3h (typical)",
   "Maraged 482°C/6h (peak strength)"
  ],
  "hts": [
   "Maraged 482°C/3h (typical)",
   "Maraged 482°C/6h (peak strength)"
  ]
 },
 {
  "base": "Tool Steel H13",
  "subcategory": "Tool Steel",
  "category": "Metal",
  "tier": "reference",
  "machinability": "Fair",
  "weldability": "Fair",
  "corrosion": "Moderate",
  "composition": {
   "Fe": "88.9~92",
   "Cr": "4.75~5.5",
   "Mo": "1.1~1.75",
   "V": "0.8~1.25",
   "Si": "0.8~1.2",
   "C": "0.32~0.45",
   "Mn": "0.2~0.6"
  },
  "conditions": [
   "Annealed (soft)",
   "Q+T 540°C (HRC 50)",
   "Q+T 540°C (HRC 53)",
   "Q+T 610°C (HRC 44)"
  ],
  "hts": [
   "Annealed (soft)",
   "Q+T 540°C (HRC 50)",
   "Q+T 540°C (HRC 53)",
   "Q+T 610°C (HRC 44)"
  ]
 },
 {
  "base": "AerMet 100",
  "subcategory": "Alloy Steel",
  "category": "Metal",
  "tier": "reference",
  "machinability": "Fair",
  "weldability": "Fair",
  "corrosion": "Poor",
  "composition": {
   "Fe": "69~73",
   "Co": "13~14",
   "Ni": "10~12",
   "Cr": "2.9~3.3",
   "Mo": "1.1~1.3",
   "C": "0.21~0.25"
  },
  "conditions": [
   "Solution treated + Aged 468°C (min spec)",
   "Solution treated + Aged 475°C (typical)",
   "Solution treated + Aged 482°C (max strength)"
  ],
  "hts": [
   "Solution treated + Aged 468°C (min spec)",
   "Solution treated + Aged 475°C (typical)",
   "Solution treated + Aged 482°C (max strength)"
  ]
 },
 {
  "base": "Maraging C350 (VascoMax, 18Ni-9Co)",
  "subcategory": "Maraging Steel",
  "category": "Metal",
  "tier": "reference",
  "machinability": "Good",
  "weldability": "Excellent",
  "corrosion": "Moderate",
  "composition": {
   "Fe": "balance",
   "Ni": "18",
   "Co": "12",
   "Mo": "4.6",
   "Ti": "1.4",
   "Al": "0.05~0.15",
   "C": "≤0.03"
  },
  "conditions": [
   "Solution annealed 815°C AC (soft 30-35 HRC, formable)",
   "Aged 480-510°C / 3-6h AC (peak, HRC 53-55)"
  ],
  "hts": [
   "Solution annealed 815°C AC (soft 30-35 HRC, formable)",
   "Aged 480-510°C / 3-6h AC (peak, HRC 53-55)"
  ]
 },
 {
  "base": "AISI 1144 Stressproof",
  "subcategory": "Carbon Steel",
  "category": "Metal",
  "tier": "reference",
  "machinability": "Excellent",
  "weldability": "Fair",
  "corrosion": "Poor",
  "composition": {
   "Fe": "balance",
   "C": "0.40~0.48",
   "Mn": "1.35~1.65",
   "S": "0.24~0.33",
   "P": "≤0.04",
   "Si": "≤0.10"
  },
  "conditions": [
   "Normalized",
   "Q+T 540°C (high-temper)",
   "Q+T 425°C (medium-temper, peak)"
  ],
  "hts": [
   "Normalized",
   "Q+T 540°C (high-temper)",
   "Q+T 425°C (medium-temper, peak)"
  ]
 },
 {
  "base": "API 5L X42N / X52M PSL2 (heavy-wall pipeline)",
  "subcategory": "Microalloyed Steel",
  "category": "Metal",
  "tier": "reference",
  "machinability": "Good",
  "weldability": "Good",
  "corrosion": "Poor",
  "composition": {
   "Fe": "balance",
   "C": "≤0.18",
   "Mn": "≤1.45",
   "Si": "≤0.40",
   "Nb": "≤0.05",
   "V": "≤0.07",
   "Ti": "≤0.04",
   "P": "≤0.025",
   "S": "≤0.015"
  },
  "conditions": [
   "X42N / L290N (normalized)",
   "X52M / L360M (TMCP)"
  ],
  "hts": [
   "X42N / L290N (normalized)",
   "X52M / L360M (TMCP)"
  ]
 },
 {
  "base": "300M",
  "subcategory": "Alloy Steel",
  "category": "Metal",
  "tier": "reference",
  "machinability": "Fair",
  "weldability": "Poor",
  "corrosion": "Poor",
  "composition": {
   "Fe": "balance",
   "Ni": "1.65~2",
   "Cr": "0.7~0.95",
   "Si": "1.45~1.8",
   "Mo": "0.3~0.5",
   "C": "0.4~0.46"
  },
  "conditions": [],
  "hts": []
 },
 {
  "base": "AISI 1045",
  "subcategory": "Carbon Steel",
  "category": "Metal",
  "tier": "reference",
  "machinability": "Good",
  "weldability": "Good",
  "corrosion": "Poor",
  "composition": {
   "Fe": "balance",
   "C": "0.43~0.50",
   "Mn": "0.60~0.90",
   "P": "≤0.040",
   "S": "≤0.050",
   "Si": "≤0.10"
  },
  "conditions": [],
  "hts": [
   "Cold Drawn"
  ]
 },
 {
  "base": "AISI 1018",
  "subcategory": "Carbon Steel",
  "category": "Metal",
  "tier": "reference",
  "machinability": "Excellent",
  "weldability": "Excellent",
  "corrosion": "Poor",
  "composition": {
   "Fe": "balance",
   "C": "0.15~0.20",
   "Mn": "0.60~0.90",
   "P": "≤0.040",
   "S": "≤0.050"
  },
  "conditions": [],
  "hts": [
   "Cold Drawn"
  ]
 },
 {
  "base": "12L14 (free-machining)",
  "subcategory": "Carbon Steel",
  "category": "Metal",
  "tier": "reference",
  "machinability": "Excellent",
  "weldability": "Excellent",
  "corrosion": "Poor",
  "composition": {
   "Fe": "balance",
   "C": "0.15",
   "Mn": "0.85~1.15",
   "Pb": "0.15~0.35",
   "S": "0.26~0.35"
  },
  "conditions": [],
  "hts": []
 },
 {
  "base": "Gray Cast Iron (Class 30)",
  "subcategory": "Cast Iron",
  "category": "Metal",
  "tier": "reference",
  "machinability": "Excellent",
  "weldability": "Poor",
  "corrosion": "Poor",
  "composition": {
   "Fe": "balance",
   "C": "3~3.5",
   "Si": "1.8~2.4"
  },
  "conditions": [],
  "hts": []
 },
 {
  "base": "Ductile Iron 65-45-12",
  "subcategory": "Cast Iron",
  "category": "Metal",
  "tier": "reference",
  "machinability": "Excellent",
  "weldability": "Poor",
  "corrosion": "Poor",
  "composition": {
   "Fe": "balance",
   "C": "3.4~3.8",
   "Si": "2.2~2.8",
   "Mg": "0.03~0.05"
  },
  "conditions": [],
  "hts": []
 },
 {
  "base": "AISI 52100 (bearing)",
  "subcategory": "Alloy Steel",
  "category": "Metal",
  "tier": "reference",
  "machinability": "Fair",
  "weldability": "Poor",
  "corrosion": "Poor",
  "composition": {
   "Fe": "balance",
   "C": "0.98~1.1",
   "Cr": "1.3~1.6",
   "Mn": "0.25~0.45"
  },
  "conditions": [],
  "hts": []
 },
 {
  "base": "P20 mold steel",
  "subcategory": "Tool Steel",
  "category": "Metal",
  "tier": "reference",
  "machinability": "Good",
  "weldability": "Fair",
  "corrosion": "Moderate",
  "composition": {
   "Fe": "balance",
   "C": "0.28~0.4",
   "Cr": "1.4~2",
   "Mo": "0.3~0.55",
   "Mn": "0.6~1"
  },
  "conditions": [],
  "hts": [
   "Pre-hardened (Q+T, HRC 30 mill-supplied)"
  ]
 },
 {
  "base": "S7 tool steel",
  "subcategory": "Tool Steel",
  "category": "Metal",
  "tier": "reference",
  "machinability": "Fair",
  "weldability": "Fair",
  "corrosion": "Moderate",
  "composition": {
   "Fe": "balance",
   "C": "0.45~0.55",
   "Cr": "3~3.5",
   "Mo": "1.3~1.8"
  },
  "conditions": [],
  "hts": [
   "Q+T (HRC 56-58, 940°C austenitize + 200°C temper)"
  ]
 },
 {
  "base": "ASTM A36 (structural carbon steel)",
  "subcategory": "Structural Steel",
  "category": "Metal",
  "tier": "reference",
  "machinability": "Excellent",
  "weldability": "Excellent",
  "corrosion": "Poor",
  "composition": {
   "Fe": "97.8~99.2",
   "Mn": "0.6~1.2",
   "Cu": "0.2",
   "Si": "≤0.4",
   "C": "≤0.29",
   "S": "≤0.05",
   "P": "≤0.04"
  },
  "conditions": [
   "As-rolled (minimum spec)",
   "As-rolled (thinner section, lower UTS)",
   "As-rolled (thicker section, higher UTS)"
  ],
  "hts": [
   "As-rolled (minimum spec)",
   "As-rolled (thinner section, lower UTS)",
   "As-rolled (thicker section, higher UTS)"
  ]
 },
 {
  "base": "ASTM A572 Grade 50 (HSLA structural)",
  "subcategory": "Structural Steel",
  "category": "Metal",
  "tier": "reference",
  "machinability": "Good",
  "weldability": "Excellent",
  "corrosion": "Poor",
  "composition": {
   "Fe": "97~98.5",
   "Mn": "0.6~1.35",
   "C": "≤0.23",
   "Nb": "0.005~0.05",
   "V": "0.01~0.15",
   "Si": "≤0.4",
   "Cu": "≤0.2",
   "P": "≤0.04",
   "S": "≤0.05"
  },
  "conditions": [
   "Gr 50 (Nb/V microalloyed, hot-rolled)",
   "Gr 50 (heavy section)"
  ],
  "hts": [
   "Gr 50 (Nb/V microalloyed, hot-rolled)",
   "Gr 50 (heavy section)"
  ]
 },
 {
  "base": "A516 Grade 70",
  "subcategory": "Carbon Steel",
  "category": "Metal",
  "tier": "reference",
  "machinability": "Good",
  "weldability": "Good",
  "corrosion": "Poor",
  "composition": {
   "Fe": "balance",
   "C": "≤0.27",
   "Mn": "0.85~1.2",
   "Si": "0.15~0.4"
  },
  "conditions": [],
  "hts": []
 },
 {
  "base": "AISI 5160 (spring)",
  "subcategory": "Alloy Steel",
  "category": "Metal",
  "tier": "reference",
  "machinability": "Fair",
  "weldability": "Fair",
  "corrosion": "Poor",
  "composition": {
   "Fe": "balance",
   "C": "0.56~0.64",
   "Cr": "0.7~0.9",
   "Mn": "0.75~1"
  },
  "conditions": [],
  "hts": []
 },
 {
  "base": "A2 tool steel",
  "subcategory": "Tool Steel",
  "category": "Metal",
  "tier": "reference",
  "machinability": "Fair",
  "weldability": "Poor",
  "corrosion": "Moderate",
  "composition": {
   "Fe": "balance",
   "C": "0.95~1.05",
   "Cr": "4.75~5.5",
   "Mo": "0.9~1.4"
  },
  "conditions": [],
  "hts": [
   "Q+T (HRC 60, 960°C austenitize + 175°C temper)"
  ]
 },
 {
  "base": "CPM 3V",
  "subcategory": "Tool Steel",
  "category": "Metal",
  "tier": "reference",
  "machinability": "Fair",
  "weldability": "Poor",
  "corrosion": "Moderate",
  "composition": {
   "Fe": "balance",
   "C": "0.8",
   "Cr": "7.5",
   "V": "2.75",
   "Mo": "1.3"
  },
  "conditions": [],
  "hts": [
   "Q+T (HRC 58-60, 1100°C austenitize + 550°C temper)"
  ]
 },
 {
  "base": "HY-80",
  "subcategory": "Alloy Steel",
  "category": "Metal",
  "tier": "reference",
  "machinability": "Good",
  "weldability": "Good",
  "corrosion": "Poor",
  "composition": {
   "Fe": "balance",
   "Ni": "2~3.25",
   "Cr": "1~1.8",
   "Mo": "0.2~0.6",
   "C": "≤0.18"
  },
  "conditions": [],
  "hts": []
 },
 {
  "base": "API 5L X65 / L450 PSL2 (line pipe)",
  "subcategory": "Pipeline Steel",
  "category": "Metal",
  "tier": "reference",
  "machinability": "Good",
  "weldability": "Excellent",
  "corrosion": "Poor",
  "composition": {
   "Fe": "balance",
   "C": "≤0.18",
   "Mn": "≤1.45",
   "Si": "≤0.40",
   "Nb": "≤0.05",
   "V": "≤0.07",
   "Ti": "≤0.04",
   "P": "≤0.025",
   "S": "≤0.015"
  },
  "conditions": [
   "L450Q/QO (Q+T, PSL2)"
  ],
  "hts": [
   "L450Q/QO (Q+T, PSL2)"
  ]
 },
 {
  "base": "API 5L X70 / L485 PSL2 (high-strength line pipe)",
  "subcategory": "Pipeline Steel",
  "category": "Metal",
  "tier": "reference",
  "machinability": "Good",
  "weldability": "Good",
  "corrosion": "Poor",
  "composition": {
   "Fe": "balance",
   "C": "≤0.18",
   "Mn": "≤1.65",
   "Si": "≤0.40",
   "Nb": "≤0.05",
   "V": "≤0.07",
   "Ti": "≤0.04",
   "P": "≤0.025",
   "S": "≤0.015"
  },
  "conditions": [
   "L485M (TMCP)"
  ],
  "hts": [
   "L485M (TMCP)"
  ]
 },
 {
  "base": "Rail Steel R260 (BS EN 13674-1 standard rail)",
  "subcategory": "Rail Steel",
  "category": "Metal",
  "tier": "reference",
  "machinability": "Good",
  "weldability": "Good",
  "corrosion": "Poor",
  "composition": {
   "Fe": "balance",
   "C": "0.62~0.80",
   "Mn": "0.70~1.20",
   "Si": "0.15~0.58",
   "P": "≤0.030",
   "S": "≤0.030"
  },
  "conditions": [
   "Hot-rolled + air cooled (pearlitic, HBW 260-300)"
  ],
  "hts": [
   "Hot-rolled + air cooled (pearlitic, HBW 260-300)"
  ]
 },
 {
  "base": "Rail Steel R350HT (BS EN 13674-1 head-hardened rail)",
  "subcategory": "Rail Steel",
  "category": "Metal",
  "tier": "reference",
  "machinability": "Good",
  "weldability": "Good",
  "corrosion": "Poor",
  "composition": {
   "Fe": "balance",
   "C": "0.72~0.80",
   "Mn": "0.70~1.20",
   "Si": "0.15~0.58",
   "P": "≤0.020",
   "S": "≤0.025"
  },
  "conditions": [
   "Hot-rolled + Head-hardened (HBW 350-390, accelerated cooling)"
  ],
  "hts": [
   "Hot-rolled + Head-hardened (HBW 350-390, accelerated cooling)"
  ]
 },
 {
  "base": "AISI 4145",
  "subcategory": "Alloy Steel",
  "category": "Metal",
  "tier": "reference",
  "machinability": "Good",
  "weldability": "Good",
  "corrosion": "Poor",
  "composition": {
   "Fe": "balance",
   "C": "0.43~0.48",
   "Cr": "0.8~1.1",
   "Mo": "0.15~0.25"
  },
  "conditions": [],
  "hts": []
 },
 {
  "base": "M4 tool steel (HSS)",
  "subcategory": "Tool Steel",
  "category": "Metal",
  "tier": "reference",
  "machinability": "Fair",
  "weldability": "Poor",
  "corrosion": "Poor",
  "composition": {
   "Fe": "balance",
   "C": "1.3",
   "Cr": "4",
   "W": "5.5",
   "Mo": "4.5",
   "V": "4"
  },
  "conditions": [],
  "hts": [
   "Q+T (HRC 64-66, 1230°C austenitize + 550°C triple temper)"
  ]
 },
 {
  "base": "M42 HSS",
  "subcategory": "Tool Steel",
  "category": "Metal",
  "tier": "reference",
  "machinability": "Fair",
  "weldability": "Poor",
  "corrosion": "Poor",
  "composition": {
   "Fe": "balance",
   "C": "1.1",
   "Cr": "3.75",
   "Mo": "9.5",
   "Co": "8",
   "V": "1.15"
  },
  "conditions": [],
  "hts": [
   "Q+T (HRC 65-67, 1180°C austenitize + 550°C triple temper)"
  ]
 },
 {
  "base": "CPM S30V",
  "subcategory": "Tool Steel",
  "category": "Metal",
  "tier": "reference",
  "machinability": "Fair",
  "weldability": "Poor",
  "corrosion": "Poor",
  "composition": {
   "Fe": "balance",
   "C": "1.45",
   "Cr": "14",
   "V": "4",
   "Mo": "2"
  },
  "conditions": [],
  "hts": [
   "Q+T (HRC 60-61, 1080°C austenitize + 200°C temper)"
  ]
 },
 {
  "base": "AISI 1144 (Stressproof)",
  "subcategory": "Carbon Steel",
  "category": "Metal",
  "tier": "reference",
  "machinability": "Excellent",
  "weldability": "Fair",
  "corrosion": "Poor",
  "composition": {
   "Fe": "balance",
   "C": "0.4~0.48",
   "Mn": "1.35~1.65",
   "S": "0.24~0.33"
  },
  "conditions": [],
  "hts": []
 },
 {
  "base": "AISI 8740",
  "subcategory": "Alloy Steel",
  "category": "Metal",
  "tier": "reference",
  "machinability": "Fair",
  "weldability": "Fair",
  "corrosion": "Poor",
  "composition": {
   "Fe": "balance",
   "C": "0.38~0.43",
   "Ni": "0.4~0.7",
   "Cr": "0.4~0.6",
   "Mo": "0.2~0.3"
  },
  "conditions": [],
  "hts": []
 },
 {
  "base": "D3 tool steel",
  "subcategory": "Tool Steel",
  "category": "Metal",
  "tier": "reference",
  "machinability": "Poor",
  "weldability": "Poor",
  "corrosion": "Moderate",
  "composition": {
   "Fe": "balance",
   "C": "2.0~2.35",
   "Cr": "11~13.5"
  },
  "conditions": [],
  "hts": [
   "Q+T (HRC 60, 980°C austenitize + 180°C temper)"
  ]
 },
 {
  "base": "O1 tool steel",
  "subcategory": "Tool Steel",
  "category": "Metal",
  "tier": "reference",
  "machinability": "Good",
  "weldability": "Poor",
  "corrosion": "Moderate",
  "composition": {
   "Fe": "balance",
   "C": "0.85~1",
   "Mn": "1~1.4",
   "Cr": "0.4~0.6"
  },
  "conditions": [],
  "hts": [
   "Q+T (HRC 60-62, 800°C austenitize OQ + 180°C temper)"
  ]
 },
 {
  "base": "Maraging C300 (18Ni-300)",
  "subcategory": "Maraging Steel",
  "category": "Metal",
  "tier": "reference",
  "machinability": "Good",
  "weldability": "Excellent",
  "corrosion": "Moderate",
  "composition": {
   "Fe": "balance",
   "Ni": "18~19",
   "Co": "8.5~9.5",
   "Mo": "4.6~5.2",
   "Ti": "0.5~0.8"
  },
  "conditions": [
   "Wrought, Aged"
  ],
  "hts": [
   "Aged"
  ]
 },
 {
  "base": "H13 Tool Steel",
  "subcategory": "Tool Steel",
  "category": "Metal",
  "tier": "reference",
  "machinability": "Fair",
  "weldability": "Fair",
  "corrosion": "Moderate",
  "composition": {
   "Fe": "balance",
   "Cr": "4.75~5.5",
   "Mo": "1.1~1.75",
   "V": "0.8~1.2",
   "Si": "0.8~1.2",
   "C": "0.32~0.45"
  },
  "conditions": [
   "Wrought, Hardened-Tempered"
  ],
  "hts": [
   "Hardened-Tempered"
  ]
 },
 {
  "base": "42CrMo4 (AISI 4140)",
  "subcategory": "Carbon/Low-alloy Steel",
  "category": "Metal",
  "tier": "reference",
  "machinability": "Good",
  "weldability": "Good",
  "corrosion": "Poor",
  "composition": {
   "Fe": "balance",
   "Cr": "0.9~1.2",
   "Mo": "0.15~0.3",
   "C": "0.38~0.45",
   "Mn": "0.6~0.9",
   "Si": "≤0.4"
  },
  "conditions": [
   "Wrought, Quenched-Tempered"
  ],
  "hts": [
   "Quenched-Tempered"
  ]
 },
 {
  "base": "SCM415 (JIS Cr-Mo case-hardening)",
  "subcategory": "Alloy Steel",
  "category": "Metal",
  "tier": "reference",
  "machinability": "Good",
  "weldability": "Good",
  "corrosion": "Poor",
  "composition": {
   "Fe": "balance",
   "C": "0.13~0.18",
   "Cr": "0.9~1.2",
   "Mo": "0.15~0.3",
   "Mn": "0.6~0.85",
   "Si": "0.15~0.35"
  },
  "conditions": [
   "Normalized",
   "Quenched + Tempered (180°C)",
   "Carburized + Q+T (case 700~800 HV)"
  ],
  "hts": [
   "Normalized",
   "Quenched + Tempered (180°C)",
   "Carburized + Q+T (case 700~800 HV)"
  ]
 },
 {
  "base": "AISI 4130 / SCM430 (JIS Cr-Mo)",
  "subcategory": "Alloy Steel",
  "category": "Metal",
  "tier": "reference",
  "machinability": "Good",
  "weldability": "Excellent",
  "corrosion": "Poor",
  "composition": {
   "Fe": "balance",
   "C": "0.28~0.33",
   "Cr": "0.9~1.2",
   "Mo": "0.15~0.3",
   "Mn": "0.6~0.85",
   "Si": "0.15~0.35"
  },
  "conditions": [
   "Annealed",
   "Normalized",
   "Q+T (550°C)"
  ],
  "hts": [
   "Annealed",
   "Normalized",
   "Quenched + Tempered (550°C)"
  ]
 },
 {
  "base": "AISI 4135 / SCM435 (JIS Cr-Mo)",
  "subcategory": "Alloy Steel",
  "category": "Metal",
  "tier": "reference",
  "machinability": "Good",
  "weldability": "Good",
  "corrosion": "Poor",
  "composition": {
   "Fe": "balance",
   "C": "0.33~0.38",
   "Cr": "0.9~1.2",
   "Mo": "0.15~0.3",
   "Mn": "0.6~0.85",
   "Si": "0.15~0.35"
  },
  "conditions": [
   "Annealed",
   "Quenched + Tempered (600°C)",
   "Q+T (500°C)"
  ],
  "hts": [
   "Annealed",
   "Quenched + Tempered (600°C)",
   "Q+T (500°C)"
  ]
 },
 {
  "base": "SCM445 (JIS Cr-Mo high-strength)",
  "subcategory": "Alloy Steel",
  "category": "Metal",
  "tier": "reference",
  "machinability": "Good",
  "weldability": "Good",
  "corrosion": "Poor",
  "composition": {
   "Fe": "balance",
   "C": "0.43~0.48",
   "Cr": "0.9~1.2",
   "Mo": "0.15~0.3",
   "Mn": "0.6~0.85",
   "Si": "0.15~0.35"
  },
  "conditions": [
   "Annealed",
   "Q+T (600°C)",
   "Q+T (450°C)"
  ],
  "hts": [
   "Annealed",
   "Q+T (600°C)",
   "Q+T (450°C)"
  ]
 },
 {
  "base": "AISI 4340 / SNCM439 (JIS Ni-Cr-Mo)",
  "subcategory": "Alloy Steel",
  "category": "Metal",
  "tier": "reference",
  "machinability": "Fair",
  "weldability": "Fair",
  "corrosion": "Poor",
  "composition": {
   "Fe": "balance",
   "C": "0.36~0.43",
   "Ni": "1.6~2.0",
   "Cr": "0.6~1.0",
   "Mo": "0.15~0.3",
   "Mn": "0.6~0.9",
   "Si": "0.15~0.35"
  },
  "conditions": [
   "Annealed",
   "Q+T (550°C)",
   "Q+T (450°C)",
   "Q+T (200°C, full hard)"
  ],
  "hts": [
   "Annealed",
   "Q+T (550°C)",
   "Q+T (450°C)",
   "Q+T (200°C, full hard)"
  ]
 },
 {
  "base": "S55C (JIS medium-carbon 0.55%)",
  "subcategory": "Carbon Steel",
  "category": "Metal",
  "tier": "reference",
  "machinability": "Excellent",
  "weldability": "Excellent",
  "corrosion": "Poor",
  "composition": {
   "Fe": "balance",
   "C": "0.52~0.58",
   "Mn": "0.6~0.9",
   "Si": "0.15~0.35"
  },
  "conditions": [
   "Annealed",
   "Normalized",
   "Q+T (600°C)"
  ],
  "hts": [
   "Annealed",
   "Normalized",
   "Q+T (600°C)"
  ]
 },
 {
  "base": "S35C (JIS medium-carbon 0.35%)",
  "subcategory": "Carbon Steel",
  "category": "Metal",
  "tier": "reference",
  "machinability": "Excellent",
  "weldability": "Excellent",
  "corrosion": "Poor",
  "composition": {
   "Fe": "balance",
   "C": "0.32~0.38",
   "Mn": "0.6~0.9",
   "Si": "0.15~0.35"
  },
  "conditions": [
   "Annealed",
   "Normalized",
   "Q+T (600°C)"
  ],
  "hts": [
   "Annealed",
   "Normalized",
   "Q+T (600°C)"
  ]
 },
 {
  "base": "20MnCr5 (DIN case-hardening)",
  "subcategory": "Alloy Steel",
  "category": "Metal",
  "tier": "reference",
  "machinability": "Good",
  "weldability": "Good",
  "corrosion": "Poor",
  "composition": {
   "Fe": "balance",
   "C": "0.17~0.22",
   "Mn": "1.1~1.4",
   "Cr": "1.0~1.3",
   "Si": "≤0.4"
  },
  "conditions": [
   "Normalized",
   "Direct-hardened",
   "Carburized (case 700~800 HV)"
  ],
  "hts": [
   "Normalized",
   "Direct-hardened",
   "Carburized (case 700~800 HV)"
  ]
 },
 {
  "base": "SUP9 (JIS Cr-Mn spring steel)",
  "subcategory": "Spring Steel",
  "category": "Metal",
  "tier": "reference",
  "machinability": "Fair",
  "weldability": "Fair",
  "corrosion": "Poor",
  "composition": {
   "Fe": "balance",
   "C": "0.52~0.6",
   "Mn": "0.7~1.0",
   "Cr": "0.65~0.95",
   "Si": "0.15~0.35"
  },
  "conditions": [
   "Q+T (430°C, spring temper)",
   "Q+T (380°C, full spring)"
  ],
  "hts": [
   "Q+T (430°C, spring temper)",
   "Q+T (380°C, full spring)"
  ]
 },
 {
  "base": "SUP10 (JIS Cr-V spring steel)",
  "subcategory": "Spring Steel",
  "category": "Metal",
  "tier": "reference",
  "machinability": "Fair",
  "weldability": "Fair",
  "corrosion": "Poor",
  "composition": {
   "Fe": "balance",
   "C": "0.47~0.55",
   "Mn": "0.65~0.95",
   "Cr": "0.8~1.1",
   "V": "0.15~0.25",
   "Si": "0.15~0.35"
  },
  "conditions": [
   "Q+T (430°C)",
   "Q+T (380°C)"
  ],
  "hts": [
   "Q+T (430°C)",
   "Q+T (380°C)"
  ]
 },
 {
  "base": "SK4 (JIS carbon tool steel, 1.0%C)",
  "subcategory": "Tool Steel",
  "category": "Metal",
  "tier": "reference",
  "machinability": "Fair",
  "weldability": "Poor",
  "corrosion": "Poor",
  "composition": {
   "Fe": "balance",
   "C": "0.95~1.05",
   "Mn": "≤0.5",
   "Si": "≤0.35"
  },
  "conditions": [
   "Annealed (spheroidized)",
   "Q+T (180°C, full hard)"
  ],
  "hts": [
   "Annealed (spheroidized)",
   "Q+T (180°C, full hard)"
  ]
 },
 {
  "base": "SK5 (JIS carbon tool steel, 0.85%C)",
  "subcategory": "Tool Steel",
  "category": "Metal",
  "tier": "reference",
  "machinability": "Fair",
  "weldability": "Poor",
  "corrosion": "Poor",
  "composition": {
   "Fe": "balance",
   "C": "0.8~0.9",
   "Mn": "≤0.5",
   "Si": "≤0.35"
  },
  "conditions": [
   "Annealed",
   "Q+T (180°C, full hard)"
  ],
  "hts": [
   "Annealed",
   "Q+T (180°C, full hard)"
  ]
 },
 {
  "base": "31CrMoV9 (nitriding standard)",
  "subcategory": "Alloy Steel",
  "category": "Metal",
  "tier": "reference",
  "machinability": "Good",
  "weldability": "Good",
  "corrosion": "Poor",
  "composition": {
   "Fe": "balance",
   "C": "0.27~0.34",
   "Cr": "2.3~2.7",
   "Mo": "0.15~0.25",
   "V": "0.1~0.2",
   "Mn": "0.4~0.7",
   "Si": "≤0.4"
  },
  "conditions": [
   "Q+T (600°C)",
   "Q+T (550°C)",
   "Nitrided (case 900~1100 HV)"
  ],
  "hts": [
   "Q+T (600°C)",
   "Q+T (550°C)",
   "Nitrided (case 900~1100 HV)"
  ]
 },
 {
  "base": "18CrNiMo7-6 (DIN case-hardening gear steel)",
  "subcategory": "Alloy Steel",
  "category": "Metal",
  "tier": "reference",
  "machinability": "Good",
  "weldability": "Good",
  "corrosion": "Poor",
  "composition": {
   "Fe": "balance",
   "C": "0.15~0.21",
   "Cr": "1.5~1.8",
   "Ni": "1.4~1.7",
   "Mo": "0.25~0.35",
   "Mn": "0.5~0.9"
  },
  "conditions": [
   "Normalized",
   "Direct-hardened (Q+T)",
   "Carburized + Q+T (case 700~800 HV)"
  ],
  "hts": [
   "Normalized",
   "Direct-hardened (Q+T)",
   "Carburized + Q+T (case 700~800 HV)"
  ]
 },
 {
  "base": "AISI 4140 / 42CrMo4 (Cr-Mo)",
  "subcategory": "Alloy Steel",
  "category": "Metal",
  "tier": "reference",
  "machinability": "Good",
  "weldability": "Good",
  "corrosion": "Poor",
  "composition": {
   "Fe": "balance",
   "C": "0.30~0.50",
   "Cr": "0.80~1.10",
   "Mo": "0.15~0.30",
   "Mn": "0.40~0.90"
  },
  "conditions": [
   "Annealed",
   "Normalized",
   "Q+T (200°C, full hard)"
  ],
  "hts": [
   "Annealed",
   "Normalized",
   "Q+T (200°C, full hard)"
  ]
 },
 {
  "base": "Grade 91 (P91, 9Cr-1MoVNb)",
  "subcategory": "Heat-Resistant Steel",
  "category": "Metal",
  "tier": "reference",
  "machinability": "Excellent",
  "weldability": "Excellent",
  "corrosion": "Poor",
  "composition": {
   "Fe": "balance",
   "Cr": "8~9.5",
   "Mo": "0.85~1.05",
   "V": "0.18~0.25",
   "Nb": "0.06~0.10",
   "C": "0.08~0.12",
   "Mn": "0.30~0.60",
   "Si": "0.20~0.50",
   "N": "0.030~0.070",
   "Ni": "≤0.40"
  },
  "conditions": [
   "Normalized 1040°C + Tempered 760°C (ASTM A335 P91)",
   "Quenched 1040°C + Tempered 760°C (ASME B&PV Sec.II Pt.D, boiler tube spec)"
  ],
  "hts": [
   "Normalized 1040°C + Tempered 760°C (ASTM A335 P91)",
   "Quenched 1040°C + Tempered 760°C (ASME B&PV Sec.II Pt.D, boiler tube spec)"
  ]
 },
 {
  "base": "M50 (AMS 6491, T11350)",
  "subcategory": "Tool Steel - High-Speed",
  "category": "Metal",
  "tier": "reference",
  "machinability": "Fair",
  "weldability": "Poor",
  "corrosion": "Poor",
  "composition": {
   "Fe": "balance",
   "Cr": "4.0~4.25",
   "Mo": "4.0~4.5",
   "V": "0.9~1.1",
   "C": "0.77~0.85",
   "W": "0.20~0.30",
   "Mn": "≤0.35"
  },
  "conditions": [
   "aircraft engine bearing",
   "aircraft engine bearing",
   "aircraft engine bearing"
  ],
  "hts": [
   "Annealed",
   "Hardened (1100°C oil Q + triple temper 540°C)",
   "Hardened (VIM-VAR, max hardness)"
  ]
 },
 {
  "base": "AISI 9310 (VIM-VAR)",
  "subcategory": "Alloy Steel - Case Hardening",
  "category": "Metal",
  "tier": "reference",
  "machinability": "Fair",
  "weldability": "Good",
  "corrosion": "Poor",
  "composition": {
   "Fe": "balance",
   "Ni": "3.0~3.5",
   "Cr": "1.0~1.4",
   "Mo": "0.08~0.15",
   "Mn": "0.45~0.65",
   "C": "0.08~0.13",
   "Si": "0.15~0.30"
  },
  "conditions": [
   "aerospace transmission gear",
   "aerospace transmission gear",
   "aerospace transmission gear"
  ],
  "hts": [
   "Annealed",
   "Q+T core only",
   "Case-Carburized 0.8 mm + Q+T (case ~720 HV, core ~360 HV)"
  ]
 },
 {
  "base": "22MnB5 (USIBOR 1500)",
  "subcategory": "Press-Hardening Steel",
  "category": "Metal",
  "tier": "reference",
  "machinability": "Good",
  "weldability": "Good",
  "corrosion": "Poor",
  "composition": {
   "Fe": "balance",
   "Mn": "1.10~1.40",
   "C": "0.20~0.25",
   "B": "0.002~0.005",
   "Cr": "0.11~0.34",
   "Si": "0.10~0.40",
   "Ti": "0.020~0.05"
  },
  "conditions": [
   "High-ductility blank (ferrite-pearlite, pre-stamping)",
   "Austenitized + H2O quenched + AlSi coated (post-PHS, peak martensite)",
   "Austenitized + H2O quenched uncoated (post-PHS)"
  ],
  "hts": [
   "High-ductility blank (ferrite-pearlite, pre-stamping)",
   "Austenitized + H2O quenched + AlSi coated (post-PHS, peak martensite)",
   "Austenitized + H2O quenched uncoated (post-PHS)"
  ],
  "machInconsistent": true
 },
 {
  "base": "ASTM A536 Ductile Iron 80-55-06 (general purpose)",
  "subcategory": "Cast Iron",
  "category": "Metal",
  "tier": "reference",
  "machinability": "Excellent",
  "weldability": "Poor",
  "corrosion": "Poor",
  "composition": {
   "Fe": "balance",
   "C": "3.0~3.7",
   "Si": "2.2~3.0",
   "Mn": "0.1~0.6",
   "Mg": "0.025~0.06",
   "S": "≤0.025",
   "P": "≤0.07"
  },
  "conditions": [
   "As-cast (nodular graphite + pearlite/ferrite matrix)"
  ],
  "hts": [
   "As-cast (nodular graphite + pearlite/ferrite matrix)"
  ]
 },
 {
  "base": "ASTM A536 Ductile Iron 100-70-03 (high-strength)",
  "subcategory": "Cast Iron",
  "category": "Metal",
  "tier": "reference",
  "machinability": "Excellent",
  "weldability": "Poor",
  "corrosion": "Poor",
  "composition": {
   "Fe": "balance",
   "C": "3.0~3.7",
   "Si": "2.2~3.0",
   "Mn": "0.1~0.6",
   "Mg": "0.025~0.06"
  },
  "conditions": [
   "Q+T (pearlitic matrix, high-strength)"
  ],
  "hts": [
   "Q+T (pearlitic matrix, high-strength)"
  ]
 },
 {
  "base": "DP780",
  "subcategory": "Advanced High-Strength Steel",
  "category": "Metal",
  "tier": "reference",
  "machinability": "Good",
  "weldability": "Good",
