Repository: slmhlight/GRANTA

# AM Materials Explorer

ANSYS Granta-style **additive-manufacturing (AM) materials database** — an interactive
web app for exploring metal & polymer materials through dynamic Ashby charts, advanced
filtering, **range-based property data**, and **cited manufacturer datasheets**.

> 적층제조(AM) 소재 데이터베이스 탐색기. 대화형 Ashby 차트, 고급 필터링, **물성 range 데이터**,
> **데이터시트 출처 추적**을 제공합니다.

## Features
- **Range-based properties** — every property is a `min · typical · max` aggregated from real data points (heat treatments × build direction × vendors), shown as smooth property envelopes on the Ashby chart and min–max sub-lines in the detail panel.

File: data/r214-fatigue-overrides.json
{
 "_note": "R214 — σf 물리상한(family endurance ratio) 보정. fatigue/UTS 가 family 물리 ceiling 초과한 43 엔트리를 per-entry 조사(워크플로 wd79klfqt)로 교정. 근본원인: hardened/peak baseline 이 soft 조건 UTS 에 오적용 · cold-work multiplier overshoot · Cu/Al family ratio 초과 · cast defect-limited · elevated-temp. value=교정 σf(MPa), ratio=σf/UTS, tier=신뢰도(high 직접근거·med/low 물리추정).",
 "_sources": "Shigley Se≈0.5·UTS(steel<1400MPa) · ASM Vol.1/19 fatigue · MMPDS · Aluminum Association 5e8-cycle · NASA NTRS(GRCop) · repo copper-alloys-general.md(~UTS/3) · Haynes 282 datasheet · Donachie Titanium · APWORKS/Scalmalloy 문헌.",
 "overrides": [
  {
   "name": "H11 — As-supplied (Wrought)",
   "fatigue": 380,
   "ratio": 0.5,
   "tier": "high",
   "basis": "soft mill-annealed; 576 은 hardened H11 baseline 오적용 (Shigley 0.5·UTS)",
   "stableId": "MET-0946"
  },
  {
   "name": "O1 — As-supplied (Wrought)",
   "fatigue": 325,
   "ratio": 0.5,
   "tier": "high",
   "basis": "annealed/spheroidized tool steel; 0.5·UTS",
   "stableId": "MET-0956"
  },
  {
   "name": "AISI 440C — As-supplied (Wrought)",
   "fatigue": 360,
   "ratio": 0.47,
   "tier": "medium",
   "basis": "annealed martensitic SS ~0.45-0.5·UTS; 500 은 hardened baseline"
  },
  {
   "name": "Maraging C350 (VascoMax, 18Ni-9Co) — Solution annealed 815°C AC (soft 30-35 HRC, formable)",
   "fatigue": 495,
   "ratio": 0.45,
   "tier": "medium",
   "basis": "maraging 저 endurance ratio; 700 은 aged 값 soft 조건 오적용",
   "stableId": "MET-0488"
  },
  {
   "name": "AISI 4340 — Annealed (Wrought)",
   "fatigue": 370,
   "ratio": 0.5,
   "tier": "high",
   "basis": "annealed 4340 ~0.5·UTS; 470 은 Q+T baseline"
  },
  {
   "name": "AISI 1018",
   "fatigue": 220,
   "ratio": 0.5,
   "tier": "high",
   "basis": "cold-drawn 1018 textbook 0.5·UTS",
   "stableId": "MET-0244"
  },
  {
   "name": "AISI 1045",
   "fatigue": 310,
   "ratio": 0.5,
   "tier": "high",
   "basis": "cold-drawn 1045 rotating-bend ~290-310 (handbook)",
   "stableId": "MET-0265"
  },
  {
   "name": "CX (PH Tool Stainless) — As-built",
   "fatigue": 440,
   "ratio": 0.38,
   "tier": "low",
   "basis": "AM as-built 표면거칠기/기공 knockdown ~0.38·UTS",
   "stableId": "MET-0838"
  },
  {
   "name": "Superduplex 2507 (UNS S32750) — Wrought",
   "fatigue": 390,
   "ratio": 0.49,
   "tier": "medium",
   "basis": "duplex SS ~0.45-0.5·UTS (ASM)",
   "stableId": "MET-0768"
  },
  {
   "name": "AA 2017 — Annealed (Wrought)",
   "fatigue": 68,
   "ratio": 0.38,
   "tier": "medium",
   "basis": "annealed 2xxx ~0.38·UTS",
   "stableId": "MET-0104"
  },
  {
   "name": "AA 5052 — H34",
   "fatigue": 117,
   "ratio": 0.45,
   "tier": "high",
   "basis": "5xxx temper-insensitive ~117MPa(17ksi) plateau (ALCOA/ASM 실측)",
   "stableId": "MET-0135"
  },
  {
   "name": "AA 5052 — H32",
   "fatigue": 110,
   "ratio": 0.48,
   "tier": "medium",
   "basis": "5052 plateau 하단; H32 UTS 대비 ≤0.48",
   "stableId": "MET-0134"
  },
  {
   "name": "AA 5083 — H321",
   "fatigue": 150,
   "ratio": 0.48,
   "tier": "medium",
   "basis": "5083-H321 endurance ~145-160MPa plateau",
   "stableId": "MET-0139"
  },
  {
   "name": "Scalmalloy — As-built",
   "fatigue": 105,
   "ratio": 0.28,
   "tier": "medium",
   "basis": "AM as-built 표면지배; AlMgSc-SLM 문헌 80-110MPa (R216: as-built UTS 375)",
   "stableId": "MET-0176"
  },
  {
   "name": "Scalmalloy — Stress-relieved",
   "fatigue": 160,
   "ratio": 0.31,
   "tier": "medium",
   "basis": "aged(325°C/4h=SR) machined AlMgSc ~150-165MPa; R216 강화상태 UTS 520",
   "stableId": "MET-0177"
  },
  {
   "name": "GRCop-42 (Cu-Cr-Nb) — As-built",
   "fatigue": 150,
   "ratio": 0.42,
   "tier": "medium",
   "basis": "Cu ceiling ~0.4-0.45·UTS; Cr2Nb dispersoid 미상승 (NASA)",
   "stableId": "MET-0434"
  },
  {
   "name": "Phosphor Bronze C51000",
   "fatigue": 130,
   "ratio": 0.38,
   "tier": "high",
   "basis": "Cu ~UTS/3 (ASM); spring bronze 상단 ~0.38",
   "stableId": "MET-0445"
  },
  {
   "name": "GRCop-84 (Cu-8Cr-4Nb, NASA dispersion-strengthened) — SPS-consolidated + Extruded (RT)",
   "fatigue": 160,
   "ratio": 0.42,
   "tier": "medium",
   "basis": "Cu ceiling ~0.42·UTS (NASA NTRS UTS 확인)",
   "stableId": "MET-0435"
  },
  {
   "name": "CuCr1Zr (C18150) — Wrought, Aged",
   "fatigue": 150,
   "ratio": 0.37,
   "tier": "medium",
   "basis": "aged CuCrZr HCF ~110-160MPa@1e7 (~0.37·UTS)",
   "stableId": "MET-0419"
  },
  {
   "name": "Tantalum (Pure) — Wrought, Annealed",
   "fatigue": 110,
   "ratio": 0.46,
   "tier": "low",
   "basis": "soft BCC refractory ~0.45·UTS; fixed 180 baseline 오적용 (sparse data)"
  },
  {
   "name": "Tantalum (Ta)",
   "fatigue": 140,
   "ratio": 0.45,
   "tier": "low",
   "basis": "wrought Ta ~0.45·UTS (sparse data)",
   "stableId": "MET-0661"
  },
  {
   "name": "Niobium-1Zr",
   "fatigue": 110,
   "ratio": 0.46,
   "tier": "low",
   "basis": "soft Nb-1Zr ~0.46·UTS (refractory BCC, sparse)",
   "stableId": "MET-0655"
  },
  {
   "name": "Ta-2.5W (tantalum-tungsten alloy) — Cold-worked",
   "fatigue": 240,
   "ratio": 0.5,
   "tier": "low",
   "basis": "cold-worked refractory ~0.5·UTS cap (sparse)",
   "stableId": "MET-0659"
  },
  {
   "name": "Zirconium — As-supplied (Wrought)",
   "fatigue": 210,
   "ratio": 0.49,
   "tier": "medium",
   "basis": "Zr 702 ~0.4-0.5·UTS (Ti 보다 낮음, HCP)",
   "stableId": "MET-0672"
  },
  {
   "name": "Inconel 100 — As-supplied (Cast)",
   "fatigue": 400,
   "ratio": 0.4,
   "tier": "medium",
   "basis": "cast Ni superalloy 기공 defect-limited ~0.4·UTS",
   "stableId": "MET-0545"
  },
  {
   "name": "CoCrMo (ASTM F75) — Cast (Investment)",
   "fatigue": 230,
   "ratio": 0.35,
   "tier": "medium",
   "basis": "as-cast F75 endurance ~200-300MPa (조대결정/기공)",
   "stableId": "MET-0332"
  },
  {
   "name": "Ti-15-3-3-3 (β-Ti) — Solution-treated (β-quenched)",
   "fatigue": 415,
   "ratio": 0.5,
   "tier": "medium",
   "basis": "soft β-Ti unaged ~0.5·UTS; 580 은 aged 값 오적용",
   "stableId": "MET-0902"
  },
  {
   "name": "Ti Grade 1 — As-supplied (Wrought)",
   "fatigue": 120,
   "ratio": 0.5,
   "tier": "medium",
   "basis": "CP-Ti ~0.5·UTS (α-β/β 보다 낮음)"
  },
  {
   "name": "Ti-6Al-4V Grade 23 ELI (UNS R56401) — STA — Solution 904-954°C WQ + Aged 538°C 4h AC",
   "fatigue": 520,
   "ratio": 0.58,
   "tier": "medium",
   "basis": "Ti-6-4 정당히 높음 ~0.55-0.6; 0.645→0.58 소폭",
   "stableId": "MET-0931"
  },
  {
   "name": "Ti Grade 1 — Annealed (Wrought)",
   "fatigue": 120,
   "ratio": 0.5,
   "tier": "medium",
   "basis": "CP-Ti ~0.5·UTS",
   "stableId": "MET-0868"
  },
  {
   "name": "Ti Grade 2 — As-supplied (Wrought)",
   "fatigue": 190,
   "ratio": 0.55,
   "tier": "medium",
   "basis": "CP-Ti Gr.2 ~0.5-0.55·UTS 상단"
  },
  {
   "name": "Ti Grade 7 — As-supplied (Wrought)",
   "fatigue": 190,
   "ratio": 0.55,
   "tier": "medium",
   "basis": "Gr.7=Gr.2+Pd, fatigue 동일"
  },
  {
   "name": "AISI 6150 — Q+T (540°C)",
   "fatigue": 598,
   "ratio": 0.5,
   "tier": "medium",
   "basis": "계열 밴드 620/760/850 은 6150 을 스프링용 저온뜨임(인장 1700 MPa 대)으로 본 값이었다. A3 철강 2027Q3 에서 이 entry 를 원전의 1 in. 봉 · 540°C 뜨임행(인장 1196 MPa)으로 교정하자 760 이 강재 내구한도 상한(0.63·UTS = 753)을 넘었다. 이 조건의 공표 피로값이 없으므로 Shigley 회전굽힘 내구한도 규칙 Se′ ≈ 0.5·Sut (Sut ≤ 1400 MPa) 로 598 MPa 를 쓴다.",
   "stableId": "MET-0050"
  }
 ]
}

File: data/welding-guidance.json (part 1 of 3)
{
 "_note": "R226k — 용접 권고 가이드 (구 MaterialDetail 인라인 71블록 이관). pattern 은 빌드 분류기가 wg 할당에 사용(런타임 미사용). nonferrous_only=CE 지표 없을 때만 표시(구 !weldWorst 가드). 출처: 각 텍스트 【표준】 + ASM Vol.6·AWS.",
 "blocks": {
  "w01-aisi": {
   "sources": ["AWS D1.1","ASTM A36/A572"],
   "pattern": "^(?:aisi |sae )?10[012]\\d\\b|^(?:astm |sa ?)?a?(?:36|283|51[67]|537)\\b|^s2[37]5|^s3[35]5|^st37|^sm[2345]\\d\\d|^ss[23]\\d\\d|^shn\\d|^shp\\d|^sd[4-7]00|^stk\\d|^stkm|^sg\\s?325|^sgcc?|^sgc\\d|^saph|^spfh|^wc[bc]\\b|^hot-?dip|^zn-?mg-?al|^spa-?h|^38mnvs",
   "field": "name",
   "text": "✓ Plain Low-Carbon Steel — 용접의 기준점\n\nCE_IIW < 0.40 이라 어떤 fusion 공정으로도 무난히 붙는, 구조용접의 baseline 이다. 이 강이 갈라진다면 대개 재료가 아니라 수소·구속·저온의 문제다.\n\n【권장 방법】\n• Process: SMAW/GMAW/GTAW/FCAW 모두 가능\n• Filler: E7018(low-H) · ER70S-6(GMAW) · ER70S-2(GTAW)\n• Shielding: CO₂ 또는 Ar/CO₂ 75/25\n• Pre-heat: 불필요(두께<25 mm) / 100°C(>25 mm) · Inter-pass <200°C\n\n【⚠ 주의 — 두꺼운 단면의 cold crack】\n안전한 강이지만 두꺼운 판+저온+수소가 겹치면 지연균열이 올 수 있다 — 25 mm 이상은 50~100 °C 예열과 low-H 용접봉(E7018)으로 여유를 확보하는 것이 관례다.\n\n【표준】 AWS D1.1 · ASTM A36/A572 · KS D 3503"
  },
  "w02-aisi": {
   "sources": ["AWS D1.1","ASM Vol.6"],
   "pattern": "^(?:aisi |sae )?10[3-9]\\d\\b|^s[2345]\\dc\\b|^sk\\d{1,2}\\b|^s55c",
   "field": "name",
   "text": "주의. Medium/High-Carbon Steel — 탄소가 수소균열의 연료다\n\nCE_IIW 0.50~0.60: 용접열로 HAZ 가 급랭되면 취성 마르텐사이트가 생기고, 여기에 용접 수소가 모이면 24~72시간 뒤 갈라지는 지연균열(HIC)이 온다. 그래서 이 계열의 용접은 '예열-저수소-서랭' 3원칙이 전부다.\n\n【공통 권장 방법】\n• Process: SMAW(E7018) · GTAW(ER70S-2)\n• Inter-pass 200~300°C · PWHT 580~650°C/1~2 h 노냉\n\n【⚠ Q+T 상태 용접 금지】\n조질(HRC 30~50) 부품을 용접하면 HAZ 가 국부적으로 과뜨임되어 강도가 무너진다. 순서는 절삭성과 같다 — Annealed 에서 용접, 열처리는 그 다음.\n\n【표준】 AWS D1.1 · ASM Vol.6",
   "by_grade": {
    "1045": "【1045 (0.45%C)】 필수 예열 150 °C. 중탄소 하단이라 예열만 지키면 무난한 편.",
    "1060": "【1060 (0.60%C)】 필수 예열 250 °C. 마르텐사이트 Hardenability가 커져 예열·서랭을 더 조인다.",
    "1080": "【1080 (0.80%C)】 필수 예열 300 °C. 사실상 스프링강 영역 — 예열 생략은 곧 균열, PWHT 필수."
   }
  },
  "w03-aisi": {
   "sources": ["AWS D1.1","AMS 6382/6414"],
   "pattern": "^(?:aisi |sae )?41[3-6]\\d|^42crmo4|^scm4\\d\\d|^(?:aisi |sae )?43[14]0|^sncm|^(?:aisi |sae )?5[01][1-9]0\\b|^(?:aisi |sae )?61[45]0\\b|^300m\\b|^31crmov9|^18crnimo7|^20mncr5|^16mncr5|^(?:aisi |sae )?8[67]\\d\\d\\b|^(?:aisi |sae )?93\\d\\d\\b|^pyrowear|^sa ?5(?:08|33)|^hy-?\\d{2,3}\\b|^s690q|^api ?2h|^d6ac|^hp ?9-?4|^aermet",
   "field": "name",
   "text": "⚠ Cr-Mo/Ni-Cr-Mo Alloy Steel — 지연균열과의 싸움 (CE 0.65-0.80)\n\nHardenability(경화능)가 좋다는 것은 용접에서는 저주다 — HAZ 가 공랭만으로 마르텐사이트가 되고, 수소가 있으면 용접 후 1~3일 사이에 소리 없이 갈라진다(hydrogen-induced cold crack). 이 계열의 용접 규정은 전부 이 하나를 막기 위해 존재한다.\n\n【공통 권장 방법】\n• Process: GTAW root + SMAW fill\n• Filler: E11018-M(low-H) · ER80S-Ni/ER100S-1\n• Inter-pass 250~300°C\n\n【필수 — 수소 관리】\nlow-H 용접봉(H4/H8 등급)을 120 °C 건조로에 보관하고, 결로 없는 환경(RH<50%)에서 작업한다. 예열 생략은 곧 균열이다.\n\n【필수 — PWHT】\n용접 후 580~660 °C/1~2 h 로 마르텐사이트를 뜨임하고 잔류응력을 푼다. 냉각은 100 °C/h 통제 — 단 270~370 °C 뜨임취성 구간은 빠르게 통과시킨다.\n\n【순서 — Q+T 상태 용접 금지】\n① Annealed 에서 용접 ② Q+T ③ 마무리 연삭. 조질 상태 용접은 HAZ 항복강도를 30~50% 깎는다. 항공·유정용은 RT+UT+MT 100% 검사가 표준.\n\n【표준】 AWS D1.1 · AMS 6382/6414 · ASME Sec.IX",
   "by_grade": {
    "4140": "【4140 / 42CrMo4 / SCM440】 예열 250 °C(Q+T 상태는 300~350 °C) · 최소 1 h 유지. Cr-Mo 조질강의 기본.",
    "4340": "【4340 / SNCM439】 예열 300~400 °C(후판은 400 °C+) · 최소 1 h 유지. Ni 첨가로 Hardenability가 더 커 예열을 더 높게 잡는다."
   }
  },
  "w04-aisi": {
   "sources": ["ASTM A295"],
   "pattern": "^(?:aisi |sae )?52100|^bearing steel|^suj2",
   "field": "name",
   "text": "⚠⚠ Bearing Steel 52100 — 용접하지 않는 강\n\n완전 경화(HRC 60+)로 쓰는 베어링강은 fusion welding 의 대상이 아니다 — 용접열이 닿는 순간 HAZ 가 과뜨임되어 베어링 수명이 끝난다(spalling). 접합이 필요하면 press-fit·snap ring 같은 기계 체결, 은납 brazing(BAg-1, 사용온도 제한), 또는 HAZ 가 극소인 friction welding 으로 우회한다. '52100 용접 절차서'를 요구받았다면 설계를 다시 봐야 한다.\n\n【표준】 ASTM A295 · JIS G 4805"
  },
  "w05-aisi": {
   "sources": ["ASTM A262","AWS D1.6","ASTM A240"],
   "pattern": "^(?:aisi |sae )?3(?:0[12456789]|1[0678]|2[14]|47)(?:l|ln|lm|h|n|s|se)?\\b|^sts30[14]l?\\b|^sts316l?\\b|^316(?:l|n|ti|fr)?\\b|^stainless ?3\\d\\d|^cf[38]m?\\b|^nitronic|^253 ?ma\\b|^super ?30[45]h|^sae ?21-?4n|^21-?4n\\b",
   "field": "name",
   "text": "주의. Austenitic Stainless — 잘 붙지만 세 가지 함정\n\n용접 자체는 쉽다(예열 불필요). 문제는 용접 후에 온다 — ① HAZ 가 450~850 °C 를 지나며 Sensitization(예민화)(입계 Cr 탄화물→입계부식), ② 넓은 응고구간의 고온균열, ③ 큰 열팽창(CTE 17, 탄소강의 1.5배)이 만드는 변형.\n\n【공통 권장 방법】\n• Process: GTAW root + SMAW/GMAW fill\n• Shielding: Ar(GTAW) · Ar/CO₂ 98/2(GMAW)\n• Inter-pass <175°C (Sensitization 회피의 핵심)\n\n【고온균열 대응】\nlow-S/P 용접재, 입열 <1.5 kJ/mm, 그리고 용접금속에 페라이트 5~10%(DeLong)를 남기는 것이 정석 — S·P 를 페라이트가 흡수해 준다. 지문·절삭유의 황 오염도 균열 기점이 되므로 청결이 품질이다.\n\n【변형 대응】\n얇은 판은 fixture 구속 + skip 순서(1-3-2-4) + Cu backing 으로 열을 나눠 넣는다. 이미 예민화된 재료는 1050 °C solution annealing+급랭으로 복구할 수 있다(부식 critical 은 ASTM A262 로 확인).\n\n【표준】 AWS D1.6 · ASME Sec.IX · ASTM A240",
   "by_grade": {
    "304": "【304】 Filler ER308L. 탄소가 있어 450~850 °C HAZ 에서 Sensitization 위험 → 부식 환경이면 저탄소 L grade(C≤0.03%)로 교체가 정석.",
    "316": "【316】 Filler ER316L(Mo 2~3% — 염화물 공식 저항). 부식 환경이면 저탄소 L grade 로 교체. 해수·산 환경에는 Mo 함유가 기본.",
    "321": "【321】 Filler ER347. Ti 안정화강이라 Ti 가 탄소를 선점해 Cr 탄화물 석출을 막는다 → Sensitization에 본질적으로 강함(저탄소형 불필요). 500~900 °C 장기 사용에 유리.",
    "347": "【347】 Filler ER347. Nb 안정화강 — Ti 안정화강과 같은 원리로 Sensitization 면역, 반복 가열·고온 크리프 환경에서 안정성 우위."
   }
  },
  "w06-aisi": {
   "sources": ["AWS D1.6","ASTM A276"],
   "pattern": "^(?:aisi |sae )?(?:41[0456]|42[02]|431|44[024][a-c]?)\\b|^stainless steel 4[12]\\d|^sus4[12]\\d|^ss4[124]0|^l80 |^stavax|^nak ?80",
   "field": "name",
   "text": "⚠ Martensitic Stainless — 스테인리스 얼굴을 한 고탄소강\n\nCr 12~18%에 탄소까지 높아, 용접 HAZ 는 반드시 마르텐사이트가 된다 — 중탄소강의 냉균열 문제가 그대로, 더 세게 온다. 예열 250~300 °C 와 low-H 용접재, 후열처리는 선택이 아니라 전제다.\n\n【공통 권장 방법】\n• Pre-heat·Inter-pass: 250~300°C · PWHT 는 450~500 °C 취성역을 피해서 서랭\n\n【표준】 AWS D1.6 · ASTM A276",
   "by_grade": {
    "410": "【410】 Filler ER410(모재 매칭) 또는 ER309L(연성 overmatch). PWHT 700~750 °C /1 h 노냉.",
    "420": "【420】 Filler ER420 또는 ER309L. PWHT 670~700 °C /1 h 노냉. 탄소가 높아 균열 위험이 크다(예열·후열 엄격).",
    "440C": "【440C】 HRC 60 급으로 쓰는 초고탄소 — 고탄소 베어링강과 같은 이유로 fusion welding 을 사실상 피한다. 불가피 시 ER410NiMo/ER309L + 강한 예열."
   }
  },
  "w07-aisi": {
   "sources": ["AWS D1.6","ASTM A240"],
   "pattern": "^(?:aisi |sae )?(?:40[59]|410s|43[0469]|44[26])\\b|^stainless steel 4[34]\\d|^sus43\\d|^ma956",
   "field": "name",
   "text": "주의. Ferritic Stainless — 결정립이 자라면 돌아오지 않는다\n\n오스테나이트 변태가 없어 용접열에 HAZ 결정립이 1~3 mm 까지 폭주 성장하고, 인성이 급락한다(Charpy 50→5 J). 미세화 열처리로 되돌릴 수도 없다 — 페라이트계 용접의 유일한 처방은 입열을 낮게, 그리고 연성 있는 오스테나이트계 필러(ER309L)로 용접금속만이라도 인성을 확보하는 것.\n\n【권장 방법】\n• Filler: ER309L(권장 overmatch) 또는 모재 매칭 필러\n• Pre-heat: 100~150°C(박판)/200°C(후판) · Inter-pass <200°C · low heat input\n\n【⚠ 475 °C 취화】\n350~525 °C 장기 노출 시 α-α′ 분리로 취화된다(550 °C+ annealing 으로 회복 가능). 사용온도를 이 창 밖으로 — Ti/Nb 안정화강이면 부담이 준다.\n\n【표준】 AWS D1.6 · ASTM A240"
  },
  "w08-duplex": {
   "sources": ["ASTM G48","AWS D1.6","ASTM A790/A928"],
   "pattern": "^(?:duplex|super-?duplex|lean duplex|2205|2304|2507|s3(?:1803|2205|2304|2750|2760)|saf 2[57]|zeron ?100)\\b",
   "field": "name",
   "text": "⚠ Duplex/Super Duplex — 상 균형을 지키는 용접\n\n듀플렉스의 성능은 페라이트:오스테나이트 ≈50:50 균형에서 나오고, 용접은 그 균형을 흔드는 행위다. 입열이 부족하면 페라이트 과다(취성·고온균열), 과하거나 150 °C 이상에서 다층을 쌓으면 σ상(700~1000 °C 석출 — Charpy 60→5 J·내식 붕괴)이 온다. 그래서 이 계열 용접 절차의 전부는 '열의 창(0.5~2.5 kJ/mm)과 inter-pass <150 °C 를 지키는 것'이다.\n\n【공통 권장 방법】\n• Shielding: Ar+2~3% N₂ (오스테나이트 형성 지원)\n• Pre-heat 불필요 · Inter-pass <150°C 절대 · ΔT₁₂₀₀→₈₀₀ 5~15 s\n\n【검증 — 용접부가 스펙이다】\n용접금속 페라이트 35~60%(Ferritescope 측정), 해수·sour 용도는 용접부 PREN≥40 과 ASTM G48 공식시험까지 — 모재가 아니라 용접부가 성능을 결정한다.\n\n【표준】 AWS D1.6 · ASTM A790/A928 · NACE MR0175",
   "by_grade": {
    "2205": "【2205 (standard duplex)】 Filler ER2209(over-Ni 로 오스테나이트 보강). PREN ~35, 범용 듀플렉스.",
    "2507": "【2507 / Zeron 100 (super duplex)】 Filler ER2594. PREN ≥40 — 해수·sour 용도, 용접부 ASTM G48 공식시험 필수."
   }
  },
  "w09-17": {
   "sources": ["AMS 5643/5659/5862","AWS D1.6"],
   "pattern": "^(?:stainless steel )?1[57]-?[457] ?ph|^ph ?13-?8|^custom 4(?:55|65)\\b|^cx \\(ph|^stainless steel 41[05]|^ss ?455",
   "field": "name",
   "text": "주의. PH Stainless — 용접도 'Condition A 에서'\n\n절삭과 같은 논리가 용접에도 적용된다: Solution(Condition A) 상태에서 용접하고, 강도는 마지막 Aging 한 번으로. Aged 상태(H900)를 용접하면 HAZ 가 과시효되어 피로강도를 잃고 회복이 거의 불가능하다.\n\n【공통 권장 방법】\n• Process: GTAW(DCEN) 또는 GMAW · Shielding Ar\n• Pre-heat 불필요 · Inter-pass <175°C\n• 순서: Condition A 용접 → Aging(H900~H1150 요구별) → 치수 확인\n\n【Aging 등급 선택이 곧 설계】\nH900(peak, σy 1170)은 강하지만 SCC·수소취성에 민감 — 해양은 H1075, sour service 는 H1150 처럼 낮춰 잡는 것이 규격 관행(NACE)이다. 산세·도금 후에는 280 °C/4 h 수소 베이킹을 잊지 않는다.\n\n【표준】 AMS 5643/5659/5862 · AWS D1.6",
   "by_grade": {
    "17-4": "【17-4 PH】 Filler ER630(AMS 5826, 모재 매칭). 가장 범용 PH 스테인리스.",
    "15-5": "【15-5 PH】 Filler matching(15-5 전용). δ-페라이트를 줄인 개량 PH grade — 횡방향 인성 우위.",
    "custom 465": "【Custom 465】 전용 filler. σy 1600 MPa 급 초고강도 PH — 항공/레이싱, 용접은 극히 제한적.",
    "ph 13-8": "【PH 13-8 Mo】 전용 filler. 청정도 높은 진공용해재 — 등방 인성·SCC 저항 최상, 항공 구조."
   }
  },
  "w10-h1": {
   "sources": ["AWS D1.1","DIN 1.2344/1.2379"],
   "pattern": "^(?:aisi )?h[12]\\d\\b|^(?:aisi )?d[236]\\b|^(?:aisi )?a[26]\\b|^(?:aisi )?o[12]\\b|^(?:aisi )?s[57]\\b|^(?:aisi )?m\\d{1,2}\\b|^(?:aisi )?t[1-5]\\b|^cpm|^tool steel|^cm55|^dc53|^skd\\d|^skh\\d|^d2 tool|^m50 \\(|^p20",
   "field": "name",
   "text": "⚠ Tool Steel — '용접'이 아니라 '수리'의 기술\n\nCE 환산 1.0 을 넘는 고탄소·고합금이라 생산 용접의 대상이 아니다 — 식는 즉시 마르텐사이트가 되어 갈라진다. 이 계열의 용접은 사실상 한 가지 용도, 금형 마모부의 정밀 수리다. 다이캐스팅·사출 금형의 국부 손상을 laser(HAZ 최소) 나 TIG 로 살을 붙이고 다시 연마하는 것.\n\n【공통 권장 방법 — 수리 절차】\n• Process: laser welding(정밀 수리 표준) 또는 GTAW\n• Pre-heat 400~500°C 필수 · Inter-pass 400°C · 노냉 50°C/h\n• 용접 직후 즉시 tempering(200~300°C/2 h) — '식기 전에 Tempering'이 균열 방지의 핵심\n\n【왜 이렇게까지 하나】\n예열·서랭·즉시 Tempering은 전부 하나의 목적 — HAZ 마르텐사이트가 취성 그대로 응력을 받지 않게 하는 것이다. 어느 하나를 생략하면 수리부가 사용 중 뜯겨 나간다. 미러 금형은 수리 후 lapping+diamond paste 로 Ra<0.05 μm 까지 복원한다.\n\n【구조 접합이 필요하면】\n용접이 아니라 기계 체결(key·dowel)이나 일체 가공으로 설계를 바꾸는 것이 정답이다.\n\n【표준】 AWS D1.1 · DIN 1.2344/1.2379 (공구강 grade별)",
   "by_grade": {
    "h13": "【H13 (열간공구강)】 Filler ER H13(모재 매칭). 다이캐스팅·열간단조 금형 수리의 대표 — 열피로 균열 보수.",
    "d2": "【D2 (냉간공구강)】 Filler ER D2. 고Cr 냉간금형 — 수리 후 반드시 재템퍼, 균열 민감도 높음.",
    "stavax": "【STAVAX (미러 금형)】 전용 filler(Uddeholm). 사출 미러 금형 — 수리부 lapping+diamond paste 로 경면 복원."
   }
  },
  "w11-api": {
   "sources": ["API 1104","API 5L"],
   "pattern": "^(?:api )?5l?\\s?x(?:42|46|52|56|60|65|70|80|100)\\b|^x[6789]0|^x100\\b|^hsla|^api ?5l|^(?:astm )?a5(?:72|88|92)|^(?:astm )?a992|^[ade]h36\\b",
   "field": "name",
   "text": "⚠ HSLA Pipeline Steel — Pcm 숫자 하나로 관리되는 용접\n\n파이프라인강은 '용접될 것'을 전제로 설계된 강이다 — 탄소를 낮추고 미세립으로 강도를 얻어, 냉균열 지표를 CE_IIW 대신 저탄소용 Pcm(=C+Si/30+Mn/20+…+5B)으로 관리한다. Pcm<0.21 이 지켜지는 한 순한 용접이고, 강도 등급이 오를수록 예열과 수소 관리가 조여진다.\n\n【공통 권장 방법】\n• Process: 현장 root 는 cellulosic E6010(전자세 용접), fill/cap 은 low-H E8018-G · 공장은 GMAW-STT root + SAW fill\n• Inter-pass <250°C\n\n【⚠ sour service (H₂S) — 경도가 규정이다】\n황화수소 환경의 SSC(황화물 응력균열)는 HAZ 경도가 지배한다 — NACE MR0175 는 HV 250 상한을 못박고 있으며, 용접부 경도시험(HV10)이 합부 판정 항목이다. sour 라인은 sour grade 를 쓰는 것이 관행.\n\n【현장 용접의 현실】\n비·바람·영하의 야외에서 예열은 induction/torch 로, 용접봉은 120 °C 건조로에서 관리한다. 검사는 100% RT+자동 UT 가 파이프라인 표준(API 1104).\n\n【표준】 API 1104 · API 5L · NACE MR0175",
   "by_grade": {
    "x60": "【API 5L X60】 Filler ER80S-G(강도 매칭) · 예열 100~150 °C. Pcm<0.21 이면 순한 용접.",
    "x70": "【API 5L X70】 Filler ER80S-G · 예열 100~150 °C. sour 라인은 X70 sour grade 권장.",
    "x80": "【API 5L X80】 Filler ER100S-G · 예열 150~200 °C. 강도가 올라 수소·예열 관리 강화.",
    "x100": "【API 5L X100】 Filler ER110S-G · 예열 200 °C+. 최고강도급 — 입열·예열 창이 좁아 절차 검증 엄격."
   }
  },
  "w12-gray": {
   "sources": ["AWS D11.2","ASM Vol.6"],
   "pattern": "^(?:gray|grey|ductile|malleable|nodular|compacted) ?(?:graphite )?(?:iron|cast iron)|^astm a53[26]|^class ?[2345]\\d cast iron|^ggg ?[45]\\d|^en ?gj[sl]|^adi grade|^austempered|^ni-?hard|^high-?cr white|^white cast",
   "field": "name",
   "text": "⚠⚠ Cast Iron (회주철·구상흑연·가단·백주철) — 탄소 2~4%와 협상하는 법\n\n주철 용접이 어려운 이유는 하나다: 용접열이 흑연을 녹여 탄소가 용융지로 쏟아지고, 급랭된 HAZ 는 백주철+마르텐사이트가 되어 연성이 0 에 가까워진다 — 수축응력을 받아줄 여유가 없어 즉시 갈라진다. 그래서 주철 접합의 제1 선택지는 fusion 이 아니라 브레이징(oxy-acetylene, BCu 계)이며, fusion 을 강행할 때의 규정은 전부 '탄소와 급랭을 달래는' 장치다.\n\n【Fusion 강행 시 — Ni 필러와 저입열】\n• Filler: ENi-CI(Ni 99%) 또는 ENiFe-CI(Ni 55%) — Ni 이 탄소를 흑연으로 품어 취성 탄화물 형성을 막는다\n• Pre-heat 350~450°C(주물 전체!) · Inter-pass 400°C · 노냉/버미큘라이트 서랭 50°C/h\n• 작은 비드 다층 + peening(비드 두들김)으로 응력 분산\n\n【계열별 성패】\n구상흑연(EN-GJS)은 흑연이 둥글어 회주철보다 안정적으로 붙는다. 회주철은 조건부, **백주철·ADI 는 용접 불가로 취급**한다 — 백주철은 조직 자체가 탄화물이고, ADI 는 용접열이 ausferrite 를 파괴한다(구상흑연 상태에서 용접 후 Austempering 은 가능).\n\n【현실적 판단】\n주철 용접의 대부분은 '깨진 주물 수리'다 — 구조 신뢰가 필요하면 수리 대신 교체·기계 체결·브레이징을 먼저 검토하는 것이 정석이다.\n\n【표준】 AWS D11.2 (Cast Iron Welding) · ASM Vol.6"
  },
  "w13-aa": {
   "sources": ["AWS D1.2","ASM Vol.6"],
   "pattern": "^aa[\\s-]?[13]\\d{3}\\b|^al99|^alcoa ?1\\d{3}",
   "field": "name",
   "nonferrous_only": true,
   "text": "✓ AA 1xxx — Commercial Purity Aluminum (99% 이상)\n모든 알루미늄 합금 중 가장 weldable 한 grade 입니다.\n\n【권장 방법】\n• Welding: GTAW (DC EN with Argon shielding) 또는 GMAW (spray transfer)\n• Filler: ER1100 (matching) — 또는 base 합금 자체를 filler 로 사용 가능\n• Pre-heat: 두께 ≤ 12mm → 불필요 / 두께 > 12mm → 50~100°C\n\n【⚠ 주의 — Aluminum Oxide (Al₂O₃) Film 제거】\n알루미늄 표면에는 두께 5~10 nm 의 단단한 Al₂O₃ 산화막 (융점 2072°C, base alloy 660°C 의 3배) 이 자연 형성됩니다.\n이 산화막은 welding 열에 녹지 않으며, weld pool 내부에 inclusion 으로 들어가 강도 저하 및 균열의 원인이 됩니다.\n반드시 stainless steel wire brush 로 weld 직전 mechanical 제거 후, acetone 으로 degrease 합니다.\n• 금지: carbon steel brush (Fe 오염) 또는 ground 시 사용한 brush (오염 가능성)\n• 금지: chlorinated cleaner (HCl 가스 생성)\n\n【NDT 권장】\nVisual 검사 + Liquid Penetrant (PT)\n\n【표준】\nAWS D1.2 (Al welding) · ASM Vol.6 Chapter on Aluminum Welding"
  },
  "w14-aa": {
   "sources": ["AWS D1.2","MMPDS 08"],
   "pattern": "^aa[\\s-]?201[14]\\b",
   "field": "name",
   "nonferrous_only": true,
   "text": "⚠ AA 2014 — Al-Cu-Si-Mg (Cu 4.4%, Si 1.0%, Mg 0.5%)\n2xxx 시리즈 중 그나마 weldable 한 grade 입니다 (Si 함량으로 인한 hot crack 완화).\n\n【권장 방법】\n• Welding: GMAW (preferred for thick section) 또는 GTAW\n• Filler: ER4043 (Si 5%, hot crack 완화) — ER5356 사용 금지 (Mg₂Si crack 형성)\n• Pre-heat: 150°C (균일 가열)\n• 인터패스 온도: < 200°C 통제\n\n【⚠ 주의 1 — Hot Crack (응고 균열)】\nCu 4.4% 가 응고 시 narrow solidification range 를 만들어 grain boundary 에 Cu-rich liquid film 이 잔류합니다.\n이 liquid film 이 응고 수축 응력을 받아 hot crack 으로 진행됩니다.\nER4043 filler 의 Si 가 eutectic 형성으로 응고 구간을 넓혀 균열을 완화합니다.\n\n【⚠ 주의 2 — HAZ Liquation Crack】\n2014 의 (Al-Cu-Mg-Si) low-melt eutectic 이 HAZ peak temperature 영역에서 grain boundary 따라 부분 용융됩니다.\n응고 수축 응력에 의해 미세 균열이 grain boundary 따라 진행되며, 일반적인 NDT 에서 검출이 어렵습니다.\n\n【권장 Post-weld 처리】\n• T62 인공 Aging(시효) (artificial aging) 필수\n• As-welded 상태에서 σy 가 약 30% 감소합니다 (T6 σy 415 → as-welded 290 MPa)\n• T62 Aging 후 강도 회복 가능 (단순 형상 한정)\n\n【NDT 권장】\nLiquid Penetrant (PT) + Radiograph (RT) — porosity 및 hot crack 검출 필수\n\n【표준】\nAWS D1.2 · MMPDS-08 (2014 mechanical property)"
  },
  "w15-aa": {
   "sources": ["AWS D17.1","MMPDS 08"],
   "pattern": "^aa[\\s-]?2(?:0(?:17|18|24|25)|618)\\b",
   "field": "name",
   "nonferrous_only": true,
   "text": "⚠⚠ AA 2024 — Al-Cu-Mg (Cu 4.4%, Mg 1.5%)\n2xxx 시리즈 중 fusion welding 이 거의 불가능한 grade 입니다.\nPorosity, hot crack, SCC (응력 부식 균열) 의 3가지 위험이 모두 발생합니다.\n\n【권장 방법 — FSW (Friction Stir Welding)】\nBoeing 787 fuselage, Airbus A380 wing rib 의 표준 접합 방법입니다.\n• Tool rotation: 800 rpm\n• Traverse speed: 100 mm/min\n• Pin depth: 5 mm (sheet 두께 의 95%)\n• 강도 회복: as-FSW 영역 σy 가 base 의 약 80% 까지 유지\n\n【권장 방법 — Fusion 강행 시】\n• Welding: GMAW only\n• Filler: ER2319 + DC EP\n• Shielding: Ar + He mix (Ar 75% / He 25%, He 가 deeper penetration)\n\n【⚠ 주의 1 — HAZ 영역 SCC 위험 매우 높음】\n2024-T3 의 HAZ 가 over-aged condition 으로 변환되며, 잔류 인장 응력 + 습한 대기 환경에서 SCC 가 발생합니다.\n특히 short-transverse 방향이 가장 취약하며, 부품의 응력 방향 설계 시 short-transverse 가 인장 받지 않도록 합니다.\n\n【⚠ 주의 2 — As-welded 강도 손실】\n• T3 σy 345 MPa → as-welded 약 170 MPa (50% 손실)\n• 자연 Aging(시효)으로 부분 회복 (5-7 일 후 약 60% 회복)\n• T62 인공 Aging 시 회복도 제한적 (Cu segregation 영구)\n\n【NDT 권장】\nRadiograph (RT) + Ultrasonic (UT) 둘 다 필수\n\n【표준】\nAWS D17.1 (aerospace) · MMPDS-08 · NASA NSTS 08303"
  },
  "w16-aa": {
   "sources": ["AWS D17.1"],
   "pattern": "^aa[\\s-]?2219\\b",
   "field": "name",
   "nonferrous_only": true,
   "text": "✓ AA 2219 — Al-Cu 6.3% (low Mg, ~0.02%)\n2xxx 시리즈 중 GMAW 가능한 유일한 grade 입니다.\nNASA Space Shuttle external tank (ET-1 ~ ET-135, 1981-2011) 의 GMAW 가 이 합금의 대표적인 응용입니다.\n\n【권장 방법】\n• Welding: GMAW (preferred) 또는 GTAW\n• Filler: ER2319 (matching, Cu 6.3%) + DC EP\n• Shielding: Argon (99.997% purity 이상, welding grade)\n\n【⚠ 주의 1 — Pre-heat 통제】\n• Pre-heat: 100~150°C\n• 너무 낮으면 porosity 발생 (Cu-rich 영역에서 H 가스 흡수)\n• 너무 높으면 over-aging\n\n【⚠ 주의 2 — Interpass 온도 통제】\n• Inter-pass < 200°C 유지\n• 초과 시 over-aging 진행 → 강도 영구 손실\n\n【⚠ 주의 3 — Post-weld Aging 필요】\n• T87 aging (200°C/24h)\n• As-welded σy 약 250 MPa → T87 후 약 400 MPa 회복\n\n【NDT 권장】\nRadiograph (RT) + Liquid Penetrant (LP)\nNASA Space Shuttle ET 표준: NASA NSTS 08303 100% RT inspection\n\n【표준】\nNASA NSTS 08303 (External Tank welding) · AWS D17.1"
  },
  "w17-aa": {
   "sources": ["AWS D17.1"],
   "pattern": "^aa[\\s-]?(?:2050|2090|2099|2195|8090)\\b|\\bal-li\\b",
   "field": "name",
   "nonferrous_only": true,
   "text": "⚠ Al-Li 합금 (Al-Cu-Li 계, Li 1~2.4%)\n항공 경량 구조(주익 skin·stringer·동체 sheet)의 차세대 합금군입니다.\nLithium 의 가스 흡수 특성으로 fusion welding 이 매우 어렵습니다.\n\n【권장 방법 — FSW Only】\nLi-Cu-Mg 합금의 fusion 처리는 EWI (Edison Welding Institute) 의 LCC (Low-Cost Closure) 표준에 따라 FSW 만 사용합니다.\n• Fusion welding 강행 시 σy 약 60% 손실\n\n【⚠ 주의 1 — Lithium 의 H₂O 반응성】\nLithium 은 공기 중 수분과 즉시 반응하여 LiOH + H₂ 가스를 생성합니다.\n생성된 H₂ 가스는 weld pool 에 trapped 되어 porosity 의 주요 원인이 됩니다.\nLi₂O film 도 동시에 형성되며, weld pool 내부 inclusion 으로 강도 저하를 유발합니다.\n\n【⚠ 주의 2 — Cleanroom Welding 필수】\n• 작업 환경: 상대 습도 < 30% RH\n• Particle: < ISO Class 7 (1000 particle/m³)\n• Piping 내 oil 또는 water 잔류 절대 회피 (Li 와 반응)\n\n【⚠ 주의 3 — 가공 시 oil 잔류 회피】\n• Pre-weld 세척: dry IPA (Isopropyl Alcohol) — water-based cleaner 금지\n• Tool: dedicated, no oil residual\n\n【NDT 권장】\nPhased Array Ultrasonic (PA-UT) — 미세 porosity 검출에 RT 보다 우수\n\n【표준】\nEWI LCC (Low-Cost Closure) FSW · AWS D17.1 · Airbus AIPS 06-01-009",
   "by_grade": {
    "2099": "【AA 2099 (Arconic Airware 압출)】 Airbus A350 inner wing skin·lower stringer 표준. T83 peak — FSW only.",
    "2198": "【AA 2198 (Constellium Airware sheet)】 동체 sheet(1.8~3.2 mm) — T8. FSW only(발사체 탱크 FSW 실적).",
    "2196": "【AA 2196 (T8511 압출)】 stringer·frame 압출용. FSW only.",
    "2090": "【AA 2090 (Al-Li-Cu)】 1st-gen — 압출·판재. 이방성 커 설계 주의. FSW only.",
    "8090": "【AA 8090 (1st-gen, Li 2.4%)】 최고 Li 함량 1세대 — 인성·이방성 이슈로 현역 축소. FSW only."
   }
  },
  "w18-aa": {
   "sources": ["ASTM G67","ASTM B928","AWS D1.2"],
   "pattern": "^aa[\\s-]?5\\d{3}\\b",
   "field": "name",
   "nonferrous_only": true,
   "text": "✓ AA 5xxx — Al-Mg (Mg 2~5%, non-heat-treatable)\nAl-Mg 비열처리계 — Mg 함량이 높을수록 강도·SCC 민감도 ↑..\nFusion welding 자체는 우수하나, 두 가지 critical 한 주의사항이 있습니다.\n\n【권장 방법】\n• Welding: GTAW (AC sine wave) 또는 GMAW (spray transfer)\n• Filler:\n  - ER5356 (Mg 5%, matching, 일반 표준)\n  - ER5183 (Mg 4.7%, high-Mg marine premium 용)\n  - ER4043 사용 금지 (Mg-Si crack)\n• Pre-heat:\n  - 두께 < 12mm → 50°C\n  - 두께 > 12mm → 100°C\n• 인터패스 온도 통제: < 65°C (Mg ≥ 3% 합금의 sensitization 회피)\n\n【⚠ 주의 1 — HAZ Softening】\n5xxx 합금은 H32, H34 와 같은 cold-worked 상태에서 strain hardening 으로 강도를 얻는 non-heat-treatable 합금입니다.\nWelding 열은 HAZ 영역의 cold-work 미세 dislocation 을 풀어줍니다.\n그 결과 as-welded 영역의 σy 가 약 40~50% 감소합니다.\n\nas-welded(HAZ annealed) σy 는 cold-worked base 의 약 50% 로 하락 —.\n\n구조 critical 부품 (선체, 압력 용기) 의 경우 weld 영역에 추가 두께 보강이 필요합니다.\nWeld 후 cold-work 처리는 일반적으로 불가능합니다.\n\n【⚠ 주의 2 — Marine 환경 응력 부식 균열 (SCC)】\nMg 함량이 3% 이상인 합금이 해수 또는 50°C 이상의 환경에서 장기간 노출되면 sensitization 이 발생합니다.\n그 메커니즘:\n  ① 입계 (grain boundary) 에 β-phase (Mg₂Al₃, 또는 Al₈Mg₅) 가 석출\n  ② 입계의 Mg 농도가 base matrix 보다 높아져 anodic site 형성\n  ③ Chloride 환경 + 잔류 응력 조건에서 입계 따라 SCC 진행\n\nSensitization 정량 평가는 ASTM G67 (NAMLT — Nitric Acid Mass Loss Test) 으로 합니다.\nNAMLT 값:\n  - < 15 mg/cm² → SCC 안전\n  - 15~25 → 경계\n  - > 25 → SCC 위험\n\n【권장 Temper (SCC 회피)】\nASTM B928 marine spec 에 따라:\n• H321 temper (stabilized for SCC, 인공적으로 over-aged)\n• H116 temper (anti-SCC, 압연 후 추가 stabilization)\nMg 5% 급은 SCC 위험이 가장 크므로 marine 응용 시 저-Mg grade·anti-SCC temper(H116/H321)로 대체 권장.\n\n【NDT 권장】\nLiquid Penetrant (PT) + Radiograph (RT)\n\n【표준】\nAWS D1.2 (Al welding) · ASTM B928 (marine grade) · ASTM G67 (NAMLT sensitization test) · ABS marine class",
   "by_grade": {
    "5052": "【5052 (2.5% Mg)】 Mg<3% 이라 SCC 안전. 자동차 외장·범용 성형재.",
    "5454": "【5454 (3% Mg)】 H32 σy 200 → annealed ~105. 고온 배관(sensitization 저항 우수).",
    "5086": "【5086 (4% Mg)】 marine 구조 — Mg≥3% 이라 해수·>50°C 장기노출 시 sensitization 주의.",
    "5083": "【5083 (4.5% Mg)】 H32 σy 195 → annealed ~90. Marine 표준 — SCC 회피 H116/H321 temper, filler ER5183.",
    "5456": "【5456 (5% Mg)】 SCC 위험 최대 — marine 은 anti-SCC temper(H116) 필수."
   }
  },
  "w19-aa": {
   "sources": ["AWS D1.2","ASM Vol.6"],
   "pattern": "^aa[\\s-]?6\\d{3}[a-z]?\\b",
   "field": "name",
   "nonferrous_only": true,
   "text": "✓ AA 6xxx — Al-Mg-Si (Mg 0.4~1.2%, Si 0.4~1.3%, heat-treatable)\nMg-Si 석출경화계 — 범용·압출 구조용..\nFusion welding 자체는 우수하나, HAZ softening 이 가장 critical 한 issue 입니다.\n\n【권장 방법】\n• Welding: GTAW (AC sine wave) 또는 GMAW (spray transfer)\n• Filler:\n  - ER4043 (Si 5%, 일반, ductile) — hot crack 회피 우수\n  - ER5356 (Mg 5%, 강도 우선) — 단 hot crack 위험 약간 증가\n• Pre-heat:\n  - 얇은 sheet (< 6mm) → 50°C\n  - 두꺼운 plate (> 12mm) → 100~150°C\n• AC Balance: 75% EN (cleaning half-cycle 부족 시 black smut 발생)\n\n【⚠ 주의 1 — HAZ Softening (가장 Critical)】\n6xxx 합금은 T6 (peak-aged) 상태에서 Mg₂Si precipitate 가 dislocation 운동을 차단하여 강도를 얻습니다.\nWelding 열이 HAZ 영역에서 다음 변화를 일으킵니다:\n  ① Mg₂Si precipitate 가 over-aged 또는 dissolved\n  ② As-welded 영역이 T1 (자연 Aging(시효)) 또는 W (solution-treated) 상태로 회귀\n  ③ σy 가 약 60% 감소\n\nas-welded σy 는 base T6 의 약 40% 수준까지 하락(HAZ 재고용).\n\n【강도 회복 방법】\n• Post-weld T6 re-aging (solution 530°C + WQ + 175°C/8h aging) 필요\n• 두께 < 12mm + 단순 형상만 가능\n• 큰 구조물은 회복 불가 → 응력 계산 시 as-welded 값 사용 필수\n\n【⚠ 주의 2 — Hot Crack (응고 균열)】\n6xxx 의 Mg-Si eutectic 은 응고 구간이 좁아 (565~595°C) hot crack 발생 가능합니다.\n특히 얇은 wall 두께의 extrusion 부재에서 빈번합니다.\nER4043 filler 의 Si 12% 가 eutectic 영역 확대로 hot crack 을 완화합니다.\n\n【⚠ 주의 3 — Black Smut 표면 오염】\nAC TIG 의 cleaning half-cycle (EP) 이 부족하면 weld 표면에 black smut 가 형성됩니다.\n• Smut 의 원인: Mg-Si oxide film 의 잔류\n• 해결: AC balance 75% EN 으로 조정 (default 50/50 → cleaning 강화)\n• 또는 He-Ar mix (He 25%) 로 arc 안정성 향상\n\n【NDT 권장】\nLiquid Penetrant (PT) + Visual inspection\n\n【표준】\nAWS D1.2 (Al welding) · ASM Vol.6 · Aluminum Association Specification",
   "by_grade": {
    "6061": "【6061】 T6 σy 276 → as-welded ~110 MPa(60% 손실). 범용 구조·압출. Post-weld T6 재시효로 부분 회복(두께<12 mm).",
    "6063": "【6063】 T6 σy 215 → as-welded ~90 MPa. 압출 전용 — 얇은 wall 은 hot crack 빈번, ER4043 로 완화.",
    "6082": "【6082】 T6 σy 250 → as-welded ~100 MPa. EU 구조용 — 6xxx 표준 절차(ER4043/5356).",
    "6005": "【6005/6005A】 T6 σy ~240 → as-welded ~100 MPa. 압출 구조 — 6xxx 표준 절차(ER4043/5356).",
    "6101": "【6101】 전기 도전용 — 강도보다 도전율 우선. HAZ 강도 손실은 6xxx 계와 유사.",
    "6151": "【6151】 forging 용 — 6xxx 표준 절차(ER4043/ER5356)."
   }
  },
  "w20-aa": {
   "sources": ["AWS D17.1","MMPDS 08"],
   "pattern": "^aa[\\s-]?7\\d{3}\\b",
   "field": "name",
   "nonferrous_only": true,
   "text": "⚠⚠ AA 7xxx — Al-Zn-Mg-Cu (Zn 5~8%, 항공 구조용 high-strength)\nZn-Mg-Cu 최고강도 항공 구조용 (대표 7xxx)..\n알루미늄 합금 중 강도는 가장 높지만, fusion welding 은 매우 어렵습니다.\n\n【권장 방법 — FSW Only】\nFSW (Friction Stir Welding) 가 표준 접합 방법입니다.\n• Boeing 787 wing inner skin, Airbus A350 fuselage stringer\n• Lockheed Martin F-35 wing rib\n• Tool rotation: 600~900 rpm\n• Traverse speed: 100~200 mm/min\n• As-FSW 영역 σy 가 base 의 약 75% 까지 유지\n\n【권장 방법 — Fusion 강행 시】\n• Filler: ER5556 또는 모재 matching self-filler\n• 단, 제한적 응용만 가능 (구조용 절대 금지)\n\n【⚠ 주의 1 — SCC 매우 위험 (가장 Critical)】\nT6 재의 HAZ 영역은 다음 조건에서 수개월 내 SCC 가 진행됩니다:\n  ① Welding 열로 인한 grain boundary 의 MgZn₂ + Mg₂Zn₁₁ 석출\n  ② 잔류 인장 응력 (특히 short-transverse 방향)\n  ③ 습한 대기 환경 (RH > 60%)\n\nSCC 진행 속도: short-transverse 방향에서 약 10⁻⁶ m/s\n실제 부품에서 6~12 개월 내 균열 가시화.\n\n【SCC 회피 방법】\n• T73 또는 T7351 over-aged temper 사용\n• T73 은 T6 대비 σy 약 15% 손실\n• 단, SCC 저항 약 100배 향상\n\n【⚠ 주의 2 — Liquation Crack】\nZn 5.5% 이상의 7xxx 합금은 low-melt eutectic (MgZn₂ + Mg₃Zn₃Al₂, 475°C) 을 갖습니다.\nHAZ 의 peak temperature 가 이 eutectic 융점을 초과하면 grain boundary 따라 micro-liquid film 이 형성됩니다.\n응고 수축 응력에 의해 균열이 거의 무조건 발생합니다.\n\n【⚠ 주의 3 — As-welded 강도 손실 + 회복 거의 불가】\n• T6 재는 용접 후 as-welded 약 150~200 MPa (60~70% 손실)\n• 자연 Aging(시효) 불가 (T6 의 precipitation 이 over-aged 영구 상태)\n• T6 재처리 시 distortion 크고 grain 성장으로 σy 회복 약 70% 까지만\n\n【NDT 권장】\nRadiograph (RT) + Phased Array Ultrasonic (PA-UT) — 둘 다 필수\n\n【표준】\nAWS D17.1 (aerospace) · MMPDS-08 (7xxx mechanical property) · Boeing BAC5946 · Airbus AIPS",
   "by_grade": {
    "7075": "【7075】 T6 σy 503 → as-welded 150~200 MPa(60~70% 손실, 회복 거의 불가). SCC 매우 위험 — T73/T7351 over-aged temper 로 회피(σy ~430, SCC 100배↑). Fusion 대신 FSW 표준.",
    "7050": "【7050】 두꺼운 항공 forging 용 — 7xxx 최고강도재와 동일하게 FSW 우선, fusion 은 SCC/liquation 위험.",
    "7068": "【7068】 최고강도 7xxx(σy ~640) — FSW only, SCC 극히 민감(T7 temper 필수)."
   }
  },
  "w21-alsi10mg": {
   "sources": ["AWS D1.2","ASTM F3318","ASTM 52907"],
   "pattern": "^al\\d*si\\d*|^a3(?:19|5[67]|60|80|83)|^a41[35]|^adc\\d|^a20[15x]|^a2139|^al5x|^aheadd|^scalmalloy|^addalloy",
   "field": "name",
   "nonferrous_only": true,
   "text": "✓ Al-Si Cast / AM — Si 7~13% (eutectic 근접)\nAlSi10Mg (AM LPBF 표준), A356 (Al-Si-Mg cast), A360, A380, A413 등.\nSi 의 eutectic 효과로 hot crack 위험이 낮아 fusion welding 우수합니다.\n\n【권장 방법】\n• Welding: GTAW (AC sine) 또는 GMAW\n• Filler:\n  - ER4043 (Si 5%, 일반 cast Al)\n  - ER4047 (Si 12%, Al-Si 합금 표준, 모든 Al-Si cast 호환)\n• Pre-heat: 100~150°C\n  - Cast 의 잔류 응력 + porosity 의 trapped gas 방출\n\n【⚠ 주의 1 — Cast Porosity (Welding 시 expand)】\nCast 부품에는 다음 두 가지 porosity 가 잠재합니다:\n  ① Gas porosity — melt 의 dissolved H 가 응고 시 trapped\n  ② Shrinkage micro-void — 응고 수축에 의한 미세 공간\n\nWelding 열을 받으면 trapped gas 가 expand 하여 weld pool 로 빠져나갑니다.\nRe-weld 영역에서 새 porosity 가 발생합니다.\n\n【권장 Pre-treatment】\n• HIP (Hot Isostatic Pressing) 후처리\n• Cast 와 AM 부품 모두 권장\n• HIP 조건: Ar 1500~2000 bar + 510°C / 2시간\n• HIP 후 porosity 제거 → fatigue 강도 2~3배 향상\n\n【⚠ 주의 2 — AM As-built 의 Anisotropy】\nAM 부품의 build direction (Z 축) 에는 fusion line + lack-of-fusion 미세 defect 가 존재합니다.\nWelding 열이 이 defect 를 따라 균열 진행을 유도합니다.\nXY-plane 의 weld 는 안전하나, Z-direction (build axis) 의 weld 는 권장하지 않습니다.\n\n【⚠ 주의 3 — High-Mg Cast (A356 의 Mg 0.4%)】\nT6 처리된 cast (A356-T6) 가 welded 되면 HAZ 영역에서 Mg₂Si precipitate 가 over-aged 됩니다.\n6xxx 합금과 동일한 HAZ softening issue 가 발생합니다.\n• A356-T6 σy 200 MPa → as-welded 약 80 MPa\n• Post-weld T6 re-aging 으로 회복 가능 (단순 형상)\n\n【NDT 권장】\nRadiograph (RT) + Ultrasonic (UT) — cast porosity 검출 필수\n\n【표준】\nAWS D1.2 · ASTM F3318 (AM AlSi10Mg) · ISO/ASTM 52907"
  },
  "w22-ti": {
   "sources": ["AWS D17.1","ASTM B265","AMS 4901-4904"],
   "pattern": "^ti[\\s-]?(?:cp )?gr(?:ade)? ?[1234]\\b|^ti ?cp ?gr\\d|^cp-?ti\\b|^titanium ?grade ?[1234]\\b|^unalloyed ti",
   "field": "name",
   "nonferrous_only": true,
   "text": "✓ CP-Ti (Commercially Pure Titanium, α single-phase)\nGrade 가 오를수록 O·Fe 함량↑ = 강도↑·연성↓..\n모든 Ti 합금 중 가장 weldable 합니다 (β-phase 없음 → solidification crack 회피).\n\n【권장 방법】\n• Welding: GTAW (DC EN), pulse mode 권장 (heat input 통제)\n• Filler: 모재 grade 매칭\n• Electrode: 2% La₂O₃ tungsten (blue band, EWLa-2) 권장\n  - 2% ThO₂ (red band) 도 가능하나 Th 가 방사성 — 안전상 La 권장\n  - Stub end 길이: electrode 직경의 1.5배\n\n【Ar Shielding (가장 critical, 정확히 따라야 함)】\n• Torch (front): 25 L/min, 5/8\" gas lens cup, Ar 99.997% 이상 (welding grade)\n• Trailing shield: 15 L/min — weld bead 가 500°C 이하 식을 때까지 cover\n• Back-purge (root side): 5 L/min — root oxidation 방지\n• Ar 의 dew point: < -50°C (moisture trap 필수)\n\n【⚠ 주의 1 — Interstitial Pickup (O/N/H 흡수, 가장 critical)】\nTitanium 은 500°C 이상의 대기 노출 시 O / N / H 를 α-phase 결정 격자에 침투시킵니다.\n그 결과 weld bead 표면에 α-case 라 부르는 표층이 형성됩니다:\n• α-case 의 hardness: HV 600 이상 (base metal HV 200 의 3배)\n• α-case 의 두께: 노출 시간/온도 비례 (~ 30 μm at 700°C/10s)\n• α-case 의 영향: brittle, fatigue 강도 50% 손실\n\n【⚠ 주의 2 — Heat Tint Color Test (NDT 보충)】\nWeld 후 bead 색을 시각 검사하여 O 흡수 정도를 판정합니다.\n\n  ┌──────────┬──────────────────┬─────────────────┐\n  │ Bead 색  │ O 흡수 정도      │ 판정            │\n  ├──────────┼──────────────────┼─────────────────┤\n  │ 은색     │ < 50 ppm         │ ✓ 합격          │\n  │ 밀짚색   │ < 100 ppm        │ ✓ 합격          │\n  │ 황금색   │ 100~200 ppm      │ △ 재용접 검토   │\n  │ 보라/파랑│ 200~500 ppm      │ ✗ 재용접 필수   │\n  │ 회색/흰  │ > 500 ppm        │ ✗ 폐기          │\n  └──────────┴──────────────────┴─────────────────┘\n\n【⚠ 주의 3 — Cleanliness (Fe / Cu / Carbon 오염 회피)】\nTitanium 의 표면에 Fe / Cu / C 가 잔류하면 weld pool 내부에서 low-melt 금속간 화합물 (Ti-Fe eutectic 1085°C, Ti-Cu eutectic 990°C) 이 형성되어 brittleness 또는 균열을 유발합니다.\n• Pre-weld 세척: acetone wipe + stainless steel wire brush (Ti 전용)\n• 금지 도구: carbon steel brush, copper backing bar, oil 잔류 fixture\n• 작업자 PPE: cotton glove (fingerprint 의 oil 도 오염원)\n\n【NDT 권장】\nVisual heat-tint color + Liquid Penetrant (PT) + Bend Test\n• AWS D17.1 Class B (commercial): 180° bend, mandrel 직경 = 4×두께\n• AWS D17.1 Class A (aerospace): 동일 + RT 추가 (porosity ≤ 0.13mm 직경)\n\n【표준】\nAWS D17.1 · ASTM B265 (sheet) · AMS 4901-4904 (sheet/plate by grade)",
   "by_grade": {
    "grade 1": "【CP-Ti Grade 1 (R50250)】 Filler ERTi-1. 가장 연성 — 화학 라이닝·전해조.",
    "grade 2": "【CP-Ti Grade 2 (R50400)】 Filler ERTi-2. 가장 범용 CP-Ti.",
    "grade 3": "【CP-Ti Grade 3 (R50550)】 Filler ERTi-3. 중강도 구조·화학.",
    "grade 4": "【CP-Ti Grade 4 (R50700)】 Filler ERTi-4. 가장 강한 CP — 강도 우선."
   }
  },
  "w23-ti": {
   "sources": ["AWS D17.1","ISO 10993","ASTM B348","AMS 4911","AMS 4928","AMS 4998"],
   "pattern": "^ti-?6al-?4v|^ti[\\s-]?grade ?5\\b|^ti gr5",
   "field": "name",
   "nonferrous_only": true,
   "text": "✓ Ti-6Al-4V (α+β alloy, Grade 5, R56400)\nTi 합금 시장의 약 50% 를 점하는 가장 표준적인 alloy.\n항공 엔진 fan blade, F-22 wing, 의료 implant (Gr23 ELI variant), AM LPBF 표준 (EOS Ti64).\n\n【권장 방법】\n• Welding: GTAW (DC EN), pulse mode (peak 150 A / base 50 A, 5 Hz)\n  - 두꺼운 부품: EBW (Electron Beam) 또는 LBW (Laser) 권장\n  - 항공 표준: AWS D17.1 Class A 준수\n• Filler:\n  - ERTi-5 (R56400, matching, 일반 항공/구조)\n  - ERTi-23 (R56407, ELI variant, 의료 implant — O ≤ 0.13%)\n• Shielding: CP-Ti 와 동일 (front 25 + trailing 15 + back 5 L/min, Ar 99.997%+)\n\n【⚠ 주의 1 — α-case 형성 (CP-Ti 동일, 동일 color test 적용)】\n색 판정:\n  은/밀짚 → 합격 (< 100 ppm O)\n  황금색 → 재용접 검토\n  보라/파랑/회색 → 재용접 또는 폐기\n\n【⚠ 주의 2 — Distortion (가장 빈번한 실패)】\nTi 의 물성:\n• CTE: 8.9 ppm/K (steel 12 ppm/K 보다 낮으나, low thermal conductivity 6.7 W/m·K 가 thermal gradient 를 크게 만듦)\n• Thermal conductivity 6.7 W/m·K (steel 50 W/m·K 의 14%)\n\n그 결과:\n• Heat 가 weld 영역에 집중 → 극심한 thermal gradient → 잔류 응력 큼\n• 두께 < 6mm sheet 의 distortion 일반적 (clamp 부족 시 1° 이상 휘어짐)\n\n【권장 대응】\n• 견고한 fixture clamping (4-point 이상)\n• Skip-step welding sequence (1-3-2-4 순서)\n• Pre-tack welding (10 mm 간격) 후 main weld\n• 두꺼운 부품의 경우 backing strip + chill bar 사용\n\n【⚠ 주의 3 — Post-weld 강도 회복 (선택, 필요 시)】\n• As-welded 의 σy: base metal 의 약 88% 유지\n• Solution + Aged (STA) 권장:\n  - Solution 955°C / 1 h / WQ (β-transus 1000°C 직하)\n  - Aged 540°C / 4 h / AC\n  - σy 약 950 → 880 MPa (as-welded) → 950 MPa (STA 후) 회복\n\n【NDT 권장】\nVisual + LP + RT (AWS D17.1 Class A 표준)\n의료 implant: 추가 dimensional QC + biocompatibility test (ISO 10993)\n\n【표준】\nAWS D17.1 · ASTM B348 · AMS 4911 (sheet) · AMS 4928 (bar) · AMS 4998 (Gr23 ELI)"
  },
  "w24-ti": {
   "sources": ["ASTM F136","AWS D17.1","ISO 10993","ASTM F67","AMS 4944"],
   "pattern": "^ti.*grade ?(23|7|9|11|12)\\b|^titanium grade ?(?:7|9|11|12)\\b|^ti-?3al-?2\\.5v|^ti-?6al-?7nb|^ti-?624[26]|^ti6242|^ti-?5-?2-?5|^ti-?8-?1-?1|^ti-?6-?2-?4-?[26]|^ti-?6al-?2|^ta15\\b|^bt\\d|^imi ?\\d",
   "field": "name",
   "nonferrous_only": true,
   "text": "✓ Ti Gr9 (Ti-3Al-2.5V) / Gr12 / Gr23 ELI / Ti-6Al-7Nb\nMedical implant 및 corrosion-resistant 응용의 표준 grade.\nELI grade(Gr23)는 Extra Low Interstitial(O ≤ 0.13%)로 의료 임플란트 표준(ASTM F136).\n\n【권장 방법】\n• Welding: GTAW pulse mode (peak 100 A / base 30 A, 2 Hz) — heat input 최소화\n• Filler:\n  - ERTi-9 (Ti-3Al-2.5V matching for Gr9)\n  - ERTi-23 (R56407 ELI for Gr23 의료)\n  - ERTi-7 (Pd 함유 corrosion grade)\n• Shielding: 의료 등급은 더 엄격 — Ar 99.999% (research grade)\n\n【⚠ 주의 1 — Cleanroom Welding (의료 등급 절대 필수)】\n의료 implant 부품의 weld 는 일반 공장 환경에서 가능하지 않습니다.\n• 작업 환경:\n  - Relative humidity (RH) < 40%\n  - Particle count: ISO Class 7 이상 (< 352,000 particles/m³ at 0.5μm)\n  - 양압 환경 (positive pressure, 외부 contamination 회피)\n• 도구:\n  - 의료용 stainless steel 전용 (탈가스 처리됨)\n  - Cleanroom-grade gloves (powder-free nitrile)\n  - Pre-weld degrease: medical-grade acetone + dry IPA\n\n【⚠ 주의 2 — Pulse GTAW 권장 (heat input 통제)】\nMedical implant 의 fine cross-section (1~3 mm) 에서는 일반 GTAW 의 heat input 이 과다하여 α-case 형성 + grain growth 발생.\n• Pulse parameter:\n  - Peak current: 100 A\n  - Base current: 30 A\n  - Frequency: 2 Hz\n  - Duty cycle: 50%\n• Pulse 사용 시 평균 heat input 약 60% 감소 → α-case 형성 최소화\n\n【⚠ 주의 3 — Bend Test (의료 100% sample inspection)】\n• Test 조건: 180° bend, mandrel diameter = 4 × thickness\n• Pass criteria: 표면 또는 weld 영역 균열 없음, distortion < 5%\n• Gr23 의료 grade 는 100% lot inspection (정량 통계 X)\n\n【NDT 권장】\nVisual + LP + RT (AWS D17.1 Class A) + Bend test\n의료: 추가 ISO 10993 (biocompatibility) + dimensional QC\n\n【표준】\nAWS D17.1 · ASTM F67 (CP-Ti medical) · ASTM F136 (Gr23 ELI medical) · AMS 4944 (Gr9 bar)"
  },
  "w25-beta": {
   "sources": ["AMS 4954/4978/4980","AWS D17.1"],
   "pattern": "^beta-?21s|^beta-?c|^ti-?13v|^ti-?15-?3|^ti-?15v|^ti-?10v|^ti-?5553",
   "field": "name",
   "nonferrous_only": true,
   "text": "⚠ β-Ti alloys — β 안정화(Mo·V·Cr) metastable β 상..\nβ stabilizer (Mo, V, Cr) 농축으로 형성된 metastable β 상 alloy.\nCold work 후 sub-transus aging 으로 강도 ↑↑ (σy 1300 MPa+) — F-22 landing gear, formula 1 valve spring 응용.\nFusion welding 시 β-phase 변형 + solidification crack 위험 高.\n\n【권장 방법】\n• Welding: EBW (Electron Beam Welding) 강력 권장\n  - Vacuum < 10⁻⁴ mbar (대기 contamination 회피)\n  - Low heat input (점 가열)\n  - β-Ti 의 좁은 solidification range 에 적합\n• Filler: matching β-Ti filler (specialty grade)\n  - 일반 Ti filler 사용 시 mismatch crack 위험\n• Inter-pass temperature: < 150°C 통제 (β-recrystallization 회피)\n\n【⚠ 주의 1 — Solidification Crack (가장 critical)】\nβ-Ti 의 narrow solidification range (약 100°C, α+β 의 1/3 수준) 가 grain boundary 에 last-liquid film 을 형성합니다.\n응고 수축 응력에서 이 liquid film 이 균열 진행:\n• Strain rate 가 임계값 초과 시 무조건 hot tear\n• Constraint (fixture clamping) 가 strong 할수록 위험\n\n【권장 대응】\n• Fixture 를 loose 하게 (slight thermal expansion 허용)\n• Wide tabular bead 사용 (narrow bead 보다 응력 분산)\n• Pre-heat 250°C (cooling rate 통제)\n\n【⚠ 주의 2 — Post-weld Heat Treatment (강도 회복 필수)】\nAs-welded β-Ti 는 β-phase 가 그대로 → 약 50% 강도 손실.\n회복 절차:\n• Solution treatment: β-transus 위 (~ 850-900°C) / 1-2 h / 빠른 cooling (WQ 또는 forced air)\n• Aging: 480-540°C / 4-8 h / AC (grade별)\n• 회복 후 σy 약 1200-1300 MPa (base 의 90% 회복)\n\n【⚠ 주의 3 — α-case (β-Ti 도 동일)】\nO/N 흡수 → embrittlement.\nβ-Ti 는 cold work 후 used 라 이미 strain-hardened 상태 → contamination 효과 더 큰.\nGlove-box 또는 strict shielding 권장.\n\n【NDT 권장】\nVisual + LP + RT (porosity 검출) + post-STA tensile coupon test\n\n【표준】\nAMS 4954/4978/4980 (β-Ti grade별) · AWS D17.1",
   "by_grade": {
    "beta-21s": "【Beta-21S】 post-weld solution + aging 480-540°C/8h. 산화저항 우수.",
    "beta-c": "【Beta-C】 aging 510°C/8h. 스프링·고강도 파스너.",
    "ti-15-3": "【Ti-15-3】 aging 540°C/4h. 냉간성형 sheet.",
    "ti-5553": "【Ti-5553】 aging ~600°C. OEM proprietary — 착륙장치 forging.",
    "ti-10-2-3": "【Ti-10-2-3】 forging STA. 착륙장치.",
    "ti-13v-11cr-3al": "【Ti-13V-11Cr-3Al (B120-VCA)】 1st-gen β-Ti. solution + aging 480 °C. spring·fastener."
   }
  },
  "w26-inconel": {
   "sources": ["AMS 5679/5837/5887/5798","ASTM B167/B443"],
   "pattern": "^inconel ?(600|601|625|617|686|690)|^in[\\s-]?(600|625|617)|^cp-?nickel|^nickel ?2\\d\\d|^hastelloy ?n\\b|^incoloy ?9\\d\\d|^alloy ?(?:20|59)\\b",
   "field": "name",
   "nonferrous_only": true,
   "text": "✓ Solid-solution Ni (Inconel 계) — 고용강화라 SAC 없이 weldable. grade별로 filler·용도 상이.\n\n【권장 방법】\n• Welding: GTAW (DC EN) 또는 GMAW\n• Shielding: Ar + He (75/25) mix — He 가 puddle wetting + penetration 향상\n• Filler: grade 매칭\n• Pre-heat: 미요\n• Inter-pass: < 175°C 통제 (carbide precipitation 540-820°C 영역 회피)\n\n【⚠ 주의 1 — Sulfur Embrittlement (가장 critical)】\nWeld zone 의 표면에 잔류한 S (sulfur) 또는 Pb (lead) 가 HAZ 입계로 침투하면 Ni-S 또는 Ni-Pb 의 low-melt 액체 (Ni-S eutectic 644°C) 가 형성됩니다.\n이 liquid 가 입계에서 응고 응력 받으면 즉시 균열 진행 (hot cracking).\n\n오염원:\n• Sulfur 함유 cutting oil / coolant / grinding fluid\n• Marking 용 sulfur-containing crayon\n• 작업자 fingerprint, sweat (S 미량 함유)\n• Atmosphere 의 SO₂ (산업 지역)\n\n【권장 Pre-clean 절차】\n  ① Solvent degrease: acetone wipe 2회 (lint-free 천)\n  ② Mechanical: grit blast (Al₂O₃ media) 또는 stainless wire brush\n  ③ Final inspection: visual (oil sheen / discoloration 무)\n\n【⚠ 주의 2 — High-T 응용 시 PWHT 권장 (Sensitization 회피)】\nhigh-T 응용(nuclear·유리 furnace·A-USC turbine) 시:\n• HAZ 의 540-820°C 영역에서 Cr₂₃C₆ carbide 가 입계 석출 → 입계 부근 Cr depletion → SCC 위험\n• 권장 PWHT: 1050°C / 30 min / air-cool (carbide dissolution)\n• 또는 저탄소 stabilized variant 사용\n\n【⚠ 주의 3 — Nb-rich grade 의 Nb Segregation (Laves Phase)】\nNb 함량 높은 grade(Nb ~3.65%)는 응고 시 grain boundary 에 Nb segregation → Ni₂Nb (laves phase) 의 low-melt liquid 형성 → 균열.\n대응:\n• Low heat input (linear energy < 1 kJ/mm)\n• 빠른 cooling rate (water-cooled backing strip)\n• Stress-relief 권장 (980°C / 1 h after weld)\n\n【NDT 권장】\nLiquid Penetrant (PT) + Radiograph (RT) per ASME B&PV Sec.IX\n\n【표준】\nAMS 5679/5837/5887/5798 (grade별) · ASME B&PV Sec.IX · ASTM B167/B443",
   "by_grade": {
    "600": "【Inconel 600 (Ni-Cr-Fe)】 Filler ERNiCr-3(AMS 5679). nuclear SG tube. high-T PWHT 권장.",
    "601": "【Inconel 601 (high-Cr·Al)】 Filler ERNiCr-3 계열. 열처리 furnace muffle.",
    "625": "【Inconel 625 (Nb-Mo)】 Filler ERNiCrMo-3(AMS 5837). ⚠ Nb 3.65% → Laves phase 균열: 입열<1 kJ/mm·급냉·980°C stress-relief.",
    "617": "【Inconel 617 (Co-Mo)】 Filler ERNiCrCoMo-1(AMS 5887). A-USC 터빈 650°C+. high-T PWHT 권장.",
    "690": "【Inconel 690 (high-Cr)】 Filler ENiCrFe-7(AMS 5798). 고Cr(30%) 내SCC 강화형 — nuclear SG 표준."
   }
  },
  "w27-inconel": {
   "sources": ["AMS 5832","AMS 5662","AMS 5663"],
   "pattern": "^inconel ?718\\b|^in[\\s-]?718\\b|^alloy ?718\\b",
   "field": "name",
   "nonferrous_only": true,
