Repository: slmhlight/GRANTA

# AM Materials Explorer

ANSYS Granta-style **additive-manufacturing (AM) materials database** — an interactive
web app for exploring metal & polymer materials through dynamic Ashby charts, advanced
filtering, **range-based property data**, and **cited manufacturer datasheets**.

> 적층제조(AM) 소재 데이터베이스 탐색기. 대화형 Ashby 차트, 고급 필터링, **물성 range 데이터**,
> **데이터시트 출처 추적**을 제공합니다.

## Features
- **Range-based properties** — every property is a `min · typical · max` aggregated from real data points (heat treatments × build direction × vendors), shown as smooth property envelopes on the Ashby chart and min–max sub-lines in the detail panel.

File: data/alloy-stories.json (part 2 of 8)
{
     "ref": 1
    },
    {
     "year": 1989,
     "event": "Stratasys FDM 발명 — 첫 프린팅 재료로 ABS 사용",
     "ref": 4
    }
   ]
  },
  "acetal": {
   "display": "Acetal",
   "stable_ids": [
    "POL-0096"
   ],
   "refs": [
    "Kern W & Cherdron H (1960) DuPont Patent (DE 1,037,705) \"Acetal Resin Production\"",
    "DuPont Delrin 150 Tech Data Sheet",
    "Brydson J A (1999) Plastics Materials 7th ed., Butterworth-Heinemann",
    "Plastics Technology — \"Tracing the History of Polymeric Materials: Acetal\""
   ],
   "sections": {
    "hook": "금속처럼 정밀한 플라스틱 — 기어·베어링을 대신하는 엔지니어링 폴리머 아세탈(POM).",
    "origin": "아세탈(POM, 폴리옥시메틸렌)의 단량체가 스스로 중합하는 현상은 19세기에 관찰됐지만, 사슬 끝이 불안정해 잘 분해되는 탓에 오래도록 실용화되지 못했다. 20세기 중반 사슬 끝을 안정화하는 기술이 개발되며 DuPont 이 Delrin(호모폴리머)으로, Celanese 가 코폴리머(Celcon)로 상용화하면서 엔지니어링 플라스틱의 반열에 올랐다.",
    "breakthrough": "결정성이 높아(75~80%) 치수 안정성·강성·내마모·자기윤활이 뛰어나고, 마찰계수가 낮아 윤활 없이 미끄러진다. 흡습이 적어 나일론보다 치수가 안정한 것도 강점이다 — 금속 기어·베어링을 대신할 \"정밀 플라스틱\"의 자리를 얻었다.",
    "adoption": "전자·자동차 산업이 소형 기어·캠·베어링을 금속에서 아세탈로 대체하며 대량 채택했고, 지퍼·버클·기구 부품으로 확산됐다.",
    "today": "소형 기어·캠·베어링·부싱, 지퍼·버클, 정밀 기구 부품, 연료계 부품에 쓰인다. 호모폴리머(Delrin)는 강성·강도가, 코폴리머(Celcon)는 열수·화학 안정성이 낫다. 더 높은 내열·강도는 PA·PBT·PEEK 로 간다.",
    "fun_fact": "작은 플라스틱 기어가 조용히 정확하게 도는 시계·프린터·자동차 부품 속에 대개 아세탈이 있다 — 기름칠 없이도 잘 미끄러지고 치수가 안 변해, 금속 기어의 소음과 급유를 없앤 재료다."
   },
   "timeline": [
    {
     "year": 1947,
     "event": "DuPont 이 포름알데하이드 중합·안정화 연구를 시작 — 사슬 끝이 계속 풀려(unzipping) 열분해되는 것이 실용화의 벽이었다",
     "ref": 4
    },
    {
     "year": 1960,
     "event": "DuPont 이 첫 상업 아세탈 호모폴리머를 Delrin 상표로 출시 (1월)",
     "ref": 4
    },
    {
     "year": 1962,
     "event": "Celanese 가 Hoechst 와 합작으로 코폴리머 Celcon 출시 — 열·가수분해 안정성을 택한 다른 길",
     "ref": 4
    }
   ]
  },
  "advanced-high-strength-steel": {
   "display": "Advanced High-Strength Steel (Dual-Phase DP780 / DP980)",
   "stable_ids": [
    "MET-0001",
    "MET-0002",
    "MET-0003",
    "MET-0004",
    "MET-0005"
   ],
   "refs": [
    "ASM Handbook Vol.1: Properties and Selection — Irons, Steels, and High-Performance Alloys",
    "Krauss G (2005) Steels: Processing, Structure, and Performance, ASM International"
   ],
   "sections": {
    "hook": "강도와 성형성을 함께 잡은 자동차 강판 — 연질 페라이트 속 경질 마르텐사이트의 이중조직.",
    "origin": "자동차는 충돌 안전을 위해 강하면서도, 복잡한 형상으로 프레스 성형되고 가벼워야 한다. 이 상충을 풀려고 나온 것이 이중조직(Dual-Phase) 강이다. 연질 페라이트 바탕에 경질 마르텐사이트 섬을 분산시켜, 잘 늘어나면서도 높은 강도를 낸다.",
    "breakthrough": "연질 페라이트가 성형성과 낮은 항복을 주고, 경질 마르텐사이트가 높은 인장강도와 빠른 가공경화를 준다 — 프레스로 쉽게 찍히면서도 충돌 때는 강하게 버틴다. DP780·DP980 의 숫자는 최소 인장강도(MPa)로, 세대가 오르며 TRIP·복합조직강으로 더 높은 강도-연성 조합이 나왔다.",
    "adoption": "2000년대 유럽·북미 충돌 규제 강화와 경량화 요구가 겹치며 차체 구조재로 대량 채택됐고, 오늘날 신차 차체의 상당 부분을 AHSS 계가 차지한다.",
    "today": "DP780·DP980 은 자동차 차체 구조·보강재·범퍼·필러 등 충돌 안전 부위에 널리 쓰인다. 초고강도가 필요한 곳은 열간성형(핫스탬핑) 22MnB5(~1500MPa)로, 더 나은 연성은 3세대 AHSS 로 간다.",
    "fun_fact": "이중조직강은 프레스로 성형되는 순간에도 계속 단단해진다(가공경화) — 성형이 끝난 차체가 원판보다 더 강해지는, 자동차 경량화의 숨은 무기다."
   }
  },
  "aermet-100": {
   "display": "AerMet 100 · AF1410 (Co-Ni 2차경화 UHS)",
   "stable_ids": [
    "MET-0017",
    "MET-0018",
    "MET-0019",
    "MET-1032"
   ],
   "refs": [
    "Carpenter Technology, AerMet® 100 (AMS 6532 / UNS K92580) 기술 자료",
    "Philip T V & McCaffrey T J, Ultrahigh-Strength Steels, ASM Handbook Vol.1",
    "Latrobe Lescalloy AF1410 VIM-VAR 데이터시트 · SAE AMS 6527 (UNS K92571)"
   ],
   "sections": {
    "hook": "초고강도와 높은 인성을 함께 잡은 코발트-니켈강 — 항모 함재기 착륙장치를 위해 태어났다.",
    "origin": "보통 강은 강도를 극한까지 높이면 인성(잘 안 깨지는 성질)이 급격히 떨어진다. AerMet 100 은 이 상충을 깨려고 Carpenter Technology 가 개발한 초고강도강으로, 코발트(~13%)·니켈(~11%)을 넣어 UTS 1930MPa 급 강도와, 그 강도에서는 드문 높은 파괴인성·응력부식 저항을 함께 낸다. 미 해군 항모 함재기 착륙장치의 까다로운 요구에서 출발했다. 이 계보의 앞자리에는 AF1410 이 있다 — 1970~80년대에 잠수함 선체용으로 개발된 같은 Co-Ni 2차경화강으로, 강도는 한 급 낮지만(UTS 1670MPa 급) 파괴인성이 매우 높아 (KIC 165MPa√m) 결함을 안고도 견디는 설계에 쓰였다. AerMet 100 은 그 조성을 더 밀어붙여 같은 인성 철학 위에서 강도를 끌어올린 상위판이다.",
    "breakthrough": "핵심은 탄소를 낮춘 마르텐사이트를 Aging(~482°C)해 미세한 M2C 합금탄화물을 석출시키는 2차경화다. 크롬·몰리브데넘이 이 탄화물을, 코발트가 고용강화와 탄화물 확산 촉진을, 니켈이 인성과 미세 탄화물 형성을 맡는다 — 그 결과 300M 같은 Quenching(담금질)-Tempering(뜨임) 초고강도강보다 같은 강도에서 훨씬 잘 안 깨진다. 청정도를 위해 진공유도용해+진공아크재용해(VIM-VAR)로 만든다.",
    "adoption": "1990년대 미 해군이 함재기 착륙장치와 어레스팅 후크에 채택하며 300M 의 자리를 이어받았다 — 소금 바람과 착함 충격이 겹치는 자리에서 강도-인성-내응력부식의 조합이 값을 증명했다.",
    "today": "F/A-18 등 항모 함재기 착륙장치·아레스팅 후크, 제트엔진·구동축, 고강도 체결·방탄 부품에 쓰인다. 강도 대비 인성·내응력부식이 돋보이지만, 코발트·니켈과 진공 이중용해로 매우 비싸 정말 필요한 곳에만 쓴다.",
    "fun_fact": "항공모함 착륙은 초당 수십 미터로 내리꽂아 케이블에 낚아채이는, 착륙장치엔 가혹하기 짝이 없는 순간이다 — AerMet 100 은 바로 이 충격을 소금 바람 속에서 반복해 견디도록 설계됐다."
   }
  },
  "aisi-1010": {
   "display": "AISI 1010",
   "stable_ids": [
    "MET-0238"
   ],
   "refs": [
    "SAE J403 \"Chemical Composition of SAE Carbon Steels\"",
    "AISI \"Steel Products Manual: Carbon Steel Bars\" (1999)",
    "ASM Handbook Vol.1 \"Properties and Selection: Irons, Steels and High-Performance Alloys\""
   ],
   "sections": {
    "hook": "거의 순철에 가까운 가장 무른 강 — 깊게 눌러 뽑는 판금·철사의 1010.",
    "origin": "AISI 1010 은 탄소 0.1% 안팎의 초저탄소 평탄소강으로, 사실상 페라이트 100%에 가까운 조직이다. 강도는 낮지만 종이를 자르듯 가공이 쉽고 무한히 늘어나, \"깊게 눌러 성형(딥드로잉)\"이 필요한 곳의 기본 판금·선재가 됐다.",
    "breakthrough": "탄소가 거의 없으니 연신율이 극도로 높고 용접성이 완벽하다 — 복잡한 형상으로 깊게 프레스하거나 가늘게 뽑아도 찢어지지 않는다. 강도가 필요 없는 대신 \"잘 늘어나고 잘 붙는\" 성질을 극대화한 강이다.",
    "adoption": "자동차 차체 패널과 캔·철사·못의 대량 성형재로 채택되며 판금 산업의 기본재가 됐다.",
    "today": "자동차 외판, 캔·용기, 못·클립·철망, 가구 튜브, 덕트에 쓰인다. 아연도금해 굴뚝·기둥 밑판으로도 널리 쓰인다. 강도가 필요하면 AISI 1018·AISI 1020 으로, 표면 경화가 필요하면 Carburizing(침탄)강으로 간다.",
    "fun_fact": "클립·못·철망처럼 마구 구부려도 안 부러지는 흔한 철제품이 대개 AISI 1010 계다 — 강해서가 아니라 무르고 잘 늘어나서, 함부로 다뤄지는 자리에 오히려 잘 맞는다."
   }
  },
  "aisi-1018": {
   "display": "AISI 1018",
   "stable_ids": [
    "MET-0244"
   ],
   "refs": [
    "SAE J403 (current rev.) \"Chemical Composition of SAE Carbon Steels\"",
    "AISI Bar Steel Products Committee (1999) \"Carbon Steel Bars: 1018, 1020\"",
    "Krauss G (2015) Steels: Processing, Structure, and Performance, 2nd ed., ASM"
   ],
   "sections": {
    "hook": "가장 흔한 연강 — 잘 깎이고 잘 붙는, 기계 부품의 저탄소 기본재 1018.",
    "origin": "AISI 1018 은 탄소 0.18%의 저탄소 평탄소강이다. 20세기 초 SAE 가 정한 10xx 체계에서 뒤 두 자리가 탄소 함량(×0.01%)을 뜻하니, 이름만 봐도 조성을 안다. 강도·가공성·값이 모두 \"기본값\"이라, 기계 부품 소재의 출발점이 됐다.",
    "breakthrough": "페라이트-펄라이트 조직이 절삭·용접·냉간성형을 모두 무난하게 받고, 냉간인발하면 강도가 제법 오른다. Carburizing(침탄)으로 표면만 굳혀 마모 부위를 강화하는 것도 쉽다 — 강도의 정점 대신 다루기 쉬움을 택한 범용재다.",
    "adoption": "20세기 초 자동차 부품 표준화와 함께 축·핀·소형 부품의 공용재가 됐고, 냉간인발 환봉으로 기계가공 시장의 기본 스톡이 됐다.",
    "today": "축·핀·스페이서·브래킷 등 일반 기계 가공품과 냉간성형 부품, Carburizing용 소재로 쓰인다. 강도가 더 필요하면 AISI 1045 조질로, 합금강 Hardenability(경화능)가 필요하면 AISI 4140 으로 넘어간다.",
    "fun_fact": "기계공작 실습과 CNC 시제작에서 가장 먼저 물리는 재료가 AISI 1018 환봉이다 — 싸고 잘 깎이고 예측대로라, \"연습용 강철\"의 대명사가 됐다."
   }
  },
  "aisi-1020": {
   "display": "AISI 1020",
   "stable_ids": [
    "MET-0245",
    "MET-0249",
    "MET-1006",
    "MET-1007"
   ],
   "refs": [
    "SAE J403 \"Chemical Composition of SAE Carbon Steels\"",
    "ASTM A29 \"Standard Specification for General Requirements for Steel Bars\"",
    "Krauss G (2015) Steels: Processing, Structure, and Performance, ASM"
   ],
   "sections": {
    "hook": "가장 보통의 강철 — 탄소 0.2%, 이름 그대로의 범용 저탄소강 1020.",
    "origin": "1911년 SAE 가 정립한 10xx 평탄소강 체계의 한 눈금으로, 탄소 0.18~0.23%의 저탄소강이다. 합금 원소 없이 탄소만으로 성질이 정해지는 가장 단순한 강이라, 값과 용접성과 가공성이 모두 \"기본값\"이 된다.",
    "breakthrough": "특별한 야금적 발명이 아니라 표준화 그 자체가 이 강의 기여다 — 어디서 사도 같은 성질이 보장되는 범용 강재가 있다는 것이, 대량생산 시대 설계의 전제가 됐다. 강도가 더 필요하면 Carburizing(침탄)으로 표면만 굳히는 확장도 쉽다.",
    "adoption": "자동차 산업의 축·브래킷 소재로 채택되며 20세기 기계공업의 기본 재료가 됐고, 구조 각관·환봉·플레이트의 유통 표준으로 자리 잡았다.",
    "today": "샤프트 블랭크, 기계 베이스, 치구, 일반 구조물 — \"그냥 강철\"이 필요한 모든 곳의 기본값이다. 강도가 필요하면 AISI 1045·AISI 4140 조질로, 용접 구조 대량재는 A36 계 판재로 넘어간다.",
    "fun_fact": "기계공학 교재의 예제 재료가 유난히 AISI 1020 인 이유는 단순하다 — 성질이 표준적이고 데이터가 흔해서, \"강철\"이라는 개념의 대명사 노릇을 하기 때문이다."
   }
  },
  "aisi-1030": {
   "display": "AISI 1030",
   "stable_ids": [
    "MET-0255",
    "MET-0258",
    "MET-0259"
   ],
   "refs": [
    "SAE J403 \"Chemical Compositions of SAE Carbon Steels\"",
    "Davis J R (ed., 1990) ASM Handbook Vol.1: Properties and Selection — Irons, Steels, and High-Performance Alloys"
   ],
   "sections": {
    "hook": "탄소 0.30%의 가장 기본적인 중탄소강 — ‘적당한 강도가 필요할 때’의 출발점.",
    "origin": "SAE/AISI 의 10xx 평탄소강(plain carbon) 계열 중 하나로, 20세기 초 SAE 가 정립한 4자리 강 분류 체계의 산물이다. 앞 ‘10’은 합금원소 없는 탄소강, 뒤 ‘30’은 탄소 약 0.30%를 뜻한다. Fe-C-Mn 만으로 구성된다.",
    "breakthrough": "저탄소강(AISI 1010~1020)보다 탄소가 높아 Quenching(담금질)·고주파 경화로 표면 경도를 얻을 수 있고, 고탄소강(AISI 1045+)보다는 용접성·인성이 낫다. 열처리로 강도를 올리되 취성은 억제하는, 딱 중간 지점의 조성.",
    "adoption": "20세기 초 SAE 분류 체계와 함께 기계 부품의 공용 재료가 됐고, 축·볼트·기계 가공품의 \"적당한 강도\" 기본값으로 한 세기를 살았다.",
    "today": "샤프트·스터드·레버·핀 등 ‘중간 강도 + 저비용’이 맞는 범용 기계부품에 쓰인다. 특별한 이유가 없으면 더 강한 AISI 1045 나 더 무른 AISI 1020 으로 가지만, 그 사이가 필요할 때 선택된다.",
    "fun_fact": "이름이 곧 레시피다 — 10 은 평탄소강, 30 은 탄소 0.30%. 재료표 없이 이름만 보고 성질을 짐작할 수 있는 체계가 이 계열의 진짜 발명품이다."
   }
  },
  "aisi-1040": {
   "display": "AISI 1040",
   "stable_ids": [
    "MET-0260",
    "MET-0263",
    "MET-0264"
   ],
   "refs": [
    "ASTM A29 / SAE J403",
    "ASM Handbook Vol.1",
    "JIS G 4051 / KS D 3752"
   ],
   "sections": {
    "hook": "무르지도 단단하지도 않은 중탄소강 — 축·기어·공구의 중간값 1040.",
    "origin": "AISI 1040 은 탄소 0.4%의 평탄소강으로, 일본 S40C·한국 SM40C·독일 C40 과 같은 조성이다. 저탄소 AISI 1018 보다 강하고 고탄소 AISI 1050 보다 용접이 쉬운 균형점이라, 축·스프링·수공구의 기본재로 자리 잡았다.",
    "breakthrough": "탄소 0.4%는 조질로 항복 500MPa 급 강도를 내면서도, Quenching(담금질) 균열 위험이 크지 않고 용접·가공이 무난한 중간 지대다. 표면만 유도경화해 축의 저널만 단단하게 만드는 처리도 흔하다 — 강도와 다루기 쉬움의 절충이 이 강의 자리다.",
    "adoption": "20세기 초 SAE 표준화와 함께 소형 엔진 크랭크샤프트·기어 블랭크·축의 공용재가 됐고, 농기계·수공구로 확산됐다.",
    "today": "소형 크랭크샤프트, 기어 블랭크, 축·스플라인·키, 수공구(도끼·망치), 소형 판스프링에 쓰인다. 더 강해야 하면 AISI 1050·AISI 4140 조질로, 더 무르고 용접이 쉬워야 하면 AISI 1018·AISI 1020 으로 간다.",
    "fun_fact": "망치·도끼 같은 수공구가 중탄소강인 이유는 균형 때문이다 — 너무 무르면 찌그러지고 너무 단단하면 깨지는데, 0.4% 탄소가 \"때려도 견디되 깨지지 않는\" 지점을 준다."
   }
  },
  "aisi-1045": {
   "display": "AISI 1045",
   "stable_ids": [
    "MET-0265"
   ],
   "refs": [
    "SAE J403 \"Chemical Composition of SAE Carbon Steels\"",
    "Krauss G (2015) Steels: Processing, Structure, and Performance, 2nd ed., ASM",
    "ASTM A29 \"Standard Specification for General Requirements for Steel Bars\""
   ],
   "sections": {
    "hook": "기계 산업이 가장 많이 쓰는 중탄소강 — 축·기어·볼트의 만능 블랭크 1045.",
    "origin": "AISI 1045 는 탄소 0.45%의 중탄소 평탄소강으로, 일본 S45C·한국 SM45C·독일 C45 와 같다. 저탄소 AISI 1018 의 약 1.5배 강도를 조질로 내면서도 가공성이 여전히 좋은 균형점이라, \"범용 기계강\"의 자리에 올랐다.",
    "breakthrough": "탄소 0.45%는 Normalizing(불림)만으로 항복 500MPa 급을 내고, Quenching+Tempering 이나 유도경화로 더 강하게 만들 수 있다. 표면만 유도경화해 저널을 굳히는 처리가 축 부품의 표준이다 — 강도와 가공성의 절충이 이 강의 자리다.",
    "adoption": "20세기 기계·자동차 산업이 축·기어 블랭크·볼트 소재로 채택하며 단조 블랭크의 표준이 됐고, 특히 아시아 기계공업에서 S45C 가 가장 흔한 중탄소강이 됐다.",
    "today": "자동차 구동축, 펌프 축, 기어·볼트 블랭크, 유압 램, 기계 베이스에 쓰인다. 아시아 도면에서 \"S45C\"는 축의 기본값이며, 더 높은 강도·인성은 AISI 4140·AISI 4340 으로 간다.",
    "fun_fact": "\"축이라 하면 S45C\"라는 말이 기계 설계실의 상식이다 — 미국의 AISI 4140 자리를 아시아에서는 이 값싼 중탄소강이 대신할 만큼, 축 소재로 가장 먼저 떠오르는 재료다."
   }
  },
  "aisi-1050": {
   "display": "AISI 1050",
   "stable_ids": [
    "MET-0266",
    "MET-0269",
    "MET-0270"
   ],
   "refs": [
    "ASTM A29 / A29M",
    "SAE J403 / JIS G 4051 / KS D 3752",
    "ASM Handbook Vol.1 'Carbon and Alloy Steels'"
   ],
   "sections": {
    "hook": "스프링도 되는 중고탄소강 — Quenching(담금질)으로 제법 단단해지는 축·판스프링의 1050.",
    "origin": "AISI 1050 은 탄소 0.5% 부근의 중고탄소 평탄소강으로, 일본 S50C·한국 SM50C 와 거의 같다. 저탄소 AISI 1018 의 두 배 가까운 강도를 조질로 낼 수 있고, 스프링으로 쓸 만한 Hardenability(경화능)를 가진 것이 특징이다.",
    "breakthrough": "탄소가 높아 Quenching+Tempering(뜨임)으로 항복 580~620MPa 급까지 오르고, 유도경화로 표면만 HRC 55 이상으로 굳혀 마모 부위를 강화할 수 있다. 강도는 얻되 용접·성형은 저탄소강보다 까다로워지는 지점이라, 대개 조질·표면경화 부품으로 쓴다.",
    "adoption": "자동차 축·기어 블랭크와 중하중 판스프링에 채택되며 기계 부품의 표준 축재가 됐고, 특히 아시아 기계공업에서 S45C/S50C 가 가장 흔한 중탄소강이 됐다.",
    "today": "자동차 구동축·프로펠러 축, 기어 블랭크, 중하중 판스프링, 공작기계 스핀들에 쓰인다. 표면만 굳히는 유도경화 축이 자동차 부품의 표준 처리이며, 더 높은 강도·인성은 AISI 4140 으로 간다.",
    "fun_fact": "아시아 기계 도면에서 가장 자주 보이는 재질이 \"S45C/S50C\"다 — 미국의 AISI 4140 자리를 이 중탄소강이 대신할 만큼, 축이라 하면 먼저 떠오르는 재료가 됐다."
   }
  },
  "aisi-1080": {
   "display": "AISI 1080",
   "stable_ids": [
    "MET-0271",
    "MET-0274",
    "MET-0275"
   ],
   "refs": [
    "ASTM A228 'Steel Wire, Music Spring Quality'",
    "ASTM A29 / SAE J403",
    "ASM Handbook Vol.1 'Carbon Steel Wires'"
   ],
   "sections": {
    "hook": "거의 100% 펄라이트로 굳는 강 — 피아노선과 타이어 코드의 공석 탄소강 1080.",
    "origin": "AISI 1080 은 탄소 0.8% 부근의 공석(eutectoid) 탄소강으로, 냉각 시 오스테나이트가 거의 전부 펄라이트로 변한다. 이 미세한 펄라이트 조직이 극도로 강한 강선의 비밀이라, 오래전부터 피아노선과 스프링의 재료가 됐다.",
    "breakthrough": "가느다랗게 냉간인발하면 펄라이트의 얇은 층이 섬유처럼 정렬해, 인장강도가 2000~3000MPa 에 이르는 강선이 된다 — 열처리가 아니라 가공경화만으로 얻는 초고강도다. 대신 탄소가 높아 용접은 어렵고, 강도는 오직 냉간가공에서 나온다.",
    "adoption": "19세기 피아노 제조가 고탄소 강선을 현으로 채택하며 \"피아노선(뮤직 와이어)\"이라는 이름을 붙였고, 이후 스프링·케이블·타이어 코드로 확산됐다.",
    "today": "피아노 현과 정밀 스프링, 현수교 케이블, 타이어 스틸 코드, 고탄소 칼날에 쓰인다. 부식·고온이 문제면 스테인리스·합금 스프링강으로, 더 균일한 조질 강도가 필요하면 합금강으로 간다.",
    "fun_fact": "피아노 한 대의 현 전체가 견디는 장력은 수십 톤에 이른다 — 손가락 굵기도 안 되는 고탄소 강선들이 그 힘을 나눠 버티는데, 냉간인발로 섬유처럼 정렬된 펄라이트가 그 비결이다."
   }
  },
  "aisi-301": {
   "display": "AISI 301",
   "stable_ids": [
    "MET-0706",
    "MET-0707",
    "MET-0708",
    "MET-0709",
    "MET-0710"
   ],
   "refs": [
    "ASTM A666 (오스테나이트 스테인리스 strip, temper 규격)",
    "Davis J R (ed., 1994) ASM Specialty Handbook: Stainless Steels"
   ],
   "sections": {
    "hook": "Cr·Ni를 낮춰 일부러 불안정하게 만든 AISI 304 — 냉간가공하면 마르텐사이트로 변해 스프링처럼 단단해진다.",
    "origin": "오스테나이트 스테인리스는 원래 열처리로 경화되지 않는다. AISI 301 은 AISI 304 에서 Cr(16~18%)·Ni(6~8%)를 낮춰 오스테나이트를 ‘준안정(metastable)’하게 만든 grade — 냉간압연하면 변형유기 마르텐사이트가 생겨 강도가 급상승한다.",
    "breakthrough": "냉간가공량(1/4H~Full Hard)으로 σy 를 수백 MPa 에서 1000 MPa 이상까지 조절할 수 있다. 열처리 없이 가공만으로 스프링급 강도와 스테인리스 내식을 동시에 얻는 것이 핵심이다.",
    "adoption": "1930년대 미국 Budd 가 스테인리스 경량 열차를 AISI 301 로 만들며 구조재 가능성을 증명했고, 이후 스프링·클립·차량 구조재의 표준이 됐다.",
    "today": "철도차량·버스·트레일러 외판, 스프링·클립, 컨베이어 벨트처럼 ‘경량 고강도 + 내식’이 필요한 구조에 쓰인다. ASTM A666 이 1/4H~FH temper 를 규격화한다. 극한 내식이 필요하면 AISI 301 대신 304/316 으로 간다.",
    "fun_fact": "반짝이는 스테인리스 통근열차의 원조가 AISI 301 이다 — Budd 의 쇼트웰드 공법과 냉간압연 301 의 조합은, 스테인리스가 장식재가 아니라 구조재임을 처음 보여 줬다."
   }
  },
  "aisi-302": {
   "display": "AISI 302",
   "stable_ids": [
    "MET-0711"
   ],
   "refs": [
    "ASTM A276 / A580 stainless bar/wire spec",
    "Pickering F B (1976) The Metallurgical Evolution of Stainless Steels",
    "Davis J R (1994) ASM Specialty Handbook: Stainless Steels",
    "Krupp/thyssenkrupp — 오스테나이트 스테인리스 특허(1912-10-17, Strauss·Maurer) · Harry Brearley, Brown-Firth Research Laboratories (1913-08-13)"
   ],
   "sections": {
    "hook": "AISI 304보다 탄소를 높여 더 잘 굳는 오스테나이트 스테인리스 — 스프링 와이어의 302.",
    "origin": "AISI 302 는 AISI 304 의 손위 형제 격인 오스테나이트 스테인리스다. 1920년대 304 를 표준화할 때, 그 직전의 탄소가 높은 조성을 AISI 302 로 남겼다. 탄소가 304 의 두 배 가까이 높아, 냉간가공 시 강도가 더 빠르게 오르는 것이 특징이다.",
    "breakthrough": "오스테나이트계는 열처리로 경화되지 않지만, 냉간가공하면 가공경화로 단단해진다 — 302 는 탄소가 높아 이 가공경화가 더 강해, 냉간인발하면 인장 1200MPa 급까지 오른다. 그러면서 스테인리스의 내식·비자성(가공 전)을 유지한다.",
    "adoption": "냉간가공 강도가 필요한 스테인리스 스프링 산업이 AISI 302 를 표준 와이어로 채택하며 자리 잡았다.",
    "today": "스테인리스 스프링 와이어, 클립, 성형 판스프링, 케이블에 쓰인다. 용접·내식이 더 중요하면 저탄소 304L 로, 더 높은 스프링 강도·내식은 석출경화(17-7 PH) 스테인리스로 간다.",
    "fun_fact": "스테인리스 스프링은 Quenching(담금질)이 아니라 \"당기고 감는\" 냉간가공으로 강해진다 — 302 의 높은 탄소가 그 가공경화를 빠르게 해, 늘일수록 단단해지는 스프링 와이어에 딱 맞았다."
   },
   "timeline": [
    {
     "year": 1912,
     "event": "Krupp 의 18Cr-8Ni 특허 — 302 는 이 원형에 가장 가까운 초기 조성(탄소를 낮추지 않은 쪽)이다",
     "ref": 4
    }
   ]
  },
  "aisi-303": {
   "display": "AISI 303",
   "stable_ids": [
    "MET-0712"
   ],
   "refs": [
    "ASTM A582 (free-machining 스테인리스 bar)",
    "Davis J R (ed., 1994) ASM Specialty Handbook: Stainless Steels"
   ],
   "sections": {
    "hook": "황(S)을 일부러 넣어 ‘깎기 좋게’ 만든 AISI 304 — 자동선반 부품용 스테인리스.",
    "origin": "AISI 304 는 절삭 시 질기고 칩이 늘어져 자동선반(screw machine) 대량가공에 불리하다. 303 은 여기에 황(S ~0.15~0.35%)을 넣어 MnS 개재물을 만든 free-machining grade 로, 칩이 잘 끊기고 공구 수명이 길어진다.",
    "breakthrough": "MnS 개재물이 절삭면에서 칩 분단·윤활 역할을 해 절삭성을 AISI 304 대비 크게 올린다. 대가로 그 황화물이 부식 기점이 되어 내식성·용접성은 304 보다 떨어진다 — 그래서 용접부·고내식 부품에는 쓰지 않는다.",
    "adoption": "자동선반(스크류 머신) 대량가공 시대와 함께 볼트·피팅·샤프트의 표준이 됐다 — 내식을 조금 내주고 생산성을 얻는 거래가 산업 전반에서 받아들여졌다.",
    "today": "볼트·너트·부싱·샤프트·피팅처럼 자동선반으로 대량 절삭하는 소형 부품이 주 용도다. 내식이 더 중요하면 303 대신 AISI 304 로, 절삭성과 내식을 함께 원하면 저황 특수 grade 로 간다.",
    "fun_fact": "황이 절삭성을 주는 대신 내식의 약점이 된다 — 그래서 303 부품은 바닷가에서 얼룩이 먼저 핀다. \"깎기 좋은 스테인리스\"의 숨은 값이다."
   }
  },
  "aisi-304": {
   "display": "AISI 304",
   "stable_ids": [
    "MET-0713",
    "MET-0724",
    "MET-1013",
    "MET-1014",
    "MET-1015"
   ],
   "refs": [
    "Krupp DRP 304126 (1913) \"Herstellung von Gegenständen aus rostfreiem Stahl\"",
    "ASM Handbook Vol.1 (10th ed) \"Stainless Steels: Metallurgy and Corrosion Resistance\"",
    "Davis J R (1994) ASM Specialty Handbook: Stainless Steels",
    "Cobb H M (2010) The History of Stainless Steel, ASM International",
    "Krupp/thyssenkrupp — 오스테나이트 스테인리스 특허(1912-10-17, Strauss·Maurer) · Harry Brearley, Brown-Firth Research Laboratories (1913-08-13)"
   ],
   "sections": {
    "hook": "분석실 구석에서 몇 달째 녹슬지 않던 시료 하나 — 인류가 가장 많이 쓰는 스테인리스의 탄생.",
    "origin": "1912년 독일 크루프 연구소의 마우러와 슈트라우스는 방치돼 있던 시험 용해 시료가 몇 달이 지나도 녹슬지 않는 것을 발견했다. 분석해 보니 크롬 18%에 니켈 8% — 오늘날 AISI 304 라 부르는 바로 그 조성이었다. 1913년 특허(DRP 304126)로 출원된 이 합금은 종전 후 V2A 라는 이름으로 상품화됐고, 미국에서 type 304 로 표준화되며 세계의 표준이 됐다.",
    "breakthrough": "비밀은 표면에 저절로 생기는 크롬 산화 부동태막이다. 눈에 보이지도 않는 이 막은 긁혀도 산소만 있으면 다시 아물어(자기 치유), 도금도 도장도 없이 금속 스스로 녹을 막는다. 니켈 8%는 오스테나이트 조직을 상온까지 붙잡아 성형성·용접성·저온 인성을 함께 준다.",
    "adoption": "1930년 뉴욕 크라이슬러 빌딩의 첨탑이 이 강으로 씌워져 한 세기 가까이 광택을 유지하며, 스테인리스라는 재료를 세상에 각인시켰다.",
    "today": "싱크대·식품 설비·건축 외장·의료 기구까지, 세계 스테인리스 생산의 절반 가까이가 304/304L 계열이다. 용접부의 입계 Sensitization(예민화)이 걱정되면 저탄소 304L 이나 질소로 강도를 보강한 304LN 을 쓰고, 가공경화가 낮아야 하는 딥드로잉·냉간압조에는 니켈을 올린 305 가, 스테인리스 용접봉으로는 크롬·니켈을 더 올린 308 이 짝을 이룬다.",
    "fun_fact": "스테인리스의 발견담은 유럽 곳곳에 있지만(영국 브리얼리의 마르텐사이트계가 대표) 오스테나이트계의 원점은 이 크루프 시료다 — 게으르게 방치된 시편이 아니었다면 발견은 몇 년 늦어졌을지 모른다."
   },
   "timeline": [
    {
     "year": 1912,
     "event": "크루프 마우러·슈트라우스, 18-8 조성의 무녹 시료 발견 (이듬해 특허)",
     "ref": 1
    },
    {
     "year": 1913,
     "event": "셰필드의 Harry Brearley 가 12.8Cr-0.24C 마르텐사이트계로 \"녹슬지 않는 강\"을 확인 (8월 13일) — 총열 수명 연구 중 발견",
     "ref": 5
    },
    {
     "year": 1920,
     "event": "Krupp 이 1912년 특허를 대외 공표하며 오스테나이트계가 세계로 퍼진다",
     "ref": 5
    },
    {
     "year": 1930,
     "event": "크라이슬러 빌딩 첨탑 외장 채택 — 대중적 데뷔",
     "ref": 2
    }
   ]
  },
  "aisi-304l": {
   "display": "AISI 304L",
   "stable_ids": [
    "MET-0695",
    "MET-0717",
    "MET-0720",
    "MET-0723"
   ],
   "refs": [
    "ASTM A240 / A240M \"Standard Specification for Chromium and Chromium-Nickel Stainless Steel Plate, Sheet, and Strip\"",
    "Pickering F B (1976) \"Metallurgical Evolution of Stainless Steels\", The Metals Society Vol 2",
    "Davis J R (1994) ASM Specialty Handbook: Stainless Steels"
   ],
   "sections": {
    "hook": "용접하는 AISI 304 — 탄소를 덜어내 후열처리 없이 그대로 쓰는 저탄소 스테인리스.",
    "origin": "AISI 304 는 용접열(450~850°C)을 받으면 입계에 크롬 탄화물이 석출해 그 주변이 부식되는 Sensitization(예민화)이 약점이었다. 304L 은 탄소를 0.03% 이하로 낮춰(ELC) 이 문제의 뿌리를 없앤 변형으로, 1960년대에 표준화되며 \"용접 후 열처리 없이 바로 쓰는 304\"의 기준이 됐다.",
    "breakthrough": "탄소를 낮추면 탄화물이 생길 재료 자체가 사라져 용접부가 안전해진다. 대가는 항복강도 약 5% 하락뿐이라, 용접 구조물에서는 사실상 손해 없는 거래였다 — 질소를 더해 강도까지 회복한 304LN 이 그 연장선에 있다.",
    "adoption": "식품·양조 설비의 용접 탱크와 배관이 먼저 표준으로 삼았고, 화학 플랜트와 의료 기구, 반도체 전해연마 배관으로 확산되며 \"용접 지정 시 기본 L\"이라는 설계 관행을 만들었다.",
    "today": "오늘날 판재 시장에서는 AISI 304 와 304L 을 겸용(dual-certified)으로 공급하는 것이 일반적일 만큼 표준이 됐다. 옥외 조형물부터 위생 배관까지, 용접이 들어가는 스테인리스 구조물의 기본값이다.",
    "fun_fact": "시카고의 명물 \"클라우드 게이트(콩)\"는 304L 판 168장을 용접해 이음매를 갈아낸 조형물이다 — 거울처럼 이어진 그 표면 자체가 이 강의 용접성 광고인 셈이다."
   },
   "timeline": [
    {
     "year": 1962,
     "event": "저탄소(ELC) 304L 도입 — 용접부 Sensitization 봉쇄",
     "ref": 3
    }
   ]
  },
  "aisi-316": {
   "display": "AISI 316",
   "stable_ids": [
    "MET-0731",
    "MET-0734"
   ],
   "refs": [
    "Pickering F B (1976) \"The Metallurgical Evolution of Stainless Steels\", The Metals Society Vol 2",
    "ASM Handbook Vol.1A \"Properties and Selection: Irons, Steels and High-Performance Alloys\"",
    "Mathy J (2001) \"Stainless Steels in Architecture\", Nickel Institute Publication",
    "Krupp/thyssenkrupp — 오스테나이트 스테인리스 특허(1912-10-17, Strauss·Maurer) · Harry Brearley, Brown-Firth Research Laboratories (1913-08-13)"
   ],
   "sections": {
    "hook": "몰리브데넘을 넣어 바닷물을 견디는 AISI 304 — 해양·화학·의료의 만능 스테인리스 316.",
    "origin": "1920년대 말, AISI 304 가 해수·염화물 환경에서 부식되는 약점을 풀려고 미국·독일이 거의 동시에 몰리브데넘 2~3%를 넣는 발상을 시도했다. 몰리브데넘이 염소 이온의 부동태막 침투를 막아, 온화한 염수 환경까지 견디는 AISI 316 이 나왔다 — \"해양 등급(marine grade)\"이라는 별명이 여기서 왔다.",
    "breakthrough": "몰리브데넘이 공식·틈부식 저항을 AISI 304 보다 한 단계 올려, 해수·화학 환경의 기본값이 됐다. 1960년대에는 탄소를 낮춘 316L 이 나와 용접 후 열처리 없이 쓸 수 있게 됐고, 이 조합이 위생·화학 산업의 표준을 완성했다.",
    "adoption": "해양 구조·식품 설비·화학 플랜트가 AISI 304 대신 AISI 316 을 기본으로 삼으며 자리 잡았고, 진공용해 316LVM 은 정형외과 임플란트 규격(ASTM F138)으로 이어졌다.",
    "today": "해양 난간·설비, 식품·양조 탱크, 화학 반응기, 의료 임플란트·기구, 반도체 배관까지 위생·내식의 기본값이다. 3D 프린팅 분말로도 널리 쓰이며, 더 가혹한 염화물은 슈퍼오스테나이트·듀플렉스로 넘어간다.",
    "fun_fact": "주방·양조장·병원에서 \"의료용/식품용 스테인리스\"라 하면 대개 AISI 316(L)이다 — 몰리브데넘 몇 %가 만드는 내식의 여유가, 매일 물·산·소금에 닿는 자리의 신뢰를 산다."
   },
   "timeline": [
    {
     "year": 1912,
     "event": "Krupp 18Cr-8Ni 특허로 오스테나이트계가 출발",
     "ref": 4
    },
    {
     "year": 1930,
     "event": "몰리브데넘을 더해 염화물 공식(pitting)에 견디는 계열이 갈라져 나온다 — 316 의 존재 이유",
     "ref": 4
    }
   ]
  },
  "aisi-410": {
   "display": "AISI 410",
   "stable_ids": [
    "MET-0780",
    "MET-0783",
    "MET-0811",
    "MET-0812"
   ],
   "refs": [
    "Brearley H (1913) UK Patent 23,498/1913 \"Improvements in the Manufacture of Iron and Steel Alloys\"",
    "Davis J R (1994) ASM Specialty Handbook: Stainless Steels",
    "Pickering F B (1976) \"Metallurgical Evolution of Stainless Steels\", The Metals Society Vol 2"
   ],
   "sections": {
    "hook": "녹슬지 않는 강의 마르텐사이트 쪽 원점 — Quenching(담금질)으로 굳는 12% 크롬강 410.",
    "origin": "1912~13년 셰필드의 해리 브리얼리는 총열 부식을 연구하다 크롬 12% 강이 부식액에 녹지 않는 것을 발견했다 — 마르텐사이트계 스테인리스의 원점이자, \"rustless steel\"이라는 이름의 시작이다. 이 조성이 미국에서 type 410 으로 표준화되며, 18-8 오스테나이트계와 함께 스테인리스의 양대 축이 됐다.",
    "breakthrough": "탄소 0.15%에 크롬 12% — 보통 강처럼 Quenching으로 마르텐사이트 경화가 되면서, 크롬 부동태막으로 온화한 환경의 녹을 막는 이중의 재주다. 강도가 필요한 만큼 Quenching-Tempering(뜨임)으로 조율하고, 어닐 상태로 가공한 뒤 경화하는 순서가 표준이다. 내식은 오스테나이트계에 못 미치므로, 물·증기·마모가 겹치는 자리가 이 강의 영역이다.",
    "adoption": "브리얼리의 발견을 가장 먼저 받아 안은 것은 셰필드의 칼 산업이었다 — 녹슬지 않는 식탁 칼이 첫 대량 시장이 됐고, 이후 증기터빈 블레이드와 밸브 트림(API 트림 스펙의 기본값)으로 산업 표준이 됐다.",
    "today": "밸브 트림(API 트림 스펙의 기본값), 펌프 임펠러와 축, 증기터빈 저온단 블레이드, 보급형 칼날, 체결구까지 — \"적당히 녹 안 스는 경화강\"의 표준이다. 더 단단한 날은 AISI 420·[[martensitic-440|440]] 으로, 더 강한 내식은 오스테나이트·듀플렉스로 넘어간다. KS STS410·JIS SUS410·EN X12Cr13 이 같은 강의 다른 이름이다.",
    "fun_fact": "브리얼리의 발견담은 \"버린 시편이 실험실 구석에서 홀로 녹슬지 않았다\"는 쪽이 유명하다 — 스테인리스의 두 계보(마르텐사이트·오스테나이트)가 모두 우연히 방치된 시료에서 태어난 셈이다."
   },
   "timeline": [
    {
     "year": 1913,
     "event": "브리얼리, 12~14% Cr \"rustless steel\" 특허 — 마르텐사이트계 원점",
     "ref": 1
    }
   ]
  },
  "aisi-4130": {
   "display": "AISI 4130",
   "stable_ids": [
    "MET-0020",
    "MET-0021",
    "MET-0022"
   ],
   "refs": [
    "AMS 6346 (4130 sheet/plate) / AMS 6360 (tubing)",
    "ASTM A519 (Steel Mechanical Tubing)",
    "JIS G 4053 / KS D 3753 (SCM430)",
    "NACA TR-540 (1935) 'Strength Tests of Steel Tubing for Aircraft Use'"
   ],
   "sections": {
    "hook": "용접되는 크롬-몰리브데넘강 — \"항공기 튜빙\"이라 불리는 얇은 관 구조의 4130.",
    "origin": "AISI 4130 은 탄소 0.3%의 크롬-몰리브데넘 저합금강으로, 일본 SCM430·한국 SCM430 과 같은 조성이다. 1930년대 미국 항공 연구기관(NACA)이 시제기의 동체·날개 지주·착륙장치용 이음매 없는 강관 표준으로 도입하며 \"항공기 튜빙(aircraft tubing)\"이라는 별명을 얻었다.",
    "breakthrough": "AISI 4140 보다 탄소가 낮아 용접이 쉽고, 얇은 벽 관으로 만들어도 크롬-몰리브데넘의 Hardenability(경화능)로 충분한 강도가 나온다 — 가볍게 짜 올린 관 구조(트러스)에 이상적인 조성이다. 대개 Normalizing(불림) 상태로 공급되어 용접 후 그대로 쓰거나, 필요하면 조질(Q&T)로 항복 1000MPa 급까지 올린다.",
    "adoption": "2차 대전 전투기 동체 프레임에 강관으로 대량 채택됐고, 전후 항공·모터스포츠·자전거의 관 구조 기본재가 됐다.",
    "today": "경비행기 엔진 마운트·날개 지주, 레이싱카 롤케이지, 자전거·오토바이 프레임, 고압 가스 실린더, 유정 드릴 파이프에 쓰인다. 얇은 벽 용접 관에서는 우위지만, 더 두꺼운 조질 부품은 AISI 4140 으로 넘어간다.",
    "fun_fact": "경량 항공기와 레이싱카의 뼈대가 대개 AISI 4130 강관 용접 트러스다 — 얇게 만들어도 용접부가 믿을 만하다는 점이, 목숨을 싣는 관 구조의 채용 조건이었다."
   },
   "timeline": [
    {
     "year": 1930,
     "event": "NACA, 4130 강관을 항공기 튜빙 표준으로 도입",
     "ref": 1
    }
   ]
  },
  "aisi-4140": {
   "display": "AISI 4140",
   "stable_ids": [
    "MET-0016",
    "MET-0026",
    "MET-0027",
    "MET-0028",
    "MET-0326"
   ],
   "refs": [
    "SAE J404 (1930) \"Chemical Compositions of SAE Alloy Steels\"",
    "Roberts G A, Krauss G & Kennedy R (1998) Tool Steels, 5th ed., ASM",
    "Bhadeshia H K D H & Honeycombe R W K (2017) Steels: Microstructure and Properties, 4th ed."
   ],
   "sections": {
    "hook": "세상에서 가장 흔히 만지는 합금강 — 축·기어·볼트의 만능 크롬-몰리브데넘강 4140.",
    "origin": "AISI 4140 은 크롬 1%·몰리브데넘 0.2%에 탄소 0.4%를 더한 저합금강으로, 1923년 SAE 가 4xxx(Mo 함유) 계열을 정립하며 \"범용 Cr-Mo\"의 표준으로 등장했다. 유럽명 42CrMo4 로도 불리며, 기계구조용 합금강의 대명사가 됐다.",
    "breakthrough": "핵심은 몰리브데넘 0.2%다 — 뜨임취성을 억제해 두꺼운 단면을 조질해도 인성이 유지되고, 크롬 1%가 지름 100mm 급까지 Hardenability(경화능)를 보장한다. Quenching(담금질)+Tempering(뜨임)으로 항복 700MPa 이상을 균일하게 얻으면서, Tempering 온도로 강도-인성을 폭넓게 조율할 수 있다.",
    "adoption": "1920~30년대 자동차·항공 산업이 축·크랭크샤프트·기어에 채택하며 기계공업의 공용 재료가 됐고, 유정 시추 붐이 수요를 더했다.",
    "today": "자동차 축·크랭크샤프트·커넥팅로드, 공작기계 스핀들, 풍력 발전 주축, 유정 공구, 밸브 몸체까지 — \"합금강\"이라는 말이 가장 먼저 가리키는 강이다. 더 높은 인성이 필요하면 니켈을 더한 AISI 4340 으로 간다.",
    "fun_fact": "기계 부품 도면에 재질이 \"합금강\"으로만 적혀 있으면 십중팔구 AISI 4140 이다 — 강도·인성·값·가공성 어느 하나 크게 모자라지 않는 균형이, 이 강을 기본 선택지로 만들었다."
   },
   "timeline": [
    {
     "year": 1923,
     "event": "SAE 4xxx(Mo 함유) 계열 정립 — 4140 범용 Cr-Mo 등장",
     "ref": 1
    }
   ]
  },
  "aisi-420": {
   "display": "AISI 420",
   "stable_ids": [
    "MET-0813",
    "MET-0815",
    "MET-0820",
    "MET-0980",
    "MET-0981",
    "MET-0982"
   ],
   "refs": [
    "ASTM A276 / A276M 'Standard Specification for Stainless Steel Bars and Shapes'",
    "ASM Handbook Vol.1 'Stainless Steels' (Martensitic Section)",
    "JIS G 4303 'Stainless Steel Bars' (SUS420J1/J2)",
    "Davis J R (1994) ASM Specialty Handbook: Stainless Steels"
   ],
   "sections": {
    "hook": "Quenching(담금질)하면 HRC 50을 넘는 스테인리스 — 식칼과 수술칼의 마르텐사이트 420.",
    "origin": "1913년 크루프의 스테인리스 발견 직후 등장한 마르텐사이트계로, 크롬 12~14%에 탄소를 0.15~0.40%까지 높인 조성이다. 오스테나이트계(AISI 304)와 달리 Quenching-Tempering(뜨임)으로 경화되어 날이 서는 것이 핵심이라, 처음부터 칼과 기구를 겨냥했다. 일본 SUS420J1/J2, 한국 STS420J1/J2 가 같은 강이다.",
    "breakthrough": "탄소가 Quenching 시 크롬 탄화물과 마르텐사이트를 만들어 HRC 50~58 의 경도와 날 유지력을 준다. 크롬 부동태는 온화한 환경의 녹만 막을 뿐이라, 내식은 오스테나이트계에 못 미친다 — 대신 \"녹 덜 스는 잘 드는 칼\"이라는 자리를 얻었다.",
    "adoption": "독일 졸링겐과 일본 세키의 칼 산업이 식칼 표준으로 채택했고, 수술용 메스·가위 등 의료 기구로 확산되며 절삭날 스테인리스의 대명사가 됐다.",
    "today": "식칼·가위·수술 기구·골프 웨지·공이 등 “녹 덜 스는 경화 날”이 필요한 곳의 표준이며, 경면 연마되는 정밀 사출 금형강(Stavax ESR)으로도 쓰인다. 더 단단한 고급 칼은 AISI 440C·분말강으로, 염화물 환경은 17-4 PH·316L 로 넘어간다.",
    "fun_fact": "주방 식칼 자루에 흔히 새겨진 \"스테인리스\"의 정체가 대개 AISI 420 계다 — 녹이 잘 안 슬면서도 갈면 다시 서는 균형이, 매일 물에 닿는 칼에 딱 맞기 때문이다."
   },
   "timeline": [
    {
     "year": 1913,
     "event": "크루프 스테인리스 발견 직후 마르텐사이트 420 계 등장",
     "ref": 2
    }
   ]
  },
  "aisi-430": {
   "display": "AISI 430",
   "stable_ids": [
    "MET-0785"
   ],
   "refs": [
    "ASTM A240 / A240M \"Standard Specification for Chromium and Chromium-Nickel Stainless Steel Plate, Sheet, and Strip\"",
    "Davis J R (1994) ASM Specialty Handbook: Stainless Steels",
    "Sedriks A J (1996) Corrosion of Stainless Steels, 2nd ed., Wiley",
    "Krupp/thyssenkrupp — 오스테나이트 스테인리스 특허(1912-10-17, Strauss·Maurer) · Harry Brearley, Brown-Firth Research Laboratories (1913-08-13)"
   ],
   "sections": {
    "hook": "부엌에서 매일 만지는 스테인리스 — 니켈 없이 값싼, 자성 페라이트계 430.",
    "origin": "AISI 430 은 탄소를 낮추고 크롬 16~18%만 넣은 페라이트계 스테인리스로, AISI 410 의 사촌이지만 성격이 정반대다. 가열·냉각해도 마르텐사이트가 생기지 않아 항상 무르고 질긴 페라이트라, \"부드럽고 잘 늘어나고 용접되는\" 스테인리스가 됐다. 1920년대에 표준화됐다.",
    "breakthrough": "니켈이 없어 AISI 304 의 약 30% 값으로 온화한 환경의 내식과 자성, 우수한 딥드로잉을 얻는다. 다만 니켈이 없는 만큼 염화물 응력부식·저온 인성은 오스테나이트계에 못 미쳐, 실내·건조 환경에 특화된다 — \"값과 성형성\"을 택한 스테인리스다.",
    "adoption": "1930년대 자동차 트림·주방 기물로 대량 채택됐고, 배기계와 가전 내장재로 확산됐다.",
    "today": "주방 싱크대, 식기세척기·오븐 내장, 자동차 머플러·배기계, 장식 트림에 쓰인다 — 실내 스테인리스 시장의 큰 몫을 차지한다. 옥외·염화물 환경은 여전히 304/316 이 맡는다.",
    "fun_fact": "냉장고 문에 자석이 붙으면 대개 AISI 430(페라이트계), 안 붙으면 AISI 304(오스테나이트계)다 — 니켈의 유무가 자성을 가르니, 자석 하나로 스테인리스 종류를 어림할 수 있다."
   },
   "timeline": [
    {
     "year": 1913,
     "event": "Brearley 의 Cr 계 \"녹슬지 않는 강\" — 니켈 없는 페라이트계의 뿌리",
     "ref": 4
    }
   ]
  },
  "aisi-52100-bearing": {
   "display": "AISI 52100 (bearing)",
   "stable_ids": [
    "MET-0046"
   ],
   "refs": [
    "Voskamp A P (1985) \"Material Response to Rolling Contact Loading\", ASME J Trib 107",
    "SAE J404 \"Chemical Compositions of SAE Alloy Steels\"",
    "Bhadeshia H K D H (2012) \"Steels for Bearings\", Prog Mater Sci 57(2)",
    "SKF Group \"Bearing Steels: 52100\" Tech Bulletin (2018)"
   ],
   "sections": {
    "hook": "100년째 조성이 그대로인 베어링강 — 굴림 접촉의 무한 수명을 낸 고탄소 크롬강 52100.",
    "origin": "AISI 52100 은 탄소 1%·크롬 1.5%의 고탄소 크롬강으로, 20세기 초 유럽 베어링 산업이 굴림 요소 재료로 표준화했다(유럽명 100Cr6). Quenching(담금질) 후 HRC 62 의 경도와 극도로 낮은 개재물이, 회전 마찰이라는 가혹한 조건에서 사실상 무한에 가까운 피로 수명을 낸다.",
    "breakthrough": "고탄소가 다량의 미세 크롬 탄화물과 경질 마르텐사이트를 만들어 내마모·접촉피로를 극대화하고, 청정 제강이 굴림 피로의 시작점이 되는 개재물을 최소화한다. 볼과 레이스가 매 회전 수 GPa 로 눌리는 조건에서, 이 조합이 10억 회전급 수명을 가능케 한다.",
    "adoption": "20세기 초 볼·롤러 베어링의 표준 재료로 채택된 이래, 자동차·산업 모터·공작기계의 모든 정밀 베어링으로 확산됐다.",
    "today": "자동차 휠 베어링, 산업 모터·공작기계 스핀들 베어링, 풍력 주축 베어링, 하드디스크 스핀들에 쓰인다. 초고속에서는 볼만 질화규소로 바꾼 하이브리드 베어링이 원심력·전식을 줄여 이 강의 레이스와 짝을 이룬다.",
    "fun_fact": "AISI 52100 은 100년 넘게 형상만 진화하고 조성은 거의 그대로다 — 굴림 접촉이라는 문제에 이만한 답이 없어서, \"바꿀 필요가 없어 안 바뀐\" 드문 강이다."
   }
  },
  "aisi-8620": {
   "display": "AISI 8620",
   "stable_ids": [
    "MET-0067",
    "MET-0068",
    "MET-0069"
   ],
   "refs": [
    "AISI/SAE J404 (2017) \"Chemical Compositions of SAE Alloy Steels\"",
    "ASM Heat Treater's Guide 2nd ed. (1995)",
    "Krauss G (2015) Steels: Processing, Structure, and Performance 2nd ed., ASM"
   ],
   "sections": {
    "hook": "겉은 단단하게 속은 질기게 — Carburizing(침탄)해 쓰는 기어강의 대표 8620.",
    "origin": "AISI 8620 은 니켈·크롬·몰리브데넘을 조금씩 넣은 저탄소(0.2%) 합금강으로, Carburizing(case hardening) 후 \"표면 경화+심부 인성\"을 얻는 기어·축 표준이다. 1930년대 미국 자동차 산업이 변속기 기어 재료를 이 조성으로 통일하며 자리 잡았다.",
    "breakthrough": "저탄소 심부는 질긴 채로 두고, Carburizing으로 표면에만 탄소를 0.9~1.1%까지 넣어 HRC 58~62 의 굳은 경화층을 만든다. 니켈·크롬·몰리브데넘이 심부 인성과 Hardenability(경화능)를 조율해, 이가 부러지지 않으면서 이면은 마모에 견디는 기어를 만든다 — 접촉피로와 충격을 함께 받는 부품의 답이다.",
    "adoption": "자동차 변속기 링기어·피니언과 산업 감속기 기어의 표준으로 채택되며 대량생산 기어의 기본재가 됐다.",
    "today": "변속기·차동 기어, 산업 감속기 기어, 캠·롤러·체인 핀에 쓰인다. 값·Carburizing성·가공성의 균형이 좋아 널리 쓰이며, 더 높은 강도·청정도가 필요한 항공 기어는 AISI 9310 으로 올라간다.",
    "fun_fact": "Carburizing 기어는 겉과 속이 다른 강처럼 작동한다 — 표면은 유리처럼 단단해 마모에 버티고 속은 고무처럼 질겨 충격을 흡수하는, 한 부품 안의 이중 인격이 AISI 8620 의 재주다."
   }
  },
  "al-li-alloys": {
   "display": "Al-Li Alloys (2090 / 2099 / 8090 / 2196 / 2198)",
   "stable_ids": [
    "MET-0123",
    "MET-0124",
    "MET-0125",
    "MET-0126",
    "MET-0129",
    "MET-0130",
    "MET-0131",
    "MET-0132"
   ],
   "refs": [
    "The Aluminum Association, Aluminum Standards and Data / International Alloy Designations",
    "Rioja R J & Liu J (2012) \"The Evolution of Al-Li Base Products\", Metall. Mater. Trans. A 43"
   ],
   "sections": {
    "hook": "리튬을 넣어 가볍고 뻣뻣하게 만든 항공용 알루미늄 — 밀도를 낮추고 강성을 올린 세대들.",
    "origin": "Li 은 Al 에 넣으면 밀도를 낮추고(Li 1%당 약 3% 경량) 탄성계수를 올리는 거의 유일한 합금원소다. 1980년대 2세대(8090·AA 2090)와 2000년대 3세대(2099·2196·2198)가 항공 경량화를 겨냥해 개발됐다.",
    "breakthrough": "Al₃Li(δ′)·T1 상 석출로 강도를 얻으면서 밀도는 8~10% 낮고 강성은 높다. 2세대는 이방성·박리 문제로 제한적이었고, 3세대는 Cu·Zn·Mn 균형으로 인성·부식·이방성을 개선해 실용성을 크게 높였다.",
    "adoption": "1990년대 말 우주왕복선 초경량 외부탱크(AA 2195)가 대형 구조 채택을 증명했고, 2010년대 A350·최신 동체 부재로 3세대 합금이 이어졌다.",
    "today": "여객기 동체 프레임·스트링거·날개 구조(3세대)에서 탄소복합재와 경합·병용한다. 같은 계열의 AA 2050(단조)·AA 2195(용접 탱크)는 특화 grade 로 따로 쓰인다. 값이 비싸고 가공이 까다로운 게 단점이다.",
    "fun_fact": "우주왕복선 외부탱크를 AA 2195 로 바꾸며 덜어낸 몇 톤이 곧 궤도 화물 몇 톤이었다 — 리튬 1%가 우주에서는 페이로드로 환산된다."
   }
  },
  "alsi10mg": {
   "display": "AlSi10Mg",
   "stable_ids": [
    "MET-0217",
    "MET-0218",
    "MET-0219",
    "MET-0220",
    "MET-0221"
   ],
   "refs": [
    "Aboulkhair N T et al. (2019) \"3D printing of Aluminium alloys: Additive Manufacturing of Aluminium alloys using selective laser melting\", Prog Mater Sci 106",
    "EOS GmbH \"EOS Aluminium AlSi10Mg Material Data Sheet\" (2020)",
    "Davis J R (1993) ASM Specialty Handbook: Aluminum and Aluminum Alloys",
    "Fockele & Schwarze (Stereolithographietechnik) · Meiners, Wissenbach, Andres (Fraunhofer ILT Aachen) — SLM 개발(1994) 및 특허(1997 출원)",
    "Fraunhofer ILT — \"Selective Laser Melting\" 용어 도입 (1995)"
   ],
   "sections": {
    "hook": "금속 3D 프린팅의 기본 알루미늄 — 다이캐스팅 혈통에서 AM 표준 분말이 된 AlSi10Mg.",
    "origin": "뿌리는 1960년대부터 쓰인 Al-Si-Mg 다이캐스팅 계보다. 규소 10%가 공정점 부근이라 쇳물이 잘 흐르고, 마그네슘 0.2~0.45%가 Aging(시효) 강화를 제공한다 — 얇고 복잡한 주물을 위한 조성이 반세기 뒤 레이저 프린팅에 그대로 들어맞았다.",
    "breakthrough": "LPBF 의 초고속 응고가 실리콘을 나노 셀 네트워크로 얼려, as-built 상태에서 항복 ~240MPa — 6061-T6 의 90% 급이 열처리 없이 나온다. 분말 제조(가스 분무)도 고강도 Al 대비 수월해, 공정·물성·공급의 삼박자가 맞았다.",
    "adoption": "2010년대 금속 AM 붐과 함께 사실상 모든 장비사의 표준 알루미늄 분말이 됐다 — 모터스포츠 덕트·브래킷과 위성 구조가 초기 검증 무대였다.",
    "today": "경량 브래킷, 일체형 열교환기, 안테나 마운트, 위상최적화 구조 등 \"프린팅이 값을 하는\" 알루미늄 부품의 기본값이다. 더 높은 강도·연성은 Scalmalloy 같은 AM 전용 합금이, 대량 양산은 여전히 다이캐스팅이 맡는다.",
    "fun_fact": "AlSi10Mg 는 열처리 상식이 뒤집히는 재료다 — 응력만 풀려고 300°C 에 넣으면 나노 실리콘 네트워크가 풀려 강도가 뚝 떨어진다. as-built 가 가장 강한 상태라는 것, AM 이 만든 새 문법이다."
   },
   "timeline": [
    {
     "year": 1994,
     "event": "Fraunhofer ILT(아헨)와 F&S 가 선택적 레이저 용융(SLM)을 개발 — 분말을 완전히 녹여 굳히는 방식",
     "ref": 4
    },
    {
     "year": 1995,
     "event": "Fraunhofer 가 SLM 이라는 이름을 붙인다 — 소결(sintering)이 아니라 용융(melting)임을 구분한 명명",
     "ref": 4
    }
   ]
  },
  "alumina": {
   "display": "Alumina",
   "stable_ids": [
    "CER-0022",
    "CER-0023"
   ],
   "refs": [
    "Munro R G (1997) \"Evaluated Material Properties for a Sintered Alpha-Alumina\", J Am Ceram Soc 80",
    "Dorre E & Hubner H (1984) Alumina: Processing, Properties, and Applications, Springer",
    "Auerkari P (1996) Mechanical and Physical Properties of Engineering Alumina Ceramics, VTT"
   ],
   "sections": {
    "hook": "가장 값싸고 가장 널리 쓰이는 공업 세라믹 — 점화플러그부터 절연 기판까지의 알루미나.",
    "origin": "알루미나(Al₂O₃)는 20세기 초 융용 알루미나 연마재로 산업에 들어왔고, 소결 알루미나가 점화플러그 절연체로 상용화되며 구조 세라믹의 표준이 됐다. 값싸고 화학적으로 안정하며 성질이 표준화돼 있어, \"특별한 이유가 없으면 알루미나\"가 세라믹 설계의 기본이다.",
    "breakthrough": "지르코니아의 10분의 1 값으로 경도·내마모·내열(융점 2050°C)·전기절연을 두루 갖춘다 — 순도(96~99.5%)를 높일수록 강도·절연이 오른다. 다만 파괴인성이 낮아 잘 깨지는 취성이 최대 약점이라, 인성이 필요한 곳은 지르코니아·ZTA 로 보강한다.",
    "adoption": "점화플러그 절연체로 자동차 산업에 대량 채택된 것을 시작으로, 절삭 인서트·내마모 부품·전자 기판·인공 고관절 볼로 확산됐다.",
    "today": "점화플러그, 절삭 공구, 펌프 씰·밸브 시트, 전자 절연 기판, 인공관절 볼헤드, 내마모 라이너에 쓰인다. 인성이 필요하면 지르코니아·ZTA 로, 열충격·고온이면 질화규소로 넘어간다.",
    "fun_fact": "자동차 엔진마다 들어가는 하얀 점화플러그 몸통이 바로 알루미나다 — 2만 볼트 스파크를 절연하면서 연소실의 열충격을 견디는 그 작은 세라믹이, 구조 세라믹의 가장 오래된 대량 용도다."
   }
  },
  "aluminum-3xxx": {
   "display": "Aluminum 3xxx — Mn Alloys (3003 / 3004 / 3005 / 3105)",
   "stable_ids": [
    "MET-0153",
    "MET-0154",
    "MET-0155",
    "MET-0156",
    "MET-0157",
    "MET-0158",
    "MET-0159",
    "MET-0160"
   ],
   "refs": [
    "ASM Handbook Vol.2: Properties and Selection — Nonferrous Alloys",
    "Kaufman J G (2000) Introduction to Aluminum Alloys and Tempers, ASM International"
   ],
   "sections": {
    "hook": "망간을 넣어 순알루미늄보다 조금 더 강한, 잘 늘어나고 잘 붙는 합금 — 음료캔과 지붕의 알루미늄.",
    "origin": "3xxx 계는 순알루미늄(1xxx)에 망간을 약 1~1.5% 넣은 합금이다. 열처리로 경화되진 않지만, 망간이 순Al 보다 강도를 높이면서도 뛰어난 성형성·내식성·용접성을 유지시킨다 — 값싸고 다루기 쉬운 범용 판재 합금이다.",
    "breakthrough": "망간 고용·분산이 순Al 대비 강도를 뚜렷이 높이면서 성형성을 거의 그대로 둔다. 냉간가공(H 조질)으로 필요한 강도를 맞추고, 마그네슘을 조금 더한 AA 3004·3104 는 강도를 더 올려 얇게 만들 수 있다. 내식성이 좋아 도장 없이도 오래 견딘다.",
    "adoption": "1920~30년대 조리기구와 건축 판재로 자리 잡았고, 1950년대 말 알루미늄 음료캔의 등장과 함께 AA 3004 계가 세계에서 가장 많이 찍히는 알루미늄 판재가 됐다.",
    "today": "AA3003 은 열교환기·냉방 배관·조리기구·지붕/외장, AA 3004·3104 는 음료캔 몸통, 3005·3105 는 건축 외장·루버에 쓰인다. 더 강해야 하면 열처리형(6xxx)으로, 더 순수한 전도가 필요하면 1xxx 로 간다.",
    "fun_fact": "전 세계 음료캔 몸통 대부분이 AA 3004(또는 3104) 알루미늄이다 — 얇게 뽑아도 안 찢어지는 성형성과, 내용물에 안 녹는 내식성을 동시에 만족하기 때문이다."
   }
  },
  "aluminum-nitride": {
   "display": "Aluminum Nitride",
   "stable_ids": [
    "CER-0017"
   ],
   "refs": [
    "Briegleb F & Geuther A (1862) Justus Liebigs Annalen der Chemie 123",
    "Geguzin Y E (1980) 'Aluminium Nitride: Properties and Applications', Mater Sci Eng",
    "Sumitomo Electric AlN Technical Data Sheet",
    "Selvaduray G & Sheet L (1993) Mater Sci Tech 9"
   ],
   "sections": {
    "hook": "전기는 막고 열은 통하는 세라믹 — 파워 반도체의 열을 빼내는 방열 기판 AlN.",
    "origin": "질화알루미늄(AlN)은 19세기에 합성됐지만, 고순도 소결 분말의 상업 생산이 가능해진 1980년대에야 산업 재료가 됐다. 육방정 공유결합 세라믹으로, 가장 큰 매력은 알루미나의 7~8배에 이르는 높은 열전도(170~200 W/m·K)와 전기 절연을 동시에 갖춘 점이다.",
    "breakthrough": "\"열은 잘 통하고 전기는 안 통하는\" 이 드문 조합이, 열이 몰리는 파워 반도체에서 결정적이다. 전류는 막으면서 발열은 빠르게 뒷면 냉각으로 빼내, 소자가 타지 않게 한다. 실리콘과 열팽창도 비슷해 접합 신뢰성도 좋다 — 다만 값이 알루미나보다 비싸다.",
    "adoption": "1990년대 이후 IGBT 등 전력 모듈의 직접동접합(DBC) 절연 기판으로 채택되며 자리 잡았고, LED·레이저 방열 기판으로 확산됐다.",
    "today": "전력 반도체 모듈 절연 기판, 고출력 LED·레이저 방열 기판, RF 소자 히트싱크에 쓰인다 — 전기차·재생에너지 인버터 수요와 함께 커지고 있다. 값이 부담이면 알루미나로, 극한 방열은 다이아몬드·구리로 간다.",
    "fun_fact": "전기차 인버터가 뜨거운 전력을 견디는 비결 중 하나가 이 세라믹이다 — 전류는 막고 열만 빼내는 기판이 없으면, 소자가 자기 열에 타 버리기 때문이다."
   }
  },
  "am-aluminum-alloys": {
   "display": "AM Aluminum (Scalmalloy · A20X/A205 · Aheadd CP1 · Al5x1)",
   "stable_ids": [
    "MET-0161",
    "MET-0162",
    "MET-0163",
    "MET-0173",
    "MET-0174",
    "MET-0175",
    "MET-0176",
    "MET-0177"
   ],
   "refs": [
    "ASM Handbook Vol.2: Properties and Selection — Nonferrous Alloys",
    "APWorks Scalmalloy® · A20X™ · Constellium Aheadd® 기술 자료 (AM 전용 Al)"
   ],
   "sections": {
    "hook": "3D 프린팅을 위해 처음부터 다시 설계된 알루미늄 — 스칸듐과 지르코늄이 레이저 응고의 균열을 막는다.",
    "origin": "AA 7075 나 AA 6061 같은 전통 고강도 알루미늄은 레이저 적층제조(LPBF)로 찍으면 응고 균열이 생겨 그대로 쓰기 어렵다. 그래서 프린팅 공정 자체를 전제로 설계된 합금들이 나왔다. 에어버스 자회사 APWorks 의 Scalmalloy(Al-Mg-Sc-Zr), 주조 명가의 혈통을 잇는 Al-Cu 계 A20X·A205, Constellium 의 무열처리 지향 Aheadd CP1(Al-Fe-Zr), EOS 의 고강도 독자 조성 Al5x1 이 그 첫 세대다.",
    "breakthrough": "열쇠는 응고 순간의 결정핵이다. 스칸듐과 지르코늄이 만드는 Al₃Sc·Al₃Zr 입자가 녹은 풀 안에서 수많은 결정핵이 되어 균열이 자랄 틈 없이 미세한 등축 결정립을 만들고, 그 미세조직이 프린팅 직후부터 높은 강도를 낸다. Al-Cu 계 A20X 는 Aging(시효) 열처리로 고온 강도를 얻는 노선이고, Al-Fe-Zr 계 CP1 은 아예 열처리를 생략해 생산 속도를 버는 노선이다 — 같은 문제에 대한 서로 다른 답들이 나란히 상용화됐다.",
    "adoption": "2010년대 중반 에어버스 계열의 위성·항공 부품과 모터스포츠가 Scalmalloy 를 채택하며 상용성이 검증됐고, 이후 각 분말 제조사의 전용 합금 경쟁이 열렸다.",
    "today": "Scalmalloy 와 A20X 는 항공·모터스포츠·드론의 위상 최적화 경량 부품에, CP1 과 Al5x1 은 열교환기와 생산성이 중요한 구조 부품에 쓰인다. 분말 값과 공정 비용이 여전히 비싸서, 깎아서는 못 만드는 형상과 무게 절감이 값을 하는 자리에 집중된다.",
    "fun_fact": "Scalmalloy 의 스칸듐은 지구에서 가장 비싼 합금 원소 축에 든다 — 그런데도 채용된 것은, 프린팅한 상태 그대로 AA 7075 급 강도가 나오는 알루미늄이 그전까지 없었기 때문이다."
   }
  },
  "api-5l-x70-psl2-gas-transmission-pipeline": {
   "display": "API 5L X70 PSL2 (Gas-transmission pipeline)",
   "stable_ids": [
    "MET-0285",
    "MET-0286",
    "MET-0621",
    "MET-0622",
    "MET-0623"
   ],
   "refs": [
    "API 5L (Current Edition) \"Specification for Line Pipe\"",
    "Hillenbrand H G & Gräf M (2000) \"High-Strength Line Pipe Steels for Polar Service\", Pipeline Technology Conference",
    "Liessem A et al. (2004) \"Production Experience of Heavy Wall X70 Line Pipe\", J Iron Steel Res Int 11(5)"
   ],
   "sections": {
    "hook": "대륙을 건너는 가스관의 강 — 극지와 지진대를 위해 벼려진 라인파이프 X70.",
    "origin": "1970년대 알래스카 횡단 송유관(TAPS)은 영하 수십 도, 지진대, 영구동토라는 조건을 동시에 요구했다. 일본 제철사들이 제어압연(TMCP)으로 답한 것이 X70 — 항복 485MPa 급이면서 −40°C 충격인성을 보증하는 저탄소 미세합금강이다. 합금을 더 넣는 대신 압연 공정으로 결정립을 다듬어 강도와 인성을 함께 얻었다.",
    "breakthrough": "PSL2 등급의 본질은 파괴 전파의 저지다. 가스관은 한 점의 균열이 내부 압력을 타고 음속으로 달리며 관을 수 km 씩 찢을 수 있어(취성 전파), 낮은 온도에서의 파괴인성(CTOD)과 샤르피 흡수에너지를 계약 수준으로 못 박는다 — 과거의 장거리 취성 파괴 사고들이 이 사양을 만들었다.",
    "adoption": "TAPS 대부분 구간에 채택되며 검증됐고, 이후 중국 서기동수(4200km), 노드스트림, TANAP 등 세계의 장거리 가스관이 X70 PSL2 를 표준으로 삼았다.",
    "today": "장거리 천연가스 수송관의 세계 표준이며, 더 높은 압력·대구경은 X80 이, 수소 혼송 대비 연구가 다음 장을 준비하고 있다. 강 자체만큼 현장 용접 절차와 방식(코팅·음극방식)이 수명을 좌우하는 재료이기도 하다.",
    "fun_fact": "가스관 설계자들은 \"관이 터지는 것\"보다 \"터짐이 달리는 것\"을 두려워한다 — 균열이 가스 감압 속도보다 빨리 달리면 멈추지 않기 때문에, X70 의 인성 사양은 사실상 균열과 소리의 경주 규칙이다."
   },
   "timeline": [
    {
     "year": 1977,
