Repository: slmhlight/GRANTA

# AM Materials Explorer

ANSYS Granta-style **additive-manufacturing (AM) materials database** — an interactive
web app for exploring metal & polymer materials through dynamic Ashby charts, advanced
filtering, **range-based property data**, and **cited manufacturer datasheets**.

> 적층제조(AM) 소재 데이터베이스 탐색기. 대화형 Ashby 차트, 고급 필터링, **물성 range 데이터**,
> **데이터시트 출처 추적**을 제공합니다.

## Features
- **Range-based properties** — every property is a `min · typical · max` aggregated from real data points (heat treatments × build direction × vendors), shown as smooth property envelopes on the Ashby chart and min–max sub-lines in the detail panel.

File: data/corrosion-guidance.json (part 2 of 4)
{
   "t": "CF-PC(3DP) — CF 전도성 갈바닉 고려 + PC 기지의 용제·알칼리 취약 그대로: ESD 지그 용도가 본령.",
   "src": "3DP 필라멘트 제조사 TDS"
  },
  "PMMA": {
   "t": "PMMA — 용제 응력균열 최민감 부류(IPA 증기로도): 옥외 UV 내후는 투명수지 최상 — 세정은 중성세제와 물만.",
   "src": "Röhm PLEXIGLAS 자료"
  },
  "PMMA Cast acrylic sheet": {
   "t": "캐스트 아크릴 — 고분자량이라 용제 균열 저항이 사출 대비 우위: 수조·글레이징 — 접합 용제엔 여전히 민감.",
   "src": "Röhm/Arkema 캐스트 시트 자료"
  },
  "PMMA Injection grade": {
   "t": "사출 아크릴 — 저분자량(흐름성): 잔류응력+알코올=균열 최악 조합 — 어닐링·IPA 회피가 실무.",
   "src": "Röhm 사출 PMMA 자료"
  },
  "PMMA Plexiglas G": {
   "t": "PLEXIGLAS G — 캐스트 아크릴 대명사 그레이드: 고분자량이라 용제 응력균열 저항이 사출품 대비 우위 — 접합 용제엔 여전히 민감.",
   "src": "Röhm PLEXIGLAS G TDS"
  },
  "ABS": {
   "t": "ABS — 아세톤·에스터 즉시 침식(용제 접합 가능의 뒷면): 옥외 UV 황변 — 도금 가능 수지의 대표(크롬 도금 그릴).",
   "src": "Ensinger/MCAM 자료"
  },
  "ABS-CF": {
   "t": "CF-ABS(3DP) — CF 전도성: 금속 접촉 갈바닉 짝 형성 가능 — 용제·UV 약점은 ABS 그대로.",
   "src": "3DP 필라멘트 제조사 TDS"
  },
  "ASA": {
   "t": "ASA — ABS 의 내후 개선판(아크릴 고무) — 옥외 무도장 가능이 존재 이유. 용제 취약은 동일.",
   "src": "Ensinger/MCAM 내화학 가이드"
  },
  "PS": {
   "t": "PS — 용제(케톤·방향족·기름)에 최약 부류: 리모넨(감귤 세정제)에도 균열 — 식품 냉장 포장이 본령.",
   "src": "Ensinger/MCAM 자료"
  },
  "Polystyrene": {
   "t": "PS — 용제(케톤·방향족·기름)에 최약 부류: 리모넨(감귤 세정제)에도 균열 — 식품 냉장 포장이 본령.",
   "src": "Ensinger/MCAM 자료"
  },
  "HIPS": {
   "t": "HIPS — 고무 개질 PS: 용제·기름 약점은 PS 그대로 + 고무상 산화(옥외 황변·취화) 추가 — 실내 전용.",
   "src": "Ensinger/MCAM 자료"
  },
  "Nylon 6": {
   "t": "PA6 — PA66 보다 흡습 큼(치수·강성 변동): 성형성 우위로 대량 사출 — 산·염화아연 응력균열 주의는 PA 공통.",
   "src": "BASF Ultramid B 자료"
  },
  "PA6-GF": {
   "t": "GF PA6 — GF 계면 wicking(장기 침지 흡습 경로): 수중 연속 사용 부적합 — 건식 구조 부품용.",
   "src": "BASF/LANXESS GF-PA6 TDS"
  },
  "PA6-GF65": {
   "t": "GF65 초고충전 PA6 — 계면이 물성·내구 지배: 금속 대체(기어박스 하우징) — 습윤 환경은 계면 열화 검증 요구.",
   "src": "LANXESS Durethan 고충전 자료"
  },
  "Nylon 66": {
   "t": "PA66 — 흡습 치수변화가 성격의 절반: 염화칼슘(융설제) 응력균열은 차량 커넥터의 유명 필드 사례 — 연료·오일엔 강함.",
   "src": "DuPont Zytel 자료 · CaCl₂ SCC 문헌"
  },
  "PA66 Ultramid A3K": {
   "t": "Ultramid A3K(열안정 PA66) — 사출 범용: PA66 공통(흡습·CaCl₂) + 열안정제 첨가 급.",
   "src": "BASF Ultramid A3K TDS"
  },
  "Nylon 6 GF30": {
   "t": "GF30 PA6 — PA66 보다 흡습 큼: GF 계면 wicking 으로 수중 연속 사용 부적합 — 건식 구조 부품용.",
   "src": "BASF/LANXESS GF-PA6 TDS"
  },
  "Nylon 66 GF30": {
   "t": "GF30 PA66 — 엔진룸 표준: 고온 냉각수(LLC) 장기 접촉은 가수분해 열화 — LLC 접촉부는 전용 내가수분해 등급.",
   "src": "DuPont/Celanese GF-PA66 자료"
  },
  "PA66-GF30 Zytel 70G30": {
   "t": "Zytel 70G30 — GF30 PA66 대명사 그레이드: 위 주의 그대로 — 팬·커넥터 실적 최다.",
   "src": "DuPont Zytel 70G30 TDS"
  },
  "PA46": {
   "t": "PA46(Stanyl) — PA 최고 내열(융점 295°C): 흡습도 최대 부류 — 고온 오일·ATF 강함, 습윤 치수 관리가 대가.",
   "src": "DSM Stanyl 기술자료"
  },
  "PA11": {
   "t": "PA11(피마자유 기반) — 저흡습·유연: 연료 라인·가스관 표준 — 가수분해 저항 PA6/66 대비 우수.",
   "src": "Arkema Rilsan PA11 자료"
  },
  "PA11 ALM PA850": {
   "t": "ALM PA850(SLS PA11) — 인성 우선 AM 등급: SLS 다공 표면이 흡습·오염 경로 — 침지 용도는 실링 마감.",
   "src": "ALM PA850 TDS"
  },
  "PA12": {
   "t": "PA12 — 나일론 최저 흡습: 치수 안정·염수 무난 — 에어브레이크 튜브 표준이 실적 증명.",
   "src": "Evonik VESTAMID 자료 · DIN 74324"
  },
  "PA12 EOS PA 2200": {
   "t": "EOS PA2200(SLS PA12 표준) — as-printed 다공 표면이 흡습·오염 경로: 침지·위생 용도는 실링/함침 권장.",
   "src": "EOS PA2200 MDS"
  },
  "PA12-GF30": {
   "t": "GF PA12 — 저흡습 모수지+GF 강성: 계면 wicking 만 GF 공통 주의 — 치수 안정 지그·하우징.",
   "src": "EOS/Evonik GF-PA12 TDS"
  },
  "PA12-CF": {
   "t": "CF PA12 — CF 전도성: 금속 접촉 갈바닉 짝 형성 가능 — ESD 특성은 장점이자 부식 설계 변수.",
   "src": "AM 제조사 CF-PA12 TDS"
  },
  "PA12-CF EOS HP 3": {
   "t": "EOS HP3(CF PA12, SLS) — CF 전도성 갈바닉 고려·저흡습 기지: 드론·모터스포츠 구조 부품 — 다공 표면 관리는 SLS 공통.",
   "src": "EOS PA12-CF HP3 MDS"
  },
  "Onyx": {
   "t": "Onyx(Markforged 단섬유 CF-PA12) — CF 전도성에 따른 금속 접촉 갈바닉 고려 + 저흡습 PA12 기지 — 지그·픽스처 본령.",
   "src": "Markforged Onyx TDS"
  },
  "POM Homopolymer": {
   "t": "POM-H(호모) — 기계 성능 우위·산 최취약(pH<4 급락). 염소 음용수 열화는 POM 계열 공통 리스크(미국 집단소송에 Delrin·Celcon 피팅 모두 포함) — 수도 접촉 설계 자체를 재검토, 코폴리머는 상대 우위일 뿐.",
   "src": "Cox v. Shell(1995) 소송 기록 · DuPont/Celanese"
  },
  "POM-H": {
   "t": "POM-H(호모) — 기계 성능 우위·산 최취약(pH<4 급락). 염소 음용수 열화는 POM 계열 공통 리스크(미국 집단소송에 Delrin·Celcon 피팅 모두 포함) — 수도 접촉 설계 자체를 재검토, 코폴리머는 상대 우위일 뿐.",
   "src": "Cox v. Shell(1995) 소송 기록 · DuPont/Celanese"
  },
  "POM Delrin 500": {
   "t": "Delrin 500 — POM-H 표준 그레이드: 산·염소수 약점 동일 — 정밀 기어·베어링 본령.",
   "src": "DuPont Delrin 500 TDS"
  },
  "Acetal": {
   "t": "아세탈 일반 표기 — 호모/코폴리머 확인이 첫 단추: 산·열수·알칼리는 코폴리머 우위 — 단 염소 음용수는 계열 공통 주의(양쪽 다 소송 이력).",
   "src": "Celanese/DuPont POM 자료 · Cox v. Shell"
  },
  "POM Copolymer": {
   "t": "POM-C — 호모 대비 열수·알칼리 안정(공중합) — 염소수·강산 취약은 동일.",
   "src": "Celanese POM-C 자료"
  },
  "POM-C": {
   "t": "POM-C — 호모 대비 열수·알칼리 안정(공중합) — 염소수·강산 취약은 동일.",
   "src": "Celanese POM-C 자료"
  },
  "PET": {
   "t": "PET — 70°C+ 열수 가수분해가 수명 결정(장기 스팀 불가): 상온 산·오일 강함, 가성소다 알칼리 취약.",
   "src": "Ensinger TECAPET 내화학 자료"
  },
  "PET Semi-Crystalline": {
   "t": "결정화 PET(가공 스톡) — 비결정 대비 내약품·치수 개선: 열수 한계는 동일 — 식품 기계 부품 표준.",
   "src": "Ensinger TECAPET 자료"
  },
  "PET-GF30 Rynite 530": {
   "t": "Rynite 530(GF30 PET) — 전장 사출: GF 계면 wicking(장기 침지 흡습 경로) — 열수 환경 부적합은 모수지 공통.",
   "src": "DuPont Rynite 530 TDS"
  },
  "PETG": {
   "t": "PETG — 투명·용제 접합 가능(비결정)이 장점: 내약품은 PET 아래 — 알코올 세정 응력균열 주의(디스플레이 케이스 단골).",
   "src": "Eastman PETG 기술자료"
  },
  "PETG-CF": {
   "t": "CF-PETG(3DP) — CF 는 강성용: 내약품 한계 PETG 그대로 — 층간 공극이 약품 침투 경로 추가.",
   "src": "Eastman · 3DP 필라멘트 TDS"
  },
  "PBT": {
   "t": "PBT — 커넥터 표준: PET 대비 가수분해 다소 유리하나 열수 한계 동일 — 전장은 내가수분해(HR) 등급 지정 관례.",
   "src": "BASF Ultradur 자료"
  },
  "PBT 30%GF": {
   "t": "GF30 PBT — 커넥터·ECU 하우징: 85°C/85%RH 내구 통과가 HR 등급 선택의 관건 — GF 계면 wicking 공통.",
   "src": "BASF Ultradur HR 자료"
  },
  "PE": {
   "t": "PE(범칭) — 밀도 등급 확인이 첫 단추: 약품 용기·배관은 HDPE(PE100), 필름은 LDPE — 산·알칼리 광범위 무난.",
   "src": "PE100+ 협회 자료"
  },
  "HDPE": {
   "t": "HDPE — 환경응력균열(ESCR)이 대표 시험 항목(계면활성제·세제 환경): 연료탱크·약품 용기는 ESCR 등급 지정이 관례.",
   "src": "ASTM D1693 · LyondellBasell"
  },
  "LDPE": {
   "t": "LDPE — 유연 필름·스퀴즈 용기: 내약품 PE 공통(비극성 용제 팽윤) — 저강성이라 구조 아닌 포장 영역.",
   "src": "LyondellBasell PE 자료"
  },
  "UHMWPE": {
   "t": "UHMWPE — PE 내약품 + 내마모 — 슬러리·해수 마모 환경(라이너) 최적.",
   "src": "Ensinger/MCAM 내화학 가이드"
  },
  "PP": {
   "t": "PP — PE 급 내약품+100°C 열수(멸균 가능): 약점은 산화 — 구리 접촉 가속과 옥외 무안정제 취화.",
   "src": "LyondellBasell PP 자료"
  },
  "PP Homopolymer": {
   "t": "호모 PP — 강성 우위·저온 취성: 약품 탱크·라이닝 표준 — 내약품 PP 공통.",
   "src": "LyondellBasell 자료"
  },
  "PP-GF30": {
   "t": "GF30 PP — 계면 커플링제 품질이 장기 열수 성능을 좌우: 세탁기·펌프 하우징 실적.",
   "src": "Borealis GF-PP TDS"
  },
  "Polypropylene": {
   "t": "PP — PE 급 내약품+100°C 열수(멸균 가능): 약점은 산화 — 구리 접촉 가속과 옥외 무안정제 취화.",
   "src": "LyondellBasell PP 자료"
  },
  "PVC": {
   "t": "PVC(범칭) — 경질/연질 확인이 첫 단추: 연질은 가소제 용출·경화가 별도 수명 축 — 골격 자체는 산·알칼리·염수에 강함.",
   "src": "Ensinger/MCAM 내화학 가이드"
  },
  "PVC Rigid": {
   "t": "uPVC(경질) — 화학 배관·덕트 표준: 케톤·THF 에 용해(용제 접합의 원리)·60°C 상한 — 염소수·산 라인 실적 최다.",
   "src": "ASTM D1784 · 배관 산업 자료"
  },
  "PTFE": {
   "t": "PTFE — 왕수·비등 산·알칼리 전승. 예외 둘뿐: 용융 알칼리 금속·고온 불소 가스.",
   "src": "Chemours/Daikin/Arkema 불소수지 자료"
  },
  "PFA": {
   "t": "PFA — PTFE 급 내약품+용융 가공(투명 튜브·라이닝): 반도체 약액 라인 표준 — 크리프는 PTFE 공통 약점.",
   "src": "Chemours Teflon PFA 자료"
  },
  "PCTFE": {
   "t": "PCTFE — 불소수지 중 최저 투습·극저온 씰(Kel-F): 산화제(LOX) 상용성 인증이 간판 — 고온은 PTFE 아래.",
   "src": "Daikin NEOFLON PCTFE 자료"
  },
  "ETFE": {
   "t": "ETFE — 건축 막(쿠션 지붕)·전선 피복: 불소수지 중 기계 강도·내방사선 우위 — 내약품은 PTFE 한 단계 아래.",
   "src": "AGC Fluon ETFE 자료"
  },
  "PVDF": {
   "t": "PVDF — 산 쪽 최강급(비등 염산 OK) — 단 강알칼리 취약(불소계 중 예외)·케톤 팽윤.",
   "src": "Chemours/Daikin/Arkema 불소수지 자료"
  },
  "PVDF Kynar 740": {
   "t": "PVDF — 산 쪽 최강급(비등 염산 OK) — 단 강알칼리 취약(불소계 중 예외)·케톤 팽윤.",
   "src": "Chemours/Daikin/Arkema 불소수지 자료"
  },
  "Epoxy Resin": {
   "t": "에폭시 — 경화 후 내약품 양호(알칼리 특히) — 산화성 산·일부 용제 장기 침지 주의.",
   "src": "열경화 수지 자료(Huntsman/AOC)"
  },
  "Polyester Resin": {
   "t": "불포화 폴리에스터 — 알칼리 가수분해 취약(선박 osmosis 블리스터 이력) — 해수 장기침지는 비닐에스터/에폭시.",
   "src": "열경화 수지 자료(Huntsman/AOC)"
  },
  "Polyimide": {
   "t": "PI — 고온 내약품 우수: 약점은 고온 알칼리·스팀(이미드 고리 가수분해) — 압축성형품은 사용 전 흡습 베이킹.",
   "src": "DuPont Vespel 계열 자료"
  },
  "Vespel SP-1": {
   "t": "Vespel SP-1 — PI 대명사: 스팀·알칼리 제한 동일 — 제트엔진 부싱 등 건식 고온이 본령.",
   "src": "DuPont Vespel SP-1 TDS"
  },
  "PAI": {
   "t": "PAI(Torlon) — 최고강도 용융가공 수지: 포스트큐어 완료 전엔 내약품 미완성 — 완전 큐어가 내화학의 전제.",
   "src": "Solvay Torlon 기술자료"
  },
  "PBI": {
   "t": "PBI(Celazole) — 수지 최고 내열: 역설적으로 고온 스팀·알칼리 취약 — 건식 고온(웨이퍼 핸들링)이 본령.",
   "src": "PBI Performance Celazole 자료"
  },
  "TPU": {
   "t": "TPU(열가소성 PU) — 에스터계는 습열 가수분해(수년 내 열화): 물 환경은 에테르계 지정이 관행 — 오일·마모엔 강함.",
   "src": "BASF Elastollan 자료"
  },
  "Polyurethane": {
   "t": "PU(범칭 — 주형 엘라스토머·폼 포함) — 에스터/에테르 골격 확인이 첫 단추: 습열 가수분해 축은 공통 — 주형품은 가교 밀도로 용제 저항 보완.",
   "src": "PU 산업 기술자료(주형 엘라스토머)"
  },
  "NBR": {
   "t": "NBR — 연료·광유 표준 씰 — 오존·UV·옥외 취약(균열), 케톤·염소계 팽윤.",
   "src": "제조사 TPU/TPE/고무 자료"
  },
  "EPDM": {
   "t": "EPDM — 오존·UV·수증기·글리콜 부동액·브레이크액(Skydrol)에 강하다. 약점은 하나로 분명하다: **기름·연료에 팽윤** — 연료 계통에는 쓰지 않는다.",
   "src": "ASTM D2000 · Mykin/TSE EPDM 기술자료"
  },
  "FKM": {
   "t": "FKM(Viton) — 연료·광유·대부분의 산과 200°C 를 동시에 견딘다. 약점은 케톤·에스터·아민·열수/스팀과 저온(표준 타입 −20°C 대)이며, 그 자리는 저온 등급(GLT/GFLT)이나 EPDM 이 맡는다.",
   "src": "Chemours Viton Chemical Resistance Guide · ASTM D1418"
  },
  "HNBR": {
   "t": "HNBR — NBR 의 수소화판: 내열·오존 개선 — 엔진룸·냉매 씰 표준.",
   "src": "제조사 TPU/TPE/고무 자료"
  },
  "Silicone Rubber": {
   "t": "실리콘 — 오존·UV·산화 최강(옥외 씰) — 연료·오일 팽윤, 고압 스팀 반복 제한.",
   "src": "제조사 TPU/TPE/고무 자료"
  },
  "EVA": {
   "t": "EVA — 핫멜트·폼: 유기용제 팽윤 쉬움 — 약품 환경 부적합, 옥외는 가교 등급 선택.",
   "src": "ExxonMobil EVA 자료"
  },
  "PCL": {
   "t": "PCL — 융점 60°C 가 최대 제약(온수 즉시 연화): 생분해 메디컬·조형 전용.",
   "src": "Ingevity CAPA 자료"
  },
  "PHA": {
   "t": "PHA — 해양 생분해가 세일즈 포인트 = 장기 수중 내구가 설계상 없음: 일회성·환경 용도 전용.",
   "src": "Danimer PHA 자료"
  },
  "PLA": {
   "t": "PLA — 60°C 연화+알칼리 가수분해 빠름: 옥외·약품·식기세척기 전부 부적합 — 실내 프로토타입 전용.",
   "src": "NatureWorks Ingeo 자료"
  },
  "LCP": {
   "t": "LCP — 불소계 다음 내약품(농산·용제 OK) — 박벽 커넥터가 리플로우+플럭스 견디는 근거.",
   "src": "Celanese Vectra LCP 자료"
  },
  "LCP Vectra A130": {
   "t": "Vectra A130(GF30 LCP) — 커넥터 대량 사출 그레이드: 리플로우 내열+플럭스 내성 — 기지 저흡습이라 GF 계면 wicking 부담도 낮음.",
   "src": "Celanese Vectra A130 TDS"
  },
  "PVB": {
   "t": "PVB — 접합유리 중간막 — 흡습성, 구조 내약품 용도 아님(가장자리 밀봉 전제).",
   "src": "Ensinger/MCAM 내화학 가이드"
  },
  "TPE": {
   "t": "TPE(범용) — 배합별 편차 큼 — 씰 용도는 재질 확정(TPU/TPV/SEBS) 후 내약품표 확인.",
   "src": "제조사 TPU/TPE/고무 자료"
  },
  "Rohacell A PMI structural foam": {
   "t": "PMI 폼 — 코어재: 함침 수지·스티렌에 침식 주의(프리프레그 공정 적합성 확인).",
   "src": "Evonik ROHACELL 자료"
  },
  "Alumina": {
   "t": "알루미나(다결정) — 불산·열농인산 외 전승: 순도(96→99.5%)가 입계 유리상 잔량을 좌우 — 내식·플라즈마 내성 모두 순도 순.",
   "src": "CoorsTek 알루미나 자료"
  },
  "Sapphire": {
   "t": "사파이어(단결정 알루미나) — 입계가 없어 입계 침식 경로 자체가 부재: 플라즈마·HF 환경 내성 최상급 — 광학 창·계측 윈도.",
   "src": "Kyocera 사파이어 자료"
  },
  "Zirconia": {
   "t": "지르코니아(범칭) — 안정화제·상 구성 확인이 첫 단추: Y-TZP 라면 습열 저온열화(LTD) 관리 대상 — 구조용은 LTD 등급 명시 관례.",
   "src": "ISO 13356 · CoorsTek"
  },
  "Yttria-Stabilized Zirconia": {
   "t": "Y-TZP — 습열(65~300°C 수분)에서 정방정→단사정 저온열화(LTD): 인공 고관절 헤드 리콜 사례가 상징 — 수열 환경 장기 사용은 LTD 시험 데이터 요구.",
   "src": "ISO 13356(LTD 시험) · 임플란트 사례 문헌"
  },
  "ZTA": {
   "t": "ZTA — 알루미나 기지 + 지르코니아 강화 — 내약품 알루미나급, LTD 는 ZrO₂ 분산이라 완화.",
   "src": "CoorsTek/CeramTec/Kyocera 자료"
  },
  "Silicon Carbide": {
   "t": "SiC — 산·알칼리 전승(비등 혼산 OK) — 메카니컬 씰 페이스 표준. 용융 알칼리·염소 고온만 예외.",
   "src": "CoorsTek/CeramTec/Kyocera 자료"
  },
  "Silicon Nitride": {
   "t": "Si₃N₄ — 열충격+베어링 볼 표준: 산·알칼리 무난, 용융 비철에도 비젖음(스토크 튜브 실적) — HF·고온 수증기 산화만 회피. Al 용탕 전용 개량은 Sialon.",
   "src": "Kyocera/CoorsTek Si₃N₄ · 비철 주조 치구 자료"
  },
  "Sialon": {
   "t": "Sialon — Si₃N₄ 고용체: 용융 알루미늄 비젖음·비반응이 간판(Al 용탕 스토크·보호관 표준) — 질화규소 대비 용탕 내식 우위.",
   "src": "Syalon/International Syalons 자료"
  },
  "Boron Carbide": {
   "t": "B₄C — 산 전승 — 고온(500°C+) 산화 borosilicate 유리층. 용융 금속과 반응성 주의.",
   "src": "CoorsTek/CeramTec/Kyocera 자료"
  },
  "Tungsten Carbide": {
   "t": "WC(초경) — 문제는 WC 아닌 Co 결합상: 산·해수가 Co 를 선택 침출(binder leaching) — 해수 씰은 Ni 결합 초경.",
   "src": "Sandvik/Kennametal 초경 자료"
  },
  "Titanium Carbide": {
   "t": "TiC — 서멧·경질 코팅 상: 단독 벌크보다 코팅/복합 성분 — 산화 개시 800°C 급, 습식 부식은 바인더가 지배.",
   "src": "ASM(서멧) 자료"
  },
  "Tantalum Carbide": {
   "t": "TaC(융점 ~3880°C) — UHTC 탄화물: HfC 와의 고용체(Ta₄HfC₅)가 최고 융점 물질로 유명 — 대기 고온 산화가 실용 한계.",
   "src": "UHTC 문헌(Fahrenholtz)"
  },
  "Hafnium Carbide": {
   "t": "HfC(융점 ~3958°C) — 단일 화합물 최고 융점급: 로켓 스로트·리딩엣지 후보 — 산화 한계·SiC 복합화 전제는 UHTC 공통.",
   "src": "UHTC 문헌(Fahrenholtz) · 웹 대조 2026-07-17"
  },
  "CBN": {
   "t": "CBN — 다이아몬드가 못 하는 철계 고속 절삭이 존재 이유(철과 무반응): 1000°C 급 산화 안정 — 경화강 연삭·선삭 표준.",
   "src": "Element Six CBN 자료"
  },
  "Diamond": {
   "t": "다이아몬드 — 철계 절삭 금기가 핵심: 700°C+ 에서 탄소가 철에 용해(화학 마모) — 비철·세라믹 전용, 산·알칼리엔 사실상 불활성.",
   "src": "Element Six 자료"
  },
  "Glass": {
   "t": "유리(소다라임 기준) — 알칼리·불산 침식, 산엔 강함: 장기 습기 풍화(weathering, 표면 알칼리 용출)가 판유리 보관 이슈.",
   "src": "Schott 유리 기술자료"
  },
  "Fused Silica": {
   "t": "용융 실리카/석영 — 순수 SiO₂: 내약품(불산 제외)·열충격 최상 — 반도체·광학 표준, 알칼리 고온만 회피.",
   "src": "Heraeus 석영 자료"
  },
  "Quartz": {
   "t": "용융 실리카/석영 — 순수 SiO₂: 내약품(불산 제외)·열충격 최상 — 반도체·광학 표준, 알칼리 고온만 회피.",
   "src": "Heraeus 석영 자료"
  },
  "Macor": {
   "t": "Macor — 절삭 가공 가능 유리세라믹이 존재 이유: 내약품은 유리 수준(불산·고온 알칼리 취약) — 진공 치구 표준.",
   "src": "Corning Macor 자료"
  },
  "Steatite": {
   "t": "스테아타이트 — 저가 절연 애자: 산·알칼리 무난 — 실제 제약은 알루미나 대비 약한 열충격.",
   "src": "CeramTec 자료"
  },
  "Cordierite": {
   "t": "코디어라이트 — 저CTE 열충격 최강이 본령: DPF·촉매 담체 — 산성 배기 응축수 실적 검증.",
   "src": "Corning/NGK 자료"
  },
  "Forsterite": {
   "t": "포스터라이트 — 고주파 절연·금속화 접합용: 약품 노출 환경 자체가 드묾.",
   "src": "Kyocera 자료"
  },
  "Porcelain": {
   "t": "자기(포슬린) 애자 — 표면 유약이 오염·트래킹 방어의 실체: 유약 손상부가 약점.",
   "src": "IEC 60672"
  },
  "Mullite": {
   "t": "뮬라이트 — 로재·열전대 보호관: 알칼리 융제(플럭스) 침식 주의 — 산성 슬래그엔 강함.",
   "src": "ASM Engineered Materials Handbook"
  },
  "Lithium Aluminosilicate": {
   "t": "LAS 유리세라믹 — 제로 CTE(급열급랭 무손상)가 본령: 불산 외 약품 무난.",
   "src": "Schott 유리세라믹 자료"
  },
  "Magnesia": {
   "t": "MgO — 물과 반응해 Mg(OH)₂ 수화(부피 팽창·분화)가 최대 약점: 습기 보관 금지 — 고온 염기성 슬래그엔 최강(제강 내화물).",
   "src": "ASM Engineered Materials Handbook(내화물)"
  },
  "Magnesium Aluminate Spinel": {
   "t": "스피넬(MgAl₂O₄) — 투명 장갑·적외선 돔: MgO 와 달리 수화 안정 — 산·알칼리 무난.",
   "src": "CoorsTek/Surmet 스피넬 자료"
  },
  "Yttria": {
   "t": "Y₂O₃ — 반도체 챔버 플라즈마(불소계) 내식 코팅의 표준이 정체성: 벌크는 열충격 약함 — 할로겐 플라즈마 환경 특화.",
   "src": "반도체 챔버 코팅 문헌 · Kyocera"
  },
  "Aluminum Nitride": {
   "t": "AlN — 주의: 물·습기에 서서히 가수분해(NH₃ 발생) — 수용액 환경 부적합, 기판은 건조 환경.",
   "src": "CoorsTek/CeramTec/Kyocera 자료"
  },
  "Hydroxyapatite": {
   "t": "HA — 생체 유리질: 산성(pH<5.5)에서 용해 — 그것이 골융합 메커니즘(의도된 생분해).",
   "src": "ASTM F1185(수산화아파타이트)"
  },
  "Silica Aerogel": {
   "t": "실리카 에어로겔 — 단열재: 액체 침투 자체가 구조 파괴(소수화 처리 전제).",
   "src": "Aspen Aerogels 자료"
  },
  "Hafnium Diboride": {
   "t": "HfB₂ — UHTC 붕화물 중 산화 저항 최상(HfO₂ 스케일): 극초음속 리딩엣지 연구 표준 — SiC 복합화가 실용 전제.",
   "src": "UHTC 문헌(Fahrenholtz)"
  },
  "Zirconium Diboride": {
   "t": "ZrB₂ — HfB₂ 대비 저밀도·저가: 산화 저항 한 단계 아래 — SiC 첨가로 보완하는 조성 설계가 통례.",
   "src": "UHTC 문헌"
  },
  "ASTM A36": {
   "t": "미국 범용 구조강의 대명사 — 부식 성격은 연강 그 자체: ISO 12944 부식 등급(C2~C5)별 도장 체계 지정이 방식 설계의 전부.",
   "src": "ASTM A36 · ISO 12944"
  },
  "S275JR": {
   "t": "EN 범용 구조강(JR=상온 27J 보증) — 부식 특이점 없음: EN ISO 12944 도장 사양서가 곧 방식 설계.",
   "src": "EN 10025-2 · ISO 12944"
  },
  "S355J2+N": {
   "t": "EN 구조 주력(J2=−20°C 충격·+N 노멀라이즈) — 해상풍력 타워·중구조: 대기부 C5-M 중방식 도장 + 수중부 CP 조합이 표준.",
   "src": "EN 10025-2 · ISO 12944-9"
  },
  "SS275": {
   "t": "KS 일반구조강(구 SS400 계보) — 충격 보증 없는 기본 급: 옥외 상시 구조물엔 SM/SMA 계가 정석, 방식은 도장 사양.",
   "src": "KS D 3503"
  },
  "SS315": {
   "t": "KS 일반구조 상위 급 — 용접성 보증이 없어(CE 무규정) 용접 구조물은 SM 계로: 부식 성격은 연강 공통.",
   "src": "KS D 3503"
  },
  "SM275A": {
   "t": "KS 용접구조강 하위 급(A=충격 무보증) — 부식 특이점 없음: 도장 체계가 방식, 용접성 보증이 SS 와의 차이.",
   "src": "KS D 3515"
  },
  "SM355B": {
   "t": "KS 용접구조 주력(B=0°C 27J) — 교량·크레인 거더: 도장 체계 C3~C4 지정 관례.",
   "src": "KS D 3515"
  },
  "SM420C": {
   "t": "SM420C — 420MPa·−20°C 충격 보증의 한랭지 후판 급: 저온 인성 요건 교량·해양 하부 구조 — 방식은 도장 체계.",
   "src": "KS D 3515"
  },
  "SM490A": {
   "t": "SM490A — 490MPa 급 용접구조강(충격 무보증): 부식 특이점 없음 — ISO 12944 도장 체계가 방식의 전부.",
   "src": "KS D 3515"
  },
  "SM490B": {
   "t": "SM490B — 0°C 27J 보증판: 옥외 크레인·교량 부재 주력 — 부식은 연강 공통, 방식은 도장.",
   "src": "KS D 3515"
  },
  "SM490C": {
   "t": "SM490C — −20°C 27J 한랭지·후판 급: 용접 예열 관리가 부식보다 앞서는 관리 항목.",
   "src": "KS D 3515"
  },
  "SM570": {
   "t": "KS 용접구조 최고강도(TMCP 흔용) — 용접 입열 제한·예열 관리가 부식보다 앞서는 관리 항목: 방식은 도장.",
   "src": "KS D 3515"
  },
  "A992": {
   "t": "미국 W형강(보·기둥) 전용 규격 — 실내 철골은 내화 피복 아래 부식(CUF)·결로 점검이 실무 포인트, 노출 철골은 도장 체계.",
   "src": "ASTM A992 · AISC Design Guide 19"
  },
  "ASTM A572 Grade 50": {
   "t": "Nb-V 미세합금 HSLA — A36 대비 강도↑·부식 동일: 무도장을 원하면 내후성 A588 로 넘어가는 것이 미국 교량 관례.",
   "src": "ASTM A572 · FHWA"
  },
  "SHN275": {
   "t": "건축구조용 내진 H형강(YR≤85% 보증) 하위 급 — 부식은 일반 구조강 동일: 노출 철골 주차장 등은 도장+내화 복합 사양.",
   "src": "KS D 3866"
  },
  "SHN355": {
   "t": "내진 H형강 주력 급 — 옥외 노출부는 ISO 12944 C3~C4 도장 지정 관례, 내진 성능(YR)과 부식은 무관.",
   "src": "KS D 3866"
  },
  "SHN420": {
   "t": "SHN420 — 420MPa 급 내진 H형강(YR≤85%·Ceq≤0.40): 고층 기둥 — 후판 용접 예열 관리가 부식보다 앞서는 항목.",
   "src": "KS D 3866"
  },
  "SHN460": {
   "t": "최고강도 내진 H형강(메가칼럼) — 단면 여유가 강도로 최적화된 만큼 방청 도막 유지관리 계획이 수반.",
   "src": "KS D 3866"
  },
  "SG325": {
   "t": "LPG 용기용 강판 — 내면은 LPG 건조 유지가 방식의 전부, 외면은 도장 손상부 점녹이 용기 재검사(고압가스법) 판정 항목.",
   "src": "KS D 3533 · 고압가스안전관리법"
  },
  "STK490": {
   "t": "일반구조용 탄소강관 — 관 내면 폐쇄공간의 결로 부식이 특이점: 단부 밀폐(캡핑) 또는 내면 방청 지정, 옥외 지주는 도금관 선택.",
   "src": "KS D 3566"
  },
  "STKM13B": {
   "t": "기계구조용 탄소강관(실린더·축) — 내면 정밀 용도라 방청유·기밀 포장이 실무: 절삭 가공면은 당일 점녹 시작.",
   "src": "KS D 3517"
  },
  "API 2H Grade 50": {
   "t": "해양 플랫폼 자켓·튜브 조인트 전용 — 스플래시존(비말대)이 부식 최성역: 부식여유 두께+모넬 랩핑/특수 코팅, 수중부는 음극방식.",
   "src": "API 2H · NACE SP0176"
  },
  "S690QL": {
   "t": "QT 고강도(L=−40°C) — σy 690 급부터 수소 유입(용접 확산성 수소·CP 과보호)에 취약해지는 문턱: 크레인 붐 등은 도장+수소 관리가 세트.",
   "src": "EN 10025-6"
  },
  "ASTM A537 Class 2": {
   "t": "QT 압력용기 판(저온 인성) — 구형 LPG·암모니아 구형 탱크 자재: 암모니아 SCC 회피 위해 용접 후 PWHT 지정이 관례.",
   "src": "ASTM A537 · API 620"
  },
  "SD400": {
   "t": "이형철근 기본 급 — 콘크리트 pH~13 부동태가 방식: 피복두께·균열폭·염화물 임계농도 관리가 내구성 설계 항목.",
   "src": "KS D 3504 · KDS 14(콘크리트구조)"
  },
  "SD400S": {
   "t": "내진 철근(S) — 항복비 ≤80%·인장/항복 ≥1.25 보증: 소성힌지 구간 지정용 — 부식 성격은 SD400 과 동일.",
   "src": "KS D 3504"
  },
  "SD400W": {
   "t": "용접용 철근(W) — 저탄소·P/S ≤0.040% 강화로 용접이음 허용: 겹침이음 대신 용접이음 쓰는 현장 지정 — 부식 동일.",
   "src": "KS D 3504"
  },
  "SD500": {
   "t": "고강도 철근 — 같은 염화물 환경에서 응력 수준이 높아 부식 단면감소의 구조 여유가 작음: 해안·융설제 구간은 에폭시 도막 철근/방청 혼화제 검토 급.",
   "src": "KS D 3504 · KDS 14"
  },
  "SD500S": {
   "t": "SD500S — 고강도(500MPa)+내진(S: YR≤80%·TS/YS≥1.25) 동시 요건: 고층 내진 상세 구간용 — 부동태·염화물 관리는 철근 공통.",
   "src": "KS D 3504"
  },
  "SD500W": {
   "t": "SD500W — 고강도(500MPa)+용접용(W: 저탄소·P,S≤0.040): 용접이음 고강도 배근 — 겹침 길이 절감이 채택 동기.",
   "src": "KS D 3504"
  },
  "SD600": {
   "t": "초고강도 철근(전단·나선 보강 주용도) — 부동태 상실 후 부식 속도는 강도와 무관: 피복·염화물 관리 동일.",
   "src": "KS D 3504"
  },
  "SD700": {
   "t": "최고강도 급 — 고강도일수록 수소취성 여지가 생겨 아연도금 철근 지정 시 도금 공정 관리 주의.",
   "src": "KS D 3504 · ISO 14657"
  },
  "AH36": {
   "t": "선급 A급 선체강(충격 0°C) — 외판은 방오도장, 밸러스트 탱크는 PSPC 도장 규정+희생양극이 선급 필수 항목.",
   "src": "IACS UR W11 · IMO PSPC"
  },
  "EH36 shipbuilding steel": {
   "t": "선급 E급(충격 −40°C) — 빙해역·저온 구획용: 방식 체계는 AH36 과 동일(PSPC), 저온 인성이 선택 이유.",
   "src": "IACS UR W11"
  },
  "API 5L X42N / X52M PSL2": {
   "t": "저강도 라인파이프(N=노멀라이즈·M=TMCP) — 경도 여유가 커 sour(H₂S) 서비스 적합 지정이 쉬운 급: NACE MR0175 가 기준.",
   "src": "API 5L · NACE MR0175"
  },
  "API 5L X65 / L450 PSL2": {
   "t": "X65 — 해저관 주력 급(PSL2=CVN·CE 상한 보증): sour 지정 시 HIC 시험(NACE TM0284) 성적서 병기가 관례.",
   "src": "API 5L · NACE TM0284"
  },
  "API 5L X65 PSL2": {
   "t": "X65 — 해저관 주력 급(PSL2=CVN·CE 상한 보증): sour 지정 시 HIC 시험(NACE TM0284) 성적서 병기가 관례.",
   "src": "API 5L · NACE TM0284"
  },
  "API 5L X70 / L485 PSL2": {
   "t": "X70 — 육상 간선 표준 급: 강도가 오른 만큼 용접부 경도·HIC 관리가 엄격 — sour 는 등급 하향이 관례.",
   "src": "API 5L Annex H · NACE MR0175"
  },
  "API 5L X70 PSL2": {
   "t": "X70 — 육상 간선 표준 급: 강도가 오른 만큼 용접부 경도·HIC 관리가 엄격 — sour 는 등급 하향이 관례.",
   "src": "API 5L Annex H · NACE MR0175"
  },
  "API 5L X70 line pipe": {
   "t": "X70 — 육상 간선 표준 급: 강도가 오른 만큼 용접부 경도·HIC 관리가 엄격 — sour 는 등급 하향이 관례.",
   "src": "API 5L Annex H · NACE MR0175"
  },
  "API 5L X80 line pipe": {
   "t": "최고강도 상용 급 — sour 부적합이 일반론(용접부 경도 초과 위험): sweet 가스 전용 + 외면 3LPE·음극방식.",
   "src": "API 5L · ISO 15156"
  },
  "SPA-H": {
   "t": "KS/JIS 내후성 열연(컨테이너 외판 표준) — 박판이라 녹층 안정화 전 초기 유출녹(rust staining) 오염 관리가 구조물보다 중요.",
   "src": "KS D 3542"
  },
  "SHP275W": {
   "t": "강널말뚝(W=용접성 보증) — 부식 환경이 지중·수중: 해측은 평균간만수위 직하 집중부식(ALWC) 점검, 부식여유 두께+도장/전기방식으로 설계.",
   "src": "KS F 4603 · 항만 및 어항 설계기준(부식속도)"
  },
  "SHP355W": {
   "t": "고강도 강널말뚝 — 단면이 강도로 최적화된 만큼 부식여유(mm/년 실측 기반) 산정이 더 중요: 항만 호안·가물막이 주력.",
   "src": "KS F 4603 · 항만 및 어항 설계기준"
  },
  "SHP450W": {
   "t": "초고강도 강널말뚝(최신 급) — 같은 벽두께면 부식여유 비율 부담 최대: 중방식 도장+전기방식 병행이 표준 조합.",
   "src": "KS F 4603"
  },
  "ASTM A588 Grade A": {
   "t": "미국 내후성강(교량 표준) — Cu·Cr 이 만드는 안정 녹층으로 무도장 설계: 상시습윤·염화물(해안·융설제 비산)은 녹층 형성 실패 — 물고임 없는 디테일 설계가 성패.",
   "src": "ASTM A588 · FHWA 내후성강 지침"
  },
  "SGCC": {
   "t": "용융아연도금 원판(일반용) — 방식층이 입혀진 완제품: 절단면은 아연 희생방식으로 자가보호, 보관 습기 백청 관리가 유통 이슈.",
   "src": "KS D 3506"
  },
  "SGC400 / SGC295Y": {
   "t": "구조용 용융아연도금 강판(강도 보증) — 지붕·데크: 절단면과 피스 체결 구멍부가 수명을 결정.",
   "src": "KS D 3506"
  },
  "Hot-dip Zn-Mg-Al coated steel": {
   "t": "Zn-Mg-Al 삼원 도금(PosMAC/ZAM 급) — 절단면 보호 3~10배·백청 억제가 존재 이유: 태양광 구조물·축사 등 고부식 환경 표준.",
   "src": "POSCO PosMAC 기술자료 · ISO 17668"
  },
  "SAPH440": {
   "t": "자동차 구조용 열연(프레임·멤버) — 전착도장(ED) 체계 전제로 소재 단독 방청 개념 없음: 헴·백합부 왁스 실링이 방청 설계 항목.",
   "src": "JIS G 3113"
  },
  "SPFH590": {
   "t": "고강도 자동차 열연 — 경량 박육화만큼 관통부식 여유가 감소: 하체 부품은 방청강판(도금재) 대체가 추세인 영역.",
   "src": "JIS G 3134"
  },
  "12L14": {
   "t": "Pb 쾌삭강 — Pb 개재물이 도금 밀착 불량·공식 기점: 도금 부품은 전처리 검증 관례, 옥외 노출은 도금+크로메이트 세트.",
   "src": "ASM Handbook Vol.1(쾌삭강)"
  },
  "AISI 1144": {
   "t": "S 쾌삭 중탄소 — S 개재물이 공식 기점: 축류는 무도장+방청유 관례, 도금 시 개재물 노출면 관리.",
   "src": "ASM Handbook Vol.1"
  },
  "AISI 1144 (Stressproof)": {
   "t": "Stressproof(1144 응력제거 인발) — 잔류응력 최소가 정체성: 도금 후 변형·지연균열 여지가 작다는 것이 일반 1144 와의 차이.",
   "src": "LaSalle Steel 기술자료"
  },
  "AISI 1010": {
   "t": "극저탄소 — 아연도금·인산염 처리 밀착이 최상급이라 도금 모재 표준: 나부식은 탄소강 공통(표면처리 전제).",
   "src": "ASM Handbook Vol.13B"
  },
  "AISI 1015": {
   "t": "침탄 인서트 급 저탄소 — 침탄 후 오일 환경 사용이 대부분: 방청유 관리가 실무의 전부.",
   "src": "ASM Handbook Vol.1"
  },
  "AISI 1018": {
   "t": "냉간인발 범용 축재 — 인발 표면이 매끈해 도금 마감이 좋음: 절삭 직후 당일 점녹 — 즉시 방청 관례.",
   "src": "ASM Handbook Vol.1"
  },
  "AISI 1020": {
   "t": "범용 저탄소 — 용접·도금 무난, 부식 특이점 없음: 방식은 전적으로 표면처리 사양서.",
   "src": "ASM Handbook Vol.13B"
  },
  "AISI 1022": {
   "t": "냉간압조(볼트) 급 — 8.8급 이하 저강도 체결재: 아연도금 후 수소취성 베이킹 부담이 없는 강도대.",
   "src": "ISO 4042"
  },
  "AISI 1025": {
   "t": "축·핀 일반재 — 부식 특이점 없음: 도금/도장 사양서가 방식 설계의 전부.",
   "src": "ASM Handbook Vol.1"
  },
  "SA516 Gr 70 / P355N": {
   "t": "ASME 압력용기 지정판 — A516 과 동일강(ASME 인증 차이): 내면 수처리·도장/클래드가 부식 설계.",
   "src": "ASME II-A SA-516"
  },
  "A516 Grade 70": {
   "t": "압력용기 판재 표준 — 습식 H₂S 는 HIC 시험재(NACE TM0284 인증) 지정이 관례: 노멀라이즈 상태가 균열 저항에 유리.",
   "src": "ASTM A516 · NACE TM0284"
  },
  "WCB": {
   "t": "주강 밸브 바디 범용 — 미세 수축공이 국부부식 기점이 될 수 있어 해수·부식 유체는 내면 오버레이 또는 CF8M 재질 변경이 관례.",
   "src": "ASTM A216"
  },
  "WCC": {
   "t": "WCB 상위 강도 급(저온 인성 개선) — 파이프라인 밸브 표준: sour 라인은 NACE 경도 제한 적합 확인이 선행.",
   "src": "ASTM A216 · NACE MR0175"
  },
  "C14500": {
   "t": "텔루륨 쾌삭 구리(Cu-Te 0.5%) — 내식은 순동급: 대기·담수 우수, 암모니아·산화성 산 취약. Te 는 절삭성용 첨가로 내식 영향 미미.",
   "src": "CDA · ASM Vol.13B"
  },
  "C36000": {
   "t": "쾌삭 황동(Cu-Zn36-Pb3) — Zn 35%+ 라 탈아연 소지: 수도·온수 부품은 DZR 황동으로. 암모니아 분위기 잔류응력 = 계절균열(SCC) 고전.",
   "src": "CDA · ASM Vol.13B"
  },
  "AISI 1030": {
   "t": "조질 하한 급 — 8.8급 볼트·축: HRC 32 미만 강도대라 아연도금 후 베이킹 부담 없이 표면처리 자유도가 큼.",
   "src": "ASM Handbook Vol.1 · ASTM B850"
  },
  "AISI 1040": {
   "t": "축·스핀들 표준 중탄소 — 고주파 경화면의 잔류 압축응력이 부식피로에 유리: 미경화 나사부·단차부가 상대적 약점.",
   "src": "ASM Handbook Vol.1"
  },
  "AISI 1045": {
   "t": "조질 축의 대명사 — 크롬도금 봉(실린더 로드) 모재 표준: 도금 핀홀 하부 점녹이 로드 수명을 결정.",
   "src": "ASM Handbook Vol.1"
  },
  "AISI 1050": {
   "t": "고탄소 쪽 조질강(클러치판·와셔 스프링) — HRC 40+ 열처리 후 산세·도금 수소 주의 영역 진입.",
   "src": "ASM Handbook Vol.1 · ASTM B850"
  },
  "S35C": {
   "t": "JIS/KS 기계구조 탄소강(1035 상당) — 조질+고주파 조합이 전형: 방식은 도금 사양.",
   "src": "JIS G 4051"
  },
  "S55C": {
   "t": "고탄소 기계구조(1055 상당) — 금형 베이스·기어: 경화 상태에서 산세·도금 수소 민감.",
   "src": "JIS G 4051"
  },
  "AISI 4130 / SCM430": {
   "t": "항공 크로몰리 튜브(용접 가능 조질강) — 튜브 프레임은 내면 밀폐+방청유(린시드) 주입이 항공 전통 관례.",
   "src": "AMS 6360 · ASM Vol.1"
  },
  "AISI 4135 / SCM435": {
   "t": "10.9급 볼트 모재 표준 — 아연도금 시 수소취성 베이킹(ASTM B850) 의무 영역.",
   "src": "ASTM B850 · ISO 898-1"
  },
  "AISI 4140 / 42CrMo4": {
   "t": "4140/42CrMo4 — 조질강의 세계 표준: 유정 부품은 NACE 경도 제한(HRC 22) 준수, QPQ 염욕질화가 내식+내마모 겸용 마감으로 흔함.",
   "src": "NACE MR0175 · ASM Vol.1"
  },
  "42CrMo4": {
   "t": "4140/42CrMo4 — 조질강의 세계 표준: 유정 부품은 NACE 경도 제한(HRC 22) 준수, QPQ 염욕질화가 내식+내마모 겸용 마감으로 흔함.",
   "src": "NACE MR0175 · ASM Vol.1"
  },
  "AISI 4145": {
   "t": "드릴칼라·다운홀 표준(4140 고탄소판) — 시추 이수(염수+H₂S) 환경: NACE 적합 조질과 정기 UT 가 수명 관리.",
   "src": "API Spec 7-1 · NACE MR0175"
  },
  "AISI 4150": {
   "t": "고탄소 크로몰리(총열 등) — 파커라이징(인산염)+오일이 전통 마감: 나부식 방치 시 공식 진행 빠름.",
   "src": "ASM Handbook Vol.1"
  },
  "AISI 4340 / SNCM439": {
   "t": "고인성 대단면 조질 — HRC 40+ 상태는 습윤 SCC·수소취성 문턱: 도금 후 베이킹 필수 영역, 해양 샤프트는 클래드/슬리브 관례.",
   "src": "ASM Vol.13B · ASTM F519"
  },
  "AISI 5140": {
   "t": "차축·스티어링 너클 표준 — 고주파 경화부의 압축응력이 부식피로 방어에 기여.",
   "src": "ASM Handbook Vol.1"
  },
  "AISI 6150": {
   "t": "Cr-V 스프링강 — \"피트 1개=피로 파단 기점\" 원칙의 대표: 쇼트피닝+도장 세트가 판스프링 관례.",
   "src": "ASM Handbook Vol.1"
  },
  "AISI 8740": {
   "t": "항공 볼트·너트 표준(AN/MS) — 카드뮴 도금+베이킹이 역사적 세트: 현재 Zn-Ni 로 Cd 대체 전환기.",
   "src": "AMS 6322 · ASTM F519"
  },
  "SCM445": {
   "t": "고탄소 크로몰리(대형 볼트·축) — 조질 경도 상한 영역: 산세·도금 수소 관리 엄격.",
   "src": "JIS G 4053"
  },
  "31CrMoV9": {
   "t": "질화 전용강 — 질화 화합물층(ε상)이 방청성 개선을 겸함: 백층 연마 제거 시 그 효과도 상실됨 주의.",
   "src": "EN 10085"
  },
  "38MnVS6": {
   "t": "비조질강(V 석출·공랭) — QT 생략이 존재 이유: 부식은 중탄소강 공통, 단조 스케일 잔존면의 도장 밀착 주의.",
   "src": "EN 10267"
  },
  "D6AC": {
   "t": "로켓 모터 케이스 초고강도 — K_ISCC 낮아 응력+습기 조합 관리가 이력으로 남은 강(F-111 사례): 실런트·건조 보관 프로토콜 운용.",
   "src": "ASM Handbook Vol.13B(D6AC SCC)"
  },
  "AISI 1080": {
   "t": "공석 고탄소(레일·와이어) — 신선재 표면 흠+습기=단선 기점: 인산염+비누 코팅 등 신선 공정 자체가 방식을 겸함.",
   "src": "ASM Handbook Vol.1"
  },
  "AISI 1095": {
   "t": "칼날·스프링 클래식 — 담금 후 방치 점녹 최속 부류: 사용 후 건조·오일링이 문화가 된 강종.",
   "src": "ASM Handbook Vol.1"
  },
  "SK4": {
   "t": "SK4(C ~0.9%) — 끌·펀치·칼날: 담금 잔류응력+습기의 지연균열 주의 — 방청유 보관 관례.",
   "src": "JIS G 4401"
  },
  "SK5": {
   "t": "SK5(C ~0.8%) — 톱날·판스프링: SK 계 중 인성 쪽 선택 — 박판 코일의 압연유 잔막 관리가 점녹 방지 실무.",
   "src": "JIS G 4401"
  },
  "SK85": {
   "t": "일본 고탄소 공구강(면도날·톱날 박판) — 코일 압연유 잔막 관리가 점녹 방지의 실무.",
   "src": "JIS G 4401"
  },
  "AISI 8620": {
   "t": "침탄 기어의 세계 표준 — 기어박스 오일 환경이라 실사용 부식 드묾: 산세·전해 세척의 공정 수소 유입이 관리 포인트.",
   "src": "ASM Handbook Vol.1"
  },
  "AISI 9310": {
   "t": "항공 기어(고Ni 인성) — 연삭 번 검사(나이탈 에치)가 산 처리 공정: 에치 후 수소 베이킹·얼룩 관리가 품질 항목.",
   "src": "AMS 6265"
  },
  "SCM415": {
   "t": "JIS 침탄 표준 — 오일 환경 사용으로 부식 특이점 없음: 침탄 후 잔류 오스테나이트 관리가 본 관심사.",
   "src": "JIS G 4053"
  },
  "20MnCr5": {
   "t": "유럽 침탄 기어강(변속기 대량재) — 쇼트피닝 후 흑피 상태 장기 보관 녹 주의.",
   "src": "EN 10084"
  },
  "18CrNiMo7-6": {
   "t": "풍력·대형 감속기 침탄강 — 해상풍력 기어박스: 운송·현장 보관 장기화에 VCI(기화성 방청) 포장이 표준.",
   "src": "EN 10084 · AGMA 6006"
  },
  "Pyrowear 53": {
   "t": "헬기 기어 전용(고온 침탄) — 기어박스 오일 상시라 부식보다 스코어링·고온이 설계 축: 정비 세척제 적합성만 확인.",
   "src": "Carpenter Pyrowear 53 datasheet"
  },
  "AISI 52100": {
   "t": "베어링강 — 지문 한 점이 에칭 피트→조기 스폴링으로 이어짐: 장갑·방청유·방습 포장이 베어링 산업 표준 절차.",
   "src": "ASM Handbook Vol.11(베어링 손상)"
  },
  "M50": {
   "t": "항공 터빈 베어링(고온) — 제트오일 환경 상시: 정비 세척·보관 단계 점녹 관리, 침탄판 M50NiL 은 표면 압축응력이 추가 방어.",
   "src": "AMS 6491"
  },
  "SUP9": {
   "t": "JIS 판·코일 스프링강 — 쇼트피닝 표면 위 도장(전착/분체) 밀착 관리가 방청 수명을 좌우.",
   "src": "JIS G 4801"
  },
  "SUP10": {
   "t": "JIS Cr-V 스프링강(토션바·밸브) — 피트=파단 기점이라 도장 흠집 보수 규정이 존재.",
   "src": "JIS G 4801"
  },
  "AISI 9260": {
   "t": "Si 스프링강 — Si 로 탈탄 민감: 표면 탈탄부가 부식피로의 약점 — 표면 품질 관리가 곧 내구.",
   "src": "ASM Handbook Vol.1"
  },
  "AISI 5160": {
   "t": "자동차 판스프링 표준 — 융설제 직격 하부 부품: 도막 손상+피트→파단이 전형 필드 고장 — 방청 도장 사양 강화 추세.",
   "src": "ASM Handbook Vol.1"
  },
  "Chrome-Silicon": {
   "t": "밸브스프링용 오일템퍼선(Cr-Si) — 고응력 상시 진동: 미세 피트에도 수명 급락 — 방청유 도포 출하가 표준.",
   "src": "ASTM A401"
  },
  "Music Wire": {
   "t": "피아노선(냉신선 최고강도, 인장 2000MPa+) — 습기 몇 시간에 점녹, 수소취성도 민감: 아연/니켈 도금 지정 흔함.",
   "src": "ASTM A228"
  },
  "300M": {
   "t": "랜딩기어 표준(4340+Si) — 습윤 대기만으로 SCC 가능 영역: LHE Cd(또는 Zn-Ni) 도금+베이킹+실런트 3중 체계, 스톤칩 노출부 즉시 터치업 규정.",
   "src": "AMS 6257 · ASTM F519"
  },
  "AerMet 100": {
   "t": "300M 대체 설계 — 같은 강도에서 K_ISCC·파괴인성 개선이 존재 이유: 그럼에도 도금+베이킹 체계는 그대로 유지.",
   "src": "Carpenter AerMet 100 datasheet"
  },
  "HP 9-4-30": {
   "t": "용접 가능 초고강도(9Ni-4Co) — 미사일 케이스·항공 구조: 용접부 확산성 수소 관리+도장 체계.",
   "src": "ASM Handbook Vol.1"
  },
  "HY-80": {
   "t": "잠수함 선체강 고전 — 해수+용접 구조: 희생양극 음극방식 최적화와 용접 수소 관리가 역사적 본체.",
   "src": "MIL-S-16216"
  },
  "HY-100": {
   "t": "HY-80 상위 강도 — 강도↑=수소취성 여유↓: CP 과보호(과전위) 회피가 함정 방식 설계의 요점.",
   "src": "MIL-S-16216"
  },
  "9% Ni Steel": {
   "t": "9% Ni 강(A553 Type I) — LNG 내조 표준: 내면 LNG 는 비부식 — 외면 보온재 하부 부식(CUI)과 시공 중 해안 대기 노출이 실제 관리 항목.",
   "src": "ASTM A553 · API 620Q"
  },
  "ASTM A553 Type I": {
   "t": "9% Ni 강(A553 Type I) — LNG 내조 표준: 내면 LNG 는 비부식 — 외면 보온재 하부 부식(CUI)과 시공 중 해안 대기 노출이 실제 관리 항목.",
   "src": "ASTM A553 · API 620Q"
  },
  "ASTM A553 Type III": {
   "t": "7% Ni 강(Type III) — 9% Ni 의 경제 대체안(국내 상용화): 부식 성격·CUI 관리는 Type I 과 동일.",
   "src": "ASTM A553"
  },
  "Grade 91": {
   "t": "개량 9Cr(P91) — 용접 Type IV 연화·PWHT 필수가 본체: 정지 기간 응축수 부식(stand-by corrosion) 절차가 별도로 존재.",
   "src": "EPRI P91 지침 · ASME B31.1"
  },
  "Grade P92": {
   "t": "P91+W 상위 급(A-USC 헤더·주증기관) — 증기측 산화 스케일 성장·박리가 9Cr 계 공통 관리 항목.",
   "src": "EPRI · VGB-TW507"
  },
  "SA213 T22": {
   "t": "2.25Cr-1Mo 과열기 고전 — 수소침식은 Nelson 곡선 한계 내 운용: 저온단은 황산 노점(dew point) 부식이 이슈.",
   "src": "API RP 941"
  },
  "SA336 F22V Class 3": {
   "t": "V 개량 2.25Cr 단조(가압 수소 반응기 전용) — Nelson 곡선 상향이 존재 이유: 수소 유기 박리(hydrogen disbonding) 검사 체계 운용.",
   "src": "API RP 934-A"
  },
  "SA508 Grade 3 Class 1": {
   "t": "원자로 압력용기 단조 — 내면은 308L 클래드가 부식 방벽: 모재 관리의 본체는 부식이 아니라 중성자 조사취화 감시.",
   "src": "ASME III · US NRC RG 1.99"
  },
  "Hadfield Manganese Steel": {
   "t": "하드필드 망간강 — 습식 광석 슬러리에서 부식+마모 상승 작용: 순수 내식은 탄소강급 — 심한 부식 환경은 고크롬 백주철/스테인리스 검토.",
   "src": "ASM Handbook Vol.1"
  },
  "Hardox 450": {
   "t": "내마모판(버킷·호퍼) — 젖은 광석 정체부의 부식마모 상승이 특이점: 나머지는 도장 체계.",
   "src": "SSAB Hardox 기술자료"
  },
  "Armox 600T": {
   "t": "장갑판 — 고경도라 용접 수소균열(예열 딜레마) 관리가 부식보다 앞서는 항목: 방식은 도장.",
   "src": "SSAB Armox 기술자료"
  },
  "RHA": {
   "t": "압연 균질 장갑(군용) — CARC 도장 체계 전제: 도막 손상부 점녹 터치업이 야전 정비 항목.",
   "src": "MIL-DTL-12560"
  },
  "DP780": {
   "t": "듀얼페이즈 차체강 — 아연도금+전착도장 체계: 스폿용접부 도금 소실점이 부식 기점 — 실러 설계로 커버.",
   "src": "WorldAutoSteel AHSS 가이드"
  },
  "DP980": {
   "t": "고강도 DP — 성형 잔류응력+공정 수소(산세·도금) 조합의 지연파괴 관리가 등장하는 강도대.",
   "src": "WorldAutoSteel AHSS 가이드"
  },
  "TWIP1180 steel": {
   "t": "고Mn TWIP — 수소 지연파괴 민감이 상용화의 최대 걸림돌이었던 강: 도금·산세 수소 관리 엄격.",
   "src": "WorldAutoSteel AHSS 가이드"
  },
  "22MnB5": {
   "t": "핫스탬핑 보론강 — Al-Si 코팅재(Usibor 급) 표준: 코팅이 스케일 방지+도장 하지 겸용 — 레이저 절단면 노출부 방청 확인.",
   "src": "ArcelorMittal Usibor 기술자료"
  },
  "R260 Rail Steel": {
   "t": "R260 표준 레일 — 나부식 허용 설계(마모 갱신 주기가 지배): 터널 누수·해안 구간만 별도 방청 대상.",
   "src": "EN 13674"
  },
  "Rail Steel R260": {
   "t": "R260 표준 레일 — 나부식 허용 설계(마모 갱신 주기가 지배): 터널 누수·해안 구간만 별도 방청 대상.",
   "src": "EN 13674"
  },
  "Rail Steel R350HT": {
   "t": "헤드하든 레일(곡선·중하중) — 두부 열처리 경화층: 부식 성격은 R260 동일 — 답면 셸링 검사와 병행 관리.",
   "src": "EN 13674"
  },
  "Railway Wheel Class C": {
   "t": "AAR C급 차륜 — 답면은 제동열+빗물의 나부식 공존, 판부(plate)는 도장 방청이 표준.",
   "src": "AAR M-107/M-208"
  },
  "O1": {
   "t": "O1(오일퀜치 게이지강) — 게이지·지그: 치수 유지가 생명이라 점녹 자체가 불량 — 방청유 함침 보관이 계측실 관례.",
   "src": "ASM Handbook Vol.1(공구강)"
  },
  "O1 tool steel": {
   "t": "O1(오일퀜치 게이지강) — 게이지·지그: 치수 유지가 생명이라 점녹 자체가 불량 — 방청유 함침 보관이 계측실 관례.",
   "src": "ASM Handbook Vol.1(공구강)"
  },
  "A2 tool steel": {
   "t": "A2(공랭 경화) — 담금 변형 최소가 존재 이유: 블랭킹 다이 — 방청 관리 O1 동일, 크롬 5% 는 방청성에 기여 미미.",
   "src": "ASM Vol.1(공구강)"
  },
  "D2": {
   "t": "D2(Cr 12%) — 스테인리스로 오해받는 대표: Cr 이 탄화물로 묶여 자유 Cr 부족 — 약한 방청성뿐, 습윤 보관 불가.",
   "src": "ASM Vol.1 · Uddeholm 자료"
  },
  "D2 Tool Steel": {
   "t": "D2(Cr 12%) — 스테인리스로 오해받는 대표: Cr 이 탄화물로 묶여 자유 Cr 부족 — 약한 방청성뿐, 습윤 보관 불가.",
   "src": "ASM Vol.1 · Uddeholm 자료"
  },
  "D3 tool steel": {
   "t": "D3(고탄소 D계) — 내마모 최상·인성 최하: 방청 성격 D2 동일 — 초경 대체 전 단계 다이.",
   "src": "ASM Vol.1(공구강)"
  },
  "DC53": {
   "t": "DC53(D2 개량, 인성↑) — 와이어컷 균열 저항이 채택 이유: 방청성은 D2 급 — 방전가공 후 변질층 녹 주의.",
   "src": "Daido DC53 datasheet"
  },
  "S7 tool steel": {
   "t": "S7(내충격) — 치즐·펀치: 충격 용도라 표면 흠집 많음 — 흠집부 점녹이 균열 기점 될 수 있어 재연마 관리.",
   "src": "ASM Vol.1(공구강)"
  },
  "CM55 Tool Steel": {
   "t": "EOS ToolSteel CM55 — AM(LPBF) 전용 Co-free 초고강도 공구강: 냉간·열간 겸용 금형 인서트 — Cr 방청성 없는 공구강 공통의 방청유 관리 + 수랭 채널 관리는 H13 관례 준용.",
   "src": "EOS ToolSteel CM55 MDS"
  },
  "H11": {
   "t": "H11 — H13 유사(V 하향): 항공 초고강도 볼트(H-11)로도 쓰여 그 경우 수소취성 베이킹 체계 적용이 특이점.",
   "src": "ASM Vol.1 · AMS 6487"
  },
  "H13": {
   "t": "H13(열간 표준) — 실무 부식은 다이캐스트 수랭 채널 내면: 냉각수 처리제 관리 실패→채널 부식→히트체킹 가속의 연쇄가 전형 고장.",
   "src": "ASM Vol.1 · NADCA 207"
  },
  "H13 Tool Steel": {
   "t": "H13(열간 표준) — 실무 부식은 다이캐스트 수랭 채널 내면: 냉각수 처리제 관리 실패→채널 부식→히트체킹 가속의 연쇄가 전형 고장.",
   "src": "ASM Vol.1 · NADCA 207"
  },
  "Tool Steel H13": {
   "t": "H13(열간 표준) — 실무 부식은 다이캐스트 수랭 채널 내면: 냉각수 처리제 관리 실패→채널 부식→히트체킹 가속의 연쇄가 전형 고장.",
   "src": "ASM Vol.1 · NADCA 207"
  },
  "AISI H21": {
   "t": "H21(텅스텐계 열간) — 황동·구리 열간 금형: 고온 스케일 관리가 본체 — 수랭 채널 관리 H13 공통.",
   "src": "ASM Vol.1(공구강)"
  },
  "P20 mold steel": {
   "t": "P20 — 프리하든 범용 금형: PVC 성형 HCl 가스 부식은 420 계로 회피가 정석 — 수랭 채널 방청(부동액) 관리.",
   "src": "Uddeholm/ASM 금형강 자료"
  },
  "NAK80": {
   "t": "NAK80 — 경면(미러) 프리하든: 경면 유지가 생명이라 지문·결로 얼룩도 불량 — 보관 시 방청유+방습이 각별.",
   "src": "Daido NAK80 datasheet"
  },
  "STAVAX ESR": {
   "t": "STAVAX(420 개량 ESR) — 공구강 중 예외적 스테인리스급(Cr 13.6%) — 습한 금형·PVC·의료 금형의 해답.",
   "src": "Uddeholm/Daido 금형강 자료"
  },
  "M4 tool steel": {
   "t": "M4(고V HSS) — 내마모 상위: 연삭 번 부위가 점녹 기점 — 공구 방청 코팅(TiN 등)이 방청 겸용.",
   "src": "ASM Vol.1(HSS)"
  },
  "M35 HSS": {
   "t": "M35(Co 5% HSS) — 고경도 절삭: 방청유 보관 관례 — Co 는 적열경도용(방청 무관).",
   "src": "ASM Vol.1(HSS)"
  },
  "M42 HSS": {
   "t": "M42(Co 8%) — 난삭재 절삭: 성격 M35 동일 — 코팅 재연마 시 노출면 방청.",
   "src": "ASM Vol.1(HSS)"
  },
  "CPM 3V": {
   "t": "CPM 3V(분말 인성 공구강) — Cr 7.5%: 스테인리스 아님 — 나이프 커스텀에서 녹 문의 단골, 방청 관리 필수.",
   "src": "Crucible CPM 3V datasheet"
  },
  "CPM S30V": {
   "t": "CPM S30V(Cr 14%+V 탄화물) — 분말 나이프강의 준스테인리스: 일상 방청 무난 — 염수·장기 습윤은 피팅 가능(진정한 SS 아님).",
   "src": "Crucible CPM S30V datasheet"
  },
  "Maraging 250": {
   "t": "Maraging 250(σy~1700) — Cr 없음: 도금/도장 없인 녹슮 — 이 강도대부터 도금 수소 베이킹 필수 영역.",
   "src": "ASM Vol.1(마레이징) · ASTM F519"
  },
  "Maraging 300": {
   "t": "Maraging 300/C300(σy~2000) — 로켓 케이스·금형: 습윤 SCC 문턱 낮아짐 — 니켈 도금+베이킹 또는 질화 마감 관례.",
   "src": "ASM Vol.1 · NASA 마레이징 자료"
  },
  "Maraging C300": {
   "t": "Maraging 300/C300(σy~2000) — 로켓 케이스·금형: 습윤 SCC 문턱 낮아짐 — 니켈 도금+베이킹 또는 질화 마감 관례.",
   "src": "ASM Vol.1 · NASA 마레이징 자료"
  },
  "Maraging C350": {
   "t": "C350(σy~2400, 계열 최고) — 수소취성·SCC 민감 최상: 습기 노출 자체를 설계에서 배제(밀봉·건조)하는 급.",
   "src": "ASM Vol.1(마레이징)"
  },
  "Maraging Steel": {
   "t": "마레이징 일반 표기 — 등급 불문 공통: Cr 0 이라 \"스테인리스 같은 고급강\" 오해 금물 — 방청 표면처리가 항상 세트.",
   "src": "ASM Vol.1(마레이징)"
  },
  "Gray Cast Iron": {
   "t": "회주철 — 흑연 부식(철만 녹고 흑연 골격 잔존)의 주인공: 겉은 멀쩡해 보여 매설관 진단은 타격음·초음파 — 절삭면 즉시 점녹(방청유).",
   "src": "ASM Handbook Vol.13B · AWWA"
  },
  "Ductile Iron 65-45-12": {
   "t": "구상흑연주철 기본 급 — 구상 흑연은 연속 골격을 안 만들어 회주철보다 흑연 부식 저항 우수: 상수도관은 PE 슬리브 매설 관례.",
   "src": "AWWA C105 · ASM Vol.13B"
  },
  "ASTM A536 Ductile Iron 80-55-06": {
   "t": "중강도 구상흑연 — 기계 부품 주력: 부식 성격은 65-45-12 와 동일 — 도장 마감 전제.",
   "src": "ASTM A536"
  },
  "ASTM A536 Ductile Iron 100-70-03": {
   "t": "고강도 구상흑연(기어·크랭크) — 강도가 높아진 만큼 부식 피트의 피로 기점 효과가 커짐: 오일 환경 사용이 보통.",
   "src": "ASTM A536"
  },
  "ADI Grade 900": {
   "t": "ADI 하위 급(오스템퍼 구상흑연) — 부식 성격은 구상흑연주철 그대로: 오스템퍼링은 강도용.",
   "src": "ASTM A897"
  },
  "ADI Grade 1200": {
   "t": "ADI 고강도 급 — 강도 상승분만큼 부식 피트→굽힘피로 민감도 증가: 서스펜션 부품은 도장 사양 포함.",
   "src": "ASTM A897"
  },
  "AISI 301": {
   "t": "301 — 저 Cr·Ni 끝단(PREN ~17) + 냉간가공 마르텐사이트 생성 — 오스테나이트 중 내식 하위, 스프링·구조 클립용.",
   "src": "Outokumpu Corrosion Handbook"
  },
  "AISI 303": {
   "t": "303 — 황(S) 쾌삭 개재물이 공식 기점: 오스테나이트 중 내식 최하 — 습윤·해안 부적합, 대체는 416 아닌 304 개량 쾌삭(Prodec 급).",
   "src": "Outokumpu Corrosion Handbook"
  },
  "AISI 305": {
   "t": "305 — 고 Ni 저가공경화(딥드로잉·리벳) — 내식은 304 동급.",
   "src": "Outokumpu Corrosion Handbook"
  },
  "AISI 309": {
   "t": "이종용접 버퍼·내열(23Cr-13Ni) — 탄소강 위 오버레이 1층 표준: 수용액 내식은 304 급.",
   "src": "AWS A5.4"
  },
  "309S": {
   "t": "저탄소 309 — 반복 가열 로 부품: S(저C)는 예민화 억제용 — 고온 산화가 본체.",
   "src": "ASTM A240"
  },
  "AISI 310": {
   "t": "25Cr-20Ni 내열 — 1100°C 스케일 저항이 본체: 습식 환경 선택 이유가 없는 강.",
   "src": "ASTM A240 · ASM Vol.1"
  },
  "310S": {
   "t": "저탄소 310(로재 표준) — 침탄성 분위기는 HK/HP 주강 영역으로 이관되는 경계 자재.",
   "src": "ASTM A240"
  },
  "253 MA": {
   "t": "Si-Ce 내열 오스테나이트 — 1150°C 순환 산화가 강점: 수용액 내식은 304 급 — 고온 전용으로 고르는 강.",
   "src": "Outokumpu 253 MA datasheet"
  },
  "HK40": {
   "t": "원심주조 개질로 튜브(25Cr-20Ni-0.4C) — 수명 축은 침탄·크리프: 수용액 용도 아님.",
   "src": "ASM Handbook Vol.1(내열 주강) · API 530"
  },
  "Super 304H": {
   "t": "Cu 3% 석출강화 보일러 튜브 — Cu 는 강도용(내식 아님): 관리 축은 증기측 산화·화측 석탄재 부식.",
   "src": "Nippon Steel Super304H 기술자료"
  },
  "SAE 21-4N": {
   "t": "엔진 배기밸브강(21Cr-4Ni-9Mn-N) — 연소 생성물(납·황) 고온 부식 대응 설계: 수용액 내식은 선택 기준이 아님.",
   "src": "SAE J775"
  },
  "347H": {
   "t": "Nb 안정화 고온판(H=탄소 하한 보증) — 정유 장치 정지 중 폴리싸이오닉산 SCC 회피(소다회 세정)가 안정화강의 존재 이유와 직결.",
   "src": "NACE SP0170 · ASTM A240"
  },
  "AISI 316N": {
   "t": "N 강화 316(강도↑·PREN +1~2) — 저온·고강도 용기: 수용액 내식은 316 준용.",
   "src": "ASTM A240"
  },
  "316H": {
   "t": "고탄소 316(크리프 보증) — 고온 전용: 예민화 여지가 커 상온 수용액 용접 구조엔 L 급이 정석.",
   "src": "ASTM A240"
  },
  "316FR": {
   "t": "고속로(나트륨 냉각) 전용 조정강 — 액체 Na 환경 설계 자재: 일반 수용액 선택지가 아님.",
   "src": "JAEA 316FR 기술자료"
  },
  "AISI 304L / STS304L": {
   "t": "304L — 저탄소로 용접 예민화 회피(PREN ~19) — 용접 구조 기본값.",
   "src": "Outokumpu Corrosion Handbook"
  },
  "304L": {
   "t": "304L — 저탄소로 용접 예민화 회피(PREN ~19) — 용접 구조 기본값.",
   "src": "Outokumpu Corrosion Handbook"
  },
  "AISI 304LN": {
   "t": "304LN — N 첨가 304L(강도+PREN +1~2): 극저온 용기·가속기 빔파이프 — 용접 후 예민화 회피는 L 공통.",
   "src": "ASTM A240 · Outokumpu"
  },
  "316LN": {
   "t": "316LN — N 첨가 316L: ITER 진공용기 등 핵융합·극저온 구조 표준 — 내식 316L 상회(PREN +2).",
   "src": "ASTM A240 · ITER 자료"
  },
  "AISI 316L / STS316L": {
   "t": "316L — 용접 구조 표준(PREN ~24) — 위생·의료·해안 구조 기본값.",
   "src": "Outokumpu Corrosion Handbook"
  },
  "AISI 317": {
   "t": "317(Mo 3~4%) — 316 상위 공식 저항(PREN ~30): 표백·제지 공정에서 316 부족 시 다음 단계 — 6Mo 급 전 단계.",
   "src": "Outokumpu Corrosion Handbook"
  },
  "317L": {
   "t": "317L — 317 의 저탄소 용접판: FGD·스크러버 덕트 실적 — 용접 예민화 무풍이 채택 이유.",
   "src": "Outokumpu · ASTM A240"
  },
  "AISI 321": {
   "t": "321(Ti 안정화 304) — 450~800°C 예민화 무풍이 존재 이유: 배기·벨로우즈 — Ti 개재물로 연마면 품질은 304 아래.",
   "src": "Outokumpu · ASTM A240"
  },
  "AISI 347": {
   "t": "347(Nb 안정화) — 정유 장치 표준: 정지 중 폴리싸이오닉산 SCC 방어(소다회 중화 절차)와 세트로 언급되는 강.",
   "src": "NACE SP0170 · ASTM A240"
  },
  "Stainless 316Ti": {
   "t": "316Ti — 316+Ti 안정화: 고온 염화물 접촉(배기 열교환) — 316L 로 충분한 온도면 굳이 선택 안 함(연마성 손해).",
   "src": "Outokumpu · ASTM A240"
  },
  "654 SMO": {
   "t": "654 SMO — PREN ~56: 오스테나이트 최상한(6Mo 초과) — 냉각 해수·표백 최전선, 티타늄 대체 검토 급.",
   "src": "Outokumpu Corrosion Handbook"
  },
  "AL-6XN": {
   "t": "AL-6XN — 6Mo 슈퍼오스테나이트(PREN ~45) — 해수 상시·FGD(배연탈황) 표준.",
   "src": "Outokumpu Corrosion Handbook"
  },
  "2304 lean duplex": {
   "t": "2304 린 듀플렉스 — Mo 없이 PREN ~26(316 급 공식 저항 + 2배 강도·SCC 면역) — 316 대체 경제안.",
   "src": "Outokumpu Corrosion Handbook"
  },
  "Superduplex Stainless": {
