Repository: slmhlight/GRANTA

# AM Materials Explorer

ANSYS Granta-style **additive-manufacturing (AM) materials database** — an interactive
web app for exploring metal & polymer materials through dynamic Ashby charts, advanced
filtering, **range-based property data**, and **cited manufacturer datasheets**.

> 적층제조(AM) 소재 데이터베이스 탐색기. 대화형 Ashby 차트, 고급 필터링, **물성 range 데이터**,
> **데이터시트 출처 추적**을 제공합니다.

## Features
- **Range-based properties** — every property is a `min · typical · max` aggregated from real data points (heat treatments × build direction × vendors), shown as smooth property envelopes on the Ashby chart and min–max sub-lines in the detail panel.

File: data/r205-slice-steel.json (part 2 of 2)
[
  "corrosion": "Poor",
  "composition": {
   "Fe": "balance",
   "Mn": "1.5~2.5",
   "C": "0.08~0.15",
   "Si": "0.30~1.0",
   "Cr+Mo": "≤0.6",
   "Nb+Ti": "micro"
  },
  "conditions": [
   "dual-phase automotive structural",
   "dual-phase automotive structural",
   "dual-phase automotive structural"
  ],
  "hts": [
   "As-rolled (DP cold-rolled, GA)",
   "As-rolled (DP electrogalvanized, EG)",
   "Annealed (post-form)"
  ]
 },
 {
  "base": "SA213 T22 (2.25Cr-1Mo)",
  "subcategory": "Heat-Resistant Steel",
  "category": "Metal",
  "tier": "reference",
  "machinability": "Good",
  "weldability": "Good",
  "corrosion": "Poor",
  "composition": {
   "Fe": "balance",
   "Cr": "1.90~2.60",
   "Mo": "0.87~1.13",
   "Mn": "0.30~0.60",
   "Si": "≤0.50",
   "C": "≤0.15"
  },
  "conditions": [
   "boiler superheater tube",
   "boiler superheater tube"
  ],
  "hts": [
   "Annealed (isothermal 720°C)",
   "Normalized 950°C + Tempered 720°C"
  ]
 },
 {
  "base": "SA508 Grade 3 Class 1",
  "subcategory": "Pressure Vessel Steel",
  "category": "Metal",
  "tier": "reference",
  "machinability": "Fair",
  "weldability": "Good",
  "corrosion": "Excellent",
  "composition": {
   "Fe": "balance",
   "Mn": "1.20~1.50",
   "Ni": "0.40~1.00",
   "Mo": "0.45~0.60",
   "Cr": "≤0.25",
   "C": "0.15~0.25",
   "Si": "0.15~0.40",
   "V": "≤0.05"
  },
  "conditions": [
   "reactor pressure vessel",
   "reactor pressure vessel"
  ],
  "hts": [
   "Q+T (austenitized 880°C, tempered 650°C)",
   "Q+T + Post-Weld Heat Treated (610°C/40h)"
  ],
  "machInconsistent": true
 },
 {
  "base": "SA516 Gr 70 / P355N (pressure vessel)",
  "subcategory": "Pressure Vessel Steel",
  "category": "Metal",
  "tier": "reference",
  "machinability": "Good",
  "weldability": "Good",
  "corrosion": "Poor",
  "composition": {
   "Fe": "96.1~99.1",
   "Mn": "0.9~1.7",
   "Al": "0.02",
   "Si": "≤0.4",
   "C": "≤0.16",
   "Ni": "≤0.5",
   "Cr": "≤0.3",
   "Cu": "≤0.3",
   "V": "≤0.1",
   "Mo": "≤0.08",
   "Nb": "≤0.05",
   "Ti": "≤0.04",
   "P": "≤0.025",
   "S": "≤0.02",
   "N": "≤0.02"
  },
  "conditions": [
   "Normalized (min spec)",
   "Normalized (typical thin section)"
  ],
  "hts": [
   "Normalized (min spec)",
   "Normalized (typical thin section)"
  ]
 },
 {
  "base": "Armox 600T (SSAB armor steel)",
  "subcategory": "Armor Steel",
  "category": "Metal",
  "tier": "reference",
  "machinability": "Fair",
  "weldability": "Fair",
  "corrosion": "Poor",
  "composition": {
   "Fe": "balance",
   "Ni": "≤3.0",
   "Cr": "≤1.5",
   "Mn": "≤1.0",
   "Si": "≤0.7",
   "Mo": "≤0.7",
   "C": "≤0.47",
   "B": "≤0.005",
   "P": "≤0.015",
   "S": "≤0.005"
  },
  "conditions": [
   "Q+T 600 HBW (typical mid-spec)",
   "Q+T 570 HBW (lower spec)",
   "Q+T 640 HBW (upper spec)"
  ],
  "hts": [
   "Q+T 600 HBW (typical mid-spec)",
   "Q+T 570 HBW (lower spec)",
   "Q+T 640 HBW (upper spec)"
  ]
 },
 {
  "base": "9% Ni Steel (ASTM A553 Type I)",
  "subcategory": "Low-Temperature Steel",
  "category": "Metal",
  "tier": "reference",
  "machinability": "Good",
  "weldability": "Good",
  "corrosion": "Poor",
  "composition": {
   "Fe": "balance",
   "Ni": "8.50~9.50",
   "Mn": "≤0.90",
   "C": "≤0.13",
   "Si": "0.15~0.40",
   "P": "≤0.025",
   "S": "≤0.025"
  },
  "conditions": [
   "LNG tank",
   "LNG tank"
  ],
  "hts": [
   "Type I (9% Ni) Double-Normalized + Tempered (DN+T, 770°C/645°C/580°C)",
   "Type II (8% Ni) Q+T (800°C WQ + 580°C T)"
  ]
 },
 {
  "base": "ASTM A553 Type III (7% Ni cryogenic)",
  "subcategory": "Low-Temperature Steel",
  "category": "Metal",
  "tier": "reference",
  "machinability": "Good",
  "weldability": "Good",
  "corrosion": "Poor",
  "composition": {
   "Fe": "balance",
   "Ni": "6.50~7.50",
   "Mn": "≤0.90",
   "Si": "0.05~0.30",
   "Mo": "0.10~0.30",
   "Nb": "≤0.03",
   "C": "≤0.13",
   "P": "≤0.010",
   "S": "≤0.010"
  },
  "conditions": [
   "Q+T (Quenched + Tempered) + Lamellarization"
  ],
  "hts": [
   "Q+T (Quenched + Tempered) + Lamellarization"
  ]
 },
 {
  "base": "AH36 (ABS/DNV high-tensile hull steel)",
  "subcategory": "Shipbuilding Steel",
  "category": "Metal",
  "tier": "reference",
  "machinability": "Good",
  "weldability": "Good",
  "corrosion": "Poor",
  "composition": {
   "Fe": "balance",
   "Mn": "0.90~1.60",
   "Si": "0.10~0.50",
   "C": "≤0.18",
   "Nb+V+Ti": "micro",
   "Cu+Cr+Ni+Mo": "≤0.5",
   "Al": "≥0.015"
  },
  "conditions": [
   "TMCP (thermo-mechanically controlled rolled)",
   "Normalized",
   "Q+T (heavy plate, EH36)"
  ],
  "hts": [
   "TMCP (thermo-mechanically controlled rolled)",
   "Normalized",
   "Q+T (heavy plate, EH36)"
  ]
 },
 {
  "base": "NAK80 (Daido)",
  "subcategory": "Tool Steel - Mold",
  "category": "Metal",
  "tier": "reference",
  "machinability": "Fair",
  "weldability": "Poor",
  "corrosion": "Poor",
  "composition": {
   "Fe": "balance",
   "Ni": "3.0",
   "Cu": "1.0",
   "Al": "1.0",
   "Mn": "1.5",
   "Mo": "0.30",
   "Cr": "0.30",
   "C": "0.15"
  },
  "conditions": [
   "pre-hardened mirror-finish mold steel",
   "pre-hardened mirror-finish mold steel"
  ],
  "hts": [
   "Pre-hardened (as-delivered, ~40 HRC)",
   "Solution + Aged (510°C/3h, peak hardness)"
  ]
 },
 {
  "base": "STAVAX ESR (Uddeholm, ≈ AISI 420 mod)",
  "subcategory": "Tool Steel - Mold",
  "category": "Metal",
  "tier": "reference",
  "machinability": "Fair",
  "weldability": "Poor",
  "corrosion": "Moderate",
  "composition": {
   "Fe": "balance",
   "Cr": "13.6",
   "C": "0.38",
   "Mn": "0.50",
   "Si": "0.90",
   "V": "0.30"
  },
  "conditions": [
   "corrosion-resistant mold",
   "corrosion-resistant mold",
   "corrosion-resistant mold"
  ],
  "hts": [
   "Soft Annealed (delivery)",
   "Hardened (1020°C oil Q + 200°C T, max hardness)",
   "Hardened (1020°C + 500°C T, secondary hardening)"
  ]
 },
 {
  "base": "Music Wire (ASTM A228)",
  "subcategory": "Spring Steel",
  "category": "Metal",
  "tier": "reference",
  "machinability": "Fair",
  "weldability": "Fair",
  "corrosion": "Poor",
  "composition": {
   "Fe": "balance",
   "C": "0.70~1.00",
   "Mn": "0.20~0.60",
   "Si": "0.10~0.30",
   "P": "≤0.025",
   "S": "≤0.025"
  },
  "conditions": [
   "piano-wire spring",
   "piano-wire spring",
   "piano-wire spring"
  ],
  "hts": [
   "As-drawn Ø0.8 mm (smallest, highest σ_UTS)",
   "As-drawn Ø3 mm",
   "As-drawn Ø6 mm (largest, lowest σ_UTS)"
  ]
 },
 {
  "base": "Chrome-Silicon (ASTM A401)",
  "subcategory": "Spring Steel",
  "category": "Metal",
  "tier": "reference",
  "machinability": "Fair",
  "weldability": "Fair",
  "corrosion": "Poor",
  "composition": {
   "Fe": "balance",
   "C": "0.51~0.59",
   "Si": "1.20~1.60",
   "Mn": "0.40~0.70",
   "Cr": "0.60~0.80",
   "P": "≤0.025",
   "S": "≤0.025"
  },
  "conditions": [
   "valve-spring oil-tempered",
   "valve-spring oil-tempered"
  ],
  "hts": [
   "Oil-Tempered (as-supplied)",
   "Shot-peened + low-stress tempered (engine valve spring)"
  ]
 },
 {
  "base": "HY-100 (MIL-S-16216)",
  "subcategory": "High-Strength Low-Alloy Steel",
  "category": "Metal",
  "tier": "reference",
  "machinability": "Good",
  "weldability": "Good",
  "corrosion": "Poor",
  "composition": {
   "Fe": "balance",
   "Ni": "2.25~3.50",
   "Cr": "1.00~1.80",
   "Mo": "0.20~0.60",
   "Mn": "0.10~0.45",
   "C": "≤0.20",
   "Si": "0.15~0.35"
  },
  "conditions": [
   "submarine pressure hull",
   "submarine pressure hull"
  ],
  "hts": [
   "Q+T (860°C WQ + 650°C T)",
   "Q+T heavy plate (welded HAZ, peened)"
  ]
 },
 {
  "base": "SA336 F22V Class 3 (V-modified 2.25Cr-1Mo)",
  "subcategory": "Heat-Resistant Steel",
  "category": "Metal",
  "tier": "reference",
  "machinability": "Good",
  "weldability": "Good",
  "corrosion": "Poor",
  "composition": {
   "Fe": "balance",
   "Cr": "2.0~2.5",
   "Mo": "0.90~1.10",
   "V": "0.25~0.35",
   "Cb": "0.030~0.070",
   "C": "0.11~0.15",
   "Mn": "0.30~0.60",
   "Si": "≤0.10"
  },
  "conditions": [
   "hydroprocessing reactor",
   "hydroprocessing reactor"
  ],
  "hts": [
   "Q+T (920°C oil Q + 700°C T)",
   "Q+T + Post-Weld HT (705°C/30h)"
  ]
 },
 {
  "base": "API 5L X65 PSL2 (Offshore sour-service line pipe)",
  "subcategory": "Pipeline Steel",
  "category": "Metal",
  "tier": "reference",
  "machinability": "Good",
  "weldability": "Good",
  "corrosion": "Poor",
  "composition": {
   "Fe": "balance",
   "Mn": "1.0~1.6",
   "C": "≤0.12",
   "Si": "≤0.45",
   "Nb+V+Ti": "≤0.15",
   "S": "≤0.003",
   "P": "≤0.020",
   "Cu+Ni+Mo": "micro"
  },
  "conditions": [
   "TMCP rolled (sour HIC-resistant)",
   "Normalized + sour-service heat-treated"
  ],
  "hts": [
   "TMCP rolled (sour HIC-resistant)",
   "Normalized + sour-service heat-treated"
  ]
 },
 {
  "base": "API 5L X70 PSL2 (Gas-transmission pipeline)",
  "subcategory": "Pipeline Steel",
  "category": "Metal",
  "tier": "reference",
  "machinability": "Good",
  "weldability": "Good",
  "corrosion": "Poor",
  "composition": {
   "Fe": "balance",
   "Mn": "1.4~1.8",
   "C": "≤0.10",
   "Si": "≤0.45",
   "Nb": "0.04~0.10",
   "V+Ti": "≤0.15",
   "P": "≤0.020",
   "S": "≤0.010"
  },
  "conditions": [
   "TMCP (acicular ferrite + minor M-A)",
   "TMCP + accelerated cooled (heavy wall, > 25 mm)"
  ],
  "hts": [
   "TMCP (acicular ferrite + minor M-A)",
   "TMCP + accelerated cooled (heavy wall, > 25 mm)"
  ]
 },
 {
  "base": "Hadfield Manganese Steel (Mn13, ASTM A128 Grade B)",
  "subcategory": "Wear-Resistant Steel",
  "category": "Metal",
  "tier": "reference",
  "machinability": "Poor",
  "weldability": "Fair",
  "corrosion": "Poor",
  "composition": {
   "Fe": "balance",
   "Mn": "11~14",
   "C": "1.10~1.40",
   "Si": "≤1.0",
   "P": "≤0.07"
  },
  "conditions": [
   "Water-Toughened (1050°C WQ, as-supplied)",
   "WT + Explosion-hardened (surface)",
   "WT + In-service work-hardened (impact-loaded, 5 mm depth)"
  ],
  "hts": [
   "Water-Toughened (1050°C WQ, as-supplied)",
   "WT + Explosion-hardened (surface)",
   "WT + In-service work-hardened (impact-loaded, 5 mm depth)"
  ]
 },
 {
  "base": "Pyrowear 53 (AMS 6308)",
  "subcategory": "Alloy Steel - Case Hardening",
  "category": "Metal",
  "tier": "reference",
  "machinability": "Good",
  "weldability": "Good",
  "corrosion": "Poor",
  "composition": {
   "Fe": "balance",
   "Cr": "1.00",
   "Ni": "2.00",
   "Mo": "3.25",
   "Cu": "2.00",
   "V": "0.10",
   "C": "0.10",
   "Mn": "0.35",
   "Si": "1.00"
  },
  "conditions": [
   "Annealed (875°C SC)",
   "Through-Hardened core (Q+T)",
   "Case-Carburized 0.6~1.0 mm + Q+T (case HV 740, core HV 360)"
  ],
  "hts": [
   "Annealed (875°C SC)",
   "Through-Hardened core (Q+T)",
   "Case-Carburized 0.6~1.0 mm + Q+T (case HV 740, core HV 360)"
  ]
 },
 {
  "base": "AISI 8620 (case-hardening)",
  "subcategory": "Alloy Steel - Case Hardening",
  "category": "Metal",
  "tier": "reference",
  "machinability": "Good",
  "weldability": "Good",
  "corrosion": "Poor",
  "composition": {
   "Fe": "balance",
   "Ni": "0.40~0.70",
   "Cr": "0.40~0.60",
   "Mo": "0.15~0.25",
   "Mn": "0.70~0.90",
   "C": "0.18~0.23",
   "Si": "0.15~0.35"
  },
  "conditions": [
   "Annealed",
   "Normalized (925°C AC)",
   "Case-Carburized + Q+T (case HV 720, core HV 360)"
  ],
  "hts": [
   "Annealed",
   "Normalized (925°C AC)",
   "Case-Carburized + Q+T (case HV 720, core HV 360)"
  ]
 },
 {
  "base": "R260 Rail Steel (UIC 860 / EN 13674-1)",
  "subcategory": "Rail Steel",
  "category": "Metal",
  "tier": "reference",
  "machinability": "Good",
  "weldability": "Good",
  "corrosion": "Poor",
  "composition": {
   "Fe": "balance",
   "C": "0.62~0.80",
   "Mn": "0.70~1.20",
   "Si": "0.15~0.58",
   "P": "≤0.025",
   "S": "≤0.025"
  },
  "conditions": [
   "railway head",
   "railway head",
   "railway head"
  ],
  "hts": [
   "NHH (Non-Heat-Treated, natural cooled)",
   "HHT (Head-Hardened, accelerated cooled)",
   "Premium HP HHT (heavy haul)"
  ]
 },
 {
  "base": "Railway Wheel Class C (AAR M-107)",
  "subcategory": "Rail Steel",
  "category": "Metal",
  "tier": "reference",
  "machinability": "Good",
  "weldability": "Good",
  "corrosion": "Poor",
  "composition": {
   "Fe": "balance",
   "C": "0.67~0.77",
   "Mn": "0.60~0.90",
   "Si": "0.15~1.00",
   "Cr": "≤0.25",
   "P": "≤0.030",
   "S": "≤0.040"
  },
  "conditions": [
   "heavy-haul",
   "heavy-haul"
  ],
  "hts": [
   "Rim-Toughened (Quenched rim + Tempered)",
   "Premium Class C+ (post-2010 heavy-haul, ≥39 t/axle)"
  ]
 },
 {
  "base": "RHA (Rolled Homogeneous Armor, MIL-A-46100)",
  "subcategory": "Armor Steel",
  "category": "Metal",
  "tier": "reference",
  "machinability": "Good",
  "weldability": "Good",
  "corrosion": "Poor",
  "composition": {
   "Fe": "balance",
   "Cr": "0.50~1.50",
   "Ni": "0.50~2.50",
   "Mo": "0.20~0.50",
   "Mn": "1.00~1.60",
   "C": "0.27~0.32",
   "Si": "0.15~0.50",
   "P": "≤0.015",
   "S": "≤0.010"
  },
  "conditions": [
   "combat vehicle armor",
   "combat vehicle armor"
  ],
  "hts": [
   "Q+T (250°C T, ballistic-optimized)",
   "Q+T (450°C T, weldability-optimized)"
  ]
 },
 {
  "base": "D6AC (Ultra-High Strength Low-Alloy)",
  "subcategory": "Alloy Steel",
  "category": "Metal",
  "tier": "reference",
  "machinability": "Good",
  "weldability": "Good",
  "corrosion": "Poor",
  "composition": {
   "Fe": "balance",
   "Cr": "0.90~1.20",
   "Ni": "0.40~0.70",
   "Mo": "0.90~1.10",
   "V": "0.05~0.10",
   "C": "0.42~0.48",
   "Mn": "0.60~0.90",
   "Si": "0.15~0.30"
  },
  "conditions": [
   "missile motor case",
   "missile motor case",
   "missile motor case"
  ],
  "hts": [
   "Annealed",
   "Q+T (245°C low temper, σ_UTS ≈ 1900 MPa class)",
   "Q+T (425°C standard temper, balance of strength + toughness)"
  ]
 },
 {
  "base": "HP 9-4-30 (9Ni-4Co-0.3C)",
  "subcategory": "Alloy Steel",
  "category": "Metal",
  "tier": "reference",
  "machinability": "Good",
  "weldability": "Good",
  "corrosion": "Poor",
  "composition": {
   "Fe": "balance",
   "Ni": "7.00~8.00",
   "Co": "4.25~4.75",
   "Mo": "0.90~1.10",
   "Cr": "0.90~1.10",
   "V": "0.06~0.12",
   "C": "0.29~0.34",
   "Mn": "0.10~0.35",
   "Si": "≤0.20"
  },
  "conditions": [
   "aircraft landing gear",
   "aircraft landing gear",
   "aircraft landing gear"
  ],
  "hts": [
   "Annealed (650°C)",
   "Q+T (815°C oil Q + 565°C T)",
   "Q+T (815°C oil Q + 510°C T, peak σy)"
  ]
 },
 {
  "base": "38MnVS6 (microalloyed forging)",
  "subcategory": "Microalloyed Steel",
  "category": "Metal",
  "tier": "reference",
  "machinability": "Good",
  "weldability": "Good",
  "corrosion": "Poor",
  "composition": {
   "Fe": "balance",
   "C": "0.34~0.41",
   "Mn": "1.20~1.60",
   "V": "0.08~0.20",
   "Si": "0.15~0.80",
   "S": "0.020~0.060",
   "Cr": "≤0.30"
  },
  "conditions": [
   "automotive crankshaft",
   "automotive crankshaft"
  ],
  "hts": [
   "As-Forged (controlled cooled, no Q+T)",
   "As-Forged small section (≤50 mm)"
  ]
 },
 {
  "base": "A992 (US wide-flange beam, ASTM A992)",
  "subcategory": "Structural Steel",
  "category": "Metal",
  "tier": "reference",
  "machinability": "Good",
  "weldability": "Good",
  "corrosion": "Poor",
  "composition": {
   "Fe": "balance",
   "C": "≤0.23",
   "Mn": "≤1.50",
   "Si": "≤0.40",
   "V": "≤0.15",
   "Nb": "≤0.05",
   "P": "≤0.035",
   "S": "≤0.045",
   "Cu": "≤0.60"
  },
  "conditions": [
   "As-Rolled (light W-shape, < W14)",
   "As-Rolled (medium W14~W36)",
   "As-Rolled (heavy column section)"
  ],
  "hts": [
   "As-Rolled (light W-shape, < W14)",
   "As-Rolled (medium W14~W36)",
   "As-Rolled (heavy column section)"
  ]
 },
 {
  "base": "S355J2+N (EN 10025-2, EU mild structural)",
  "subcategory": "Structural Steel",
  "category": "Metal",
  "tier": "reference",
  "machinability": "Good",
  "weldability": "Good",
  "corrosion": "Poor",
  "composition": {
   "Fe": "balance",
   "C": "≤0.22",
   "Mn": "≤1.60",
   "Si": "≤0.55",
   "V+Nb+Ti": "micro",
   "P": "≤0.025",
   "S": "≤0.025",
   "Cu": "≤0.55"
  },
  "conditions": [
   "Normalized (+N, EN 10025-2)",
   "TMCP (+M, heavy plate)"
  ],
  "hts": [
   "Normalized (+N, EN 10025-2)",
   "TMCP (+M, heavy plate)"
  ]
 },
 {
  "base": "S690QL (EN 10025-6, high-strength Q+T)",
  "subcategory": "Structural Steel",
  "category": "Metal",
  "tier": "reference",
  "machinability": "Good",
  "weldability": "Good",
  "corrosion": "Poor",
  "composition": {
   "Fe": "balance",
   "C": "≤0.20",
   "Mn": "≤1.70",
   "B": "≤0.005",
   "Cr": "≤1.50",
   "Ni": "≤2.00",
   "Mo": "≤0.70",
   "V+Nb+Ti": "≤0.15"
  },
  "conditions": [
   "Q+T (water Q + 600°C T)",
   "Q+T heavy section (peak σy ≥770)"
  ],
  "hts": [
   "Q+T (water Q + 600°C T)",
   "Q+T heavy section (peak σy ≥770)"
  ]
 },
 {
  "base": "Hardox 450 (SSAB abrasion-resistant)",
  "subcategory": "Wear-Resistant Steel",
  "category": "Metal",
  "tier": "reference",
  "machinability": "Good",
  "weldability": "Good",
  "corrosion": "Poor",
  "composition": {
   "Fe": "balance",
   "C": "0.21",
   "Si": "0.70",
   "Mn": "1.60",
   "B": "0.005",
   "Cr": "0.50",
   "Mo": "0.25",
   "Ni": "0.25",
   "P": "≤0.025",
   "S": "≤0.010"
  },
  "conditions": [
   "Q+T (water Q, target 450 HBW)",
   "Q+T thin plate (≤10 mm, higher BHN)"
  ],
  "hts": [
   "Q+T (water Q, target 450 HBW)",
   "Q+T thin plate (≤10 mm, higher BHN)"
  ]
 },
 {
  "base": "AISI 9260 (Si-Mn leaf spring)",
  "subcategory": "Spring Steel",
  "category": "Metal",
  "tier": "reference",
  "machinability": "Fair",
  "weldability": "Fair",
  "corrosion": "Poor",
  "composition": {
   "Fe": "balance",
   "C": "0.55~0.65",
   "Mn": "0.70~1.00",
   "Si": "1.80~2.20",
   "P": "≤0.035",
   "S": "≤0.040"
  },
  "conditions": [
   "Q+T (425°C T, peak strength)",
   "Q+T (575°C T, balanced)"
  ],
  "hts": [
   "Q+T (425°C T, peak strength)",
   "Q+T (575°C T, balanced)"
  ]
 },
 {
  "base": "D2 Tool Steel (AISI D2, cold-work die)",
  "subcategory": "Tool Steel - Cold-Work",
  "category": "Metal",
  "tier": "reference",
  "machinability": "Poor",
  "weldability": "Poor",
  "corrosion": "Moderate",
  "composition": {
   "Fe": "balance",
   "C": "1.40~1.60",
   "Cr": "11.0~13.0",
   "Mo": "0.70~1.20",
   "V": "0.50~1.10",
   "Mn": "≤0.60",
   "Si": "≤0.60"
  },
  "conditions": [
   "Annealed (delivery)",
   "Hardened (1020°C oil Q + 200°C T, peak HV)",
   "Hardened (520°C T, secondary hardening peak)"
  ],
  "hts": [
   "Annealed (delivery)",
   "Hardened (1020°C oil Q + 200°C T, peak HV)",
   "Hardened (520°C T, secondary hardening peak)"
  ]
 },
 {
  "base": "AISI H21 (Hot-Work Tungsten tool)",
  "subcategory": "Tool Steel - Hot-Work",
  "category": "Metal",
  "tier": "reference",
  "machinability": "Fair",
  "weldability": "Poor",
  "corrosion": "Moderate",
  "composition": {
   "Fe": "balance",
   "C": "0.26~0.35",
   "Cr": "3.0~3.75",
   "W": "8.50~10.0",
   "V": "0.30~0.60",
   "Mn": "0.15~0.45",
   "Si": "0.15~0.50"
  },
  "conditions": [
   "Annealed",
   "Q+T (1175°C oil Q + 620°C T, room temp peak)",
   "Q+T tested at 550°C (red-hardness retention)"
  ],
  "hts": [
   "Annealed",
   "Q+T (1175°C oil Q + 620°C T, room temp peak)",
   "Q+T tested at 550°C (red-hardness retention)"
  ]
 },
 {
  "base": "API 2H Grade 50 (offshore platform jacket)",
  "subcategory": "Structural Steel",
  "category": "Metal",
  "tier": "reference",
  "machinability": "Good",
  "weldability": "Good",
  "corrosion": "Poor",
  "composition": {
   "Fe": "balance",
   "C": "≤0.18",
   "Mn": "1.20~1.60",
   "Si": "0.15~0.50",
   "Nb+V+Ti": "micro",
   "P": "≤0.025",
   "S": "≤0.012",
   "Cu+Cr+Ni+Mo": "micro"
  },
  "conditions": [
   "TMCP (thermo-mechanical controlled rolled)",
   "Q+T (heavy section ≥75 mm)"
  ],
  "hts": [
   "TMCP (thermo-mechanical controlled rolled)",
   "Q+T (heavy section ≥75 mm)"
  ]
 },
 {
  "base": "S275JR (EN 10025-2, EU basic structural)",
  "subcategory": "Structural Steel",
  "category": "Metal",
  "tier": "reference",
  "machinability": "Good",
  "weldability": "Good",
  "corrosion": "Poor",
  "composition": {
   "Fe": "balance",
   "C": "≤0.21",
   "Mn": "≤1.50",
   "Si": "≤0.40",
   "P": "≤0.035",
   "S": "≤0.035",
   "N": "≤0.012",
   "Cu": "≤0.55"
  },
  "conditions": [
   "As-Rolled (+AR, EN 10025-2)",
   "Normalized (+N, heavy section)"
  ],
  "hts": [
   "As-Rolled (+AR, EN 10025-2)",
   "Normalized (+N, heavy section)"
  ]
 },
 {
  "base": "ASTM A537 Class 2 (cryogenic)",
  "subcategory": "Pressure Vessel Steel",
  "category": "Metal",
  "tier": "reference",
  "machinability": "Good",
  "weldability": "Good",
  "corrosion": "Poor",
  "composition": {
   "Fe": "balance",
   "C": "≤0.24",
   "Mn": "1.20~1.50",
   "Si": "0.15~0.50",
   "Cu": "≤0.35",
   "Ni": "≤0.25",
   "Cr": "≤0.25",
   "Mo": "≤0.08",
   "Nb+V": "micro"
  },
  "conditions": [
   "Q+T (Class 2, 900°C WQ + 620°C T)",
   "Q+T heavy plate (≥40 mm)"
  ],
  "hts": [
   "Q+T (Class 2, 900°C WQ + 620°C T)",
   "Q+T heavy plate (≥40 mm)"
  ]
 },
 {
  "base": "SHN275 (KS D 3866, seismic H-section)",
  "subcategory": "Carbon Steel",
  "category": "Metal",
  "tier": "reference",
  "machinability": "Excellent",
  "weldability": "Excellent",
  "corrosion": "Poor",
  "composition": {
   "Fe": "balance",
   "C": "≤0.20",
   "Si": "≤0.40",
   "Mn": "≥2.5×C",
   "P": "≤0.035",
   "S": "≤0.030"
  },
  "conditions": [
   "As-rolled (Yield Ratio ≤85%)"
  ],
  "hts": [
   "As-rolled (Yield Ratio ≤85%)"
  ]
 },
 {
  "base": "SHN355 (KS D 3866, seismic H-section)",
  "subcategory": "Carbon Steel",
  "category": "Metal",
  "tier": "reference",
  "machinability": "Excellent",
  "weldability": "Excellent",
  "corrosion": "Poor",
  "composition": {
   "Fe": "balance",
   "C": "≤0.18",
   "Si": "≤0.40",
   "Mn": "0.50~1.50",
   "P": "≤0.030",
   "S": "≤0.025",
   "V": "≤0.110",
   "Nb": "≤0.050"
  },
  "conditions": [
   "As-rolled (Yield Ratio ≤85%)"
  ],
  "hts": [
   "As-rolled (Yield Ratio ≤85%)"
  ]
 },
 {
  "base": "SHN420 (KS D 3866, seismic H-section)",
  "subcategory": "Carbon Steel",
  "category": "Metal",
  "tier": "reference",
  "machinability": "Excellent",
  "weldability": "Excellent",
  "corrosion": "Poor",
  "composition": {
   "Fe": "balance",
   "C": "≤0.18",
   "Si": "≤0.55",
   "Mn": "0.50~1.50",
   "P": "≤0.025",
   "S": "≤0.020",
   "V": "≤0.110",
   "Nb": "≤0.050"
  },
  "conditions": [
   "As-rolled (Yield Ratio ≤85%)"
  ],
  "hts": [
   "As-rolled (Yield Ratio ≤85%)"
  ]
 },
 {
  "base": "SHN460 (KS D 3866, seismic H-section)",
  "subcategory": "Carbon Steel",
  "category": "Metal",
  "tier": "reference",
  "machinability": "Excellent",
  "weldability": "Excellent",
  "corrosion": "Poor",
  "composition": {
   "Fe": "balance",
   "C": "≤0.18",
   "Si": "≤0.55",
   "Mn": "1.00~1.60",
   "P": "≤0.025",
   "S": "≤0.020",
   "V": "≤0.110",
   "Nb": "≤0.050"
  },
  "conditions": [
   "As-rolled (Yield Ratio ≤85%)"
  ],
  "hts": [
   "As-rolled (Yield Ratio ≤85%)"
  ]
 },
 {
  "base": "SD400 (KS D 3504, deformed concrete rebar)",
  "subcategory": "Carbon Steel",
  "category": "Metal",
  "tier": "reference",
  "machinability": "Excellent",
  "weldability": "Excellent",
  "corrosion": "Poor",
  "composition": {
   "Fe": "balance",
   "C": "≤0.32",
   "Si": "≤0.60",
   "Mn": "≤1.60",
   "P": "≤0.045",
   "S": "≤0.045"
  },
  "conditions": [
   "As-rolled (deformed bar)"
  ],
  "hts": [
   "As-rolled (deformed bar)"
  ]
 },
 {
  "base": "SD500 (KS D 3504, high-strength deformed rebar)",
  "subcategory": "Carbon Steel",
  "category": "Metal",
  "tier": "reference",
  "machinability": "Excellent",
  "weldability": "Excellent",
  "corrosion": "Poor",
  "composition": {
   "Fe": "balance",
   "C": "≤0.32",
   "Si": "≤0.60",
   "Mn": "≤1.80",
   "P": "≤0.045",
   "S": "≤0.045"
  },
  "conditions": [
   "As-rolled (deformed bar)"
  ],
  "hts": [
   "As-rolled (deformed bar)"
  ]
 },
 {
  "base": "SD400W (KS D 3504, weldable rebar, CE-controlled)",
  "subcategory": "Carbon Steel",
  "category": "Metal",
  "tier": "reference",
  "machinability": "Excellent",
  "weldability": "Excellent",
  "corrosion": "Poor",
  "composition": {
   "Fe": "balance",
   "C": "≤0.30",
   "Si": "≤0.60",
   "Mn": "≤1.60",
   "P": "≤0.040",
   "S": "≤0.040",
   "CE": "≤0.50%"
  },
  "conditions": [
   "As-rolled (weldable, CE controlled)"
  ],
  "hts": [
   "As-rolled (weldable, CE controlled)"
  ]
 },
 {
  "base": "SD500W (KS D 3504, weldable high-strength rebar, CE-controlled)",
  "subcategory": "Carbon Steel",
  "category": "Metal",
  "tier": "reference",
  "machinability": "Excellent",
  "weldability": "Excellent",
  "corrosion": "Poor",
  "composition": {
   "Fe": "balance",
   "C": "≤0.30",
   "Si": "≤0.60",
   "Mn": "≤1.60",
   "P": "≤0.040",
   "S": "≤0.040",
   "CE": "≤0.50%"
  },
  "conditions": [
   "As-rolled (weldable, CE controlled)"
  ],
  "hts": [
   "As-rolled (weldable, CE controlled)"
  ]
 },
 {
  "base": "SD400S (KS D 3504, seismic rebar, YR ≤ 1.25)",
  "subcategory": "Carbon Steel",
  "category": "Metal",
  "tier": "reference",
  "machinability": "Excellent",
  "weldability": "Excellent",
  "corrosion": "Poor",
  "composition": {
   "Fe": "balance",
   "C": "≤0.30",
   "Si": "≤0.60",
   "Mn": "≤2.00",
   "P": "≤0.040",
   "S": "≤0.040",
   "CE": "≤0.55%"
  },
  "conditions": [
   "As-rolled (seismic, YR ≤1.25)"
  ],
  "hts": [
   "As-rolled (seismic, YR ≤1.25)"
  ]
 },
 {
  "base": "SD500S (KS D 3504, seismic high-strength rebar, YR ≤ 1.25)",
  "subcategory": "Carbon Steel",
  "category": "Metal",
  "tier": "reference",
  "machinability": "Excellent",
  "weldability": "Excellent",
  "corrosion": "Poor",
  "composition": {
   "Fe": "balance",
   "C": "≤0.32",
   "Si": "≤0.60",
   "Mn": "≤2.00",
   "P": "≤0.040",
   "S": "≤0.040",
   "CE": "≤0.60%"
  },
  "conditions": [
   "As-rolled (seismic, YR ≤1.25)"
  ],
  "hts": [
   "As-rolled (seismic, YR ≤1.25)"
  ]
 },
 {
  "base": "SM490A (KS D 3515, weldable structural steel)",
  "subcategory": "Carbon Steel",
  "category": "Metal",
  "tier": "reference",
  "machinability": "Excellent",
  "weldability": "Excellent",
  "corrosion": "Poor",
  "composition": {
   "Fe": "balance",
   "C": "≤0.20",
   "Si": "≤0.55",
   "Mn": "≤1.65",
   "P": "≤0.035",
   "S": "≤0.035"
  },
  "conditions": [
   "As-rolled, t≤16 mm (suffix A = no Charpy req.)"
  ],
  "hts": [
   "As-rolled, t≤16 mm (suffix A = no Charpy req.)"
  ]
 },
 {
  "base": "SM490B (KS D 3515, weldable structural steel, 0°C Charpy)",
  "subcategory": "Carbon Steel",
  "category": "Metal",
  "tier": "reference",
  "machinability": "Excellent",
  "weldability": "Excellent",
  "corrosion": "Poor",
  "composition": {
   "Fe": "balance",
   "C": "≤0.18",
   "Si": "≤0.55",
   "Mn": "≤1.65",
   "P": "≤0.035",
   "S": "≤0.035"
  },
  "conditions": [
   "As-rolled, Charpy 27J @ 0°C"
  ],
  "hts": [
   "As-rolled, Charpy 27J @ 0°C"
  ]
 },
 {
  "base": "SM490C (KS D 3515, weldable structural steel, -20°C Charpy)",
  "subcategory": "Carbon Steel",
  "category": "Metal",
  "tier": "reference",
  "machinability": "Excellent",
  "weldability": "Excellent",
  "corrosion": "Poor",
  "composition": {
   "Fe": "balance",
   "C": "≤0.18",
   "Si": "≤0.55",
   "Mn": "≤1.65",
   "P": "≤0.030",
   "S": "≤0.030"
  },
  "conditions": [
   "As-rolled, Charpy 27J @ -20°C"
  ],
  "hts": [
   "As-rolled, Charpy 27J @ -20°C"
  ]
 },
 {
  "base": "SS275 (KS D 3503, general structural rolled steel)",
  "subcategory": "Carbon Steel",
  "category": "Metal",
  "tier": "reference",
  "machinability": "Excellent",
  "weldability": "Excellent",
  "corrosion": "Poor",
  "composition": {
   "Fe": "balance",
   "C": "≤0.25",
   "Si": "—",
   "Mn": "≤1.40",
   "P": "≤0.050",
   "S": "≤0.050"
  },
  "conditions": [
   "As-rolled, t≤16 mm"
  ],
  "hts": [
   "As-rolled, t≤16 mm"
  ]
 },
 {
  "base": "SS315 (KS D 3503, general structural rolled steel)",
  "subcategory": "Carbon Steel",
  "category": "Metal",
  "tier": "reference",
  "machinability": "Excellent",
  "weldability": "Excellent",
  "corrosion": "Poor",
  "composition": {
   "Fe": "balance",
   "C": "≤0.28",
   "Si": "—",
   "Mn": "≤1.50",
   "P": "≤0.050",
   "S": "≤0.050"
  },
  "conditions": [
   "As-rolled, t≤16 mm"
  ],
  "hts": [
   "As-rolled, t≤16 mm"
  ]
 },
 {
  "base": "SAPH440 (JIS / KS automotive HSLA)",
  "subcategory": "Carbon Steel",
  "category": "Metal",
  "tier": "reference",
  "machinability": "Excellent",
  "weldability": "Excellent",
  "corrosion": "Poor",
  "composition": {
   "Fe": "balance",
   "P": "≤0.040",
   "S": "≤0.040"
  },
  "conditions": [
   "Hot rolled sheet (1.6~14 mm)"
  ],
  "hts": [
   "Hot rolled sheet (1.6~14 mm)"
  ]
 },
 {
  "base": "SPFH590 (JIS / KS automotive HSLA)",
  "subcategory": "Carbon Steel",
  "category": "Metal",
  "tier": "reference",
  "machinability": "Excellent",
  "weldability": "Excellent",
  "corrosion": "Poor",
  "composition": {
   "Fe": "balance",
   "C": "≤0.12",
   "Si": "≤0.50",
   "Mn": "≤1.70",
   "P": "≤0.025",
   "S": "≤0.015",
   "Nb": "≤0.09",
   "Ti": "≤0.15",
   "V": "≤0.20"
  },
  "conditions": [
   "Hot rolled HSLA sheet (1.6~6.0 mm)"
  ],
  "hts": [
   "Hot rolled HSLA sheet (1.6~6.0 mm)"
  ]
 },
 {
  "base": "SHP275W (KS F 4603, weldable steel sheet pile)",
  "subcategory": "Carbon Steel",
  "category": "Metal",
  "tier": "reference",
  "machinability": "Good",
  "weldability": "Good",
  "corrosion": "Poor",
  "composition": {
   "Fe": "balance",
   "C": "≤0.23",
   "Si": "≤0.55",
   "Mn": "≥2.5×C",
   "P": "≤0.040",
   "S": "≤0.040"
  },
  "conditions": [
   "As-rolled (Z-section / U-section)"
  ],
  "hts": [
   "As-rolled (Z-section / U-section)"
  ]
 },
 {
  "base": "SHP355W (KS F 4603, high-strength weldable sheet pile)",
  "subcategory": "Carbon Steel",
  "category": "Metal",
  "tier": "reference",
  "machinability": "Good",
  "weldability": "Good",
  "corrosion": "Poor",
  "composition": {
   "Fe": "balance",
   "C": "≤0.20",
   "Si": "≤0.55",
   "Mn": "1.50 max",
   "P": "≤0.040",
   "S": "≤0.040"
  },
  "conditions": [
   "As-rolled (Z-section / U-section)"
  ],
  "hts": [
   "As-rolled (Z-section / U-section)"
  ]
 },
 {
  "base": "SHP450W (KS F 4603, ultra-high-strength weldable sheet pile)",
  "subcategory": "Carbon Steel",
  "category": "Metal",
  "tier": "reference",
  "machinability": "Good",
  "weldability": "Good",
  "corrosion": "Poor",
  "composition": {
   "Fe": "balance",
   "C": "≤0.22",
   "Si": "≤0.55",
   "Mn": "1.60 max",
   "P": "≤0.040",
   "S": "≤0.040"
  },
  "conditions": [
   "As-rolled (Z-section)"
  ],
  "hts": [
   "As-rolled (Z-section)"
  ]
 },
 {
  "base": "SGCC (KS D 3506 / JIS G 3302, hot-dip galvanized commercial steel)",
  "subcategory": "Carbon Steel",
  "category": "Metal",
  "tier": "reference",
  "machinability": "Excellent",
  "weldability": "Excellent",
  "corrosion": "Poor",
  "composition": {
   "Fe": "balance",
   "C": "≤0.15",
   "Mn": "≤0.60",
   "P": "≤0.050",
   "S": "≤0.050"
  },
  "conditions": [
   "Hot-dip galvanized (Z140 / Z180 / Z225 / Z275)"
  ],
  "hts": [
   "Hot-dip galvanized (Z140 / Z180 / Z225 / Z275)"
  ]
 },
 {
  "base": "SGC400 / SGC295Y (KS D 3506, hot-dip galvanized HSLA)",
  "subcategory": "Carbon Steel",
  "category": "Metal",
  "tier": "reference",
  "machinability": "Excellent",
  "weldability": "Excellent",
  "corrosion": "Poor",
  "composition": {
   "Fe": "balance",
   "C": "≤0.12",
   "Si": "≤0.50",
   "Mn": "≤1.30",
   "P": "≤0.025",
   "S": "≤0.025"
  },
  "conditions": [
   "Hot-dip galvanized HSLA (Z275 typical)"
  ],
  "hts": [
   "Hot-dip galvanized HSLA (Z275 typical)"
  ]
 },
 {
  "base": "STK490 (KS D 3566 / JIS G 3444, structural carbon steel tube)",
  "subcategory": "Carbon Steel",
  "category": "Metal",
  "tier": "reference",
  "machinability": "Excellent",
  "weldability": "Excellent",
  "corrosion": "Poor",
  "composition": {
   "Fe": "balance",
   "C": "≤0.18",
   "Si": "≤0.55",
   "Mn": "≤1.50",
   "P": "≤0.040",
   "S": "≤0.040"
  },
  "conditions": [
   "As-rolled / ERW (Electric Resistance Welded)"
  ],
  "hts": [
   "As-rolled / ERW (Electric Resistance Welded)"
  ]
 },
 {
  "base": "STKM13B (KS D 3517 / JIS G 3445, machine structural cold-drawn tube)",
  "subcategory": "Carbon Steel",
  "category": "Metal",
  "tier": "reference",
  "machinability": "Excellent",
  "weldability": "Excellent",
  "corrosion": "Poor",
  "composition": {
   "Fe": "balance",
   "C": "≤0.25",
   "Si": "≤0.35",
   "Mn": "0.30~0.90",
   "P": "≤0.040",
   "S": "≤0.040"
  },
  "conditions": [
   "Cold drawn (SR, normalized)"
  ],
  "hts": [
   "Cold drawn (SR, normalized)"
  ]
 },
 {
  "base": "SG325 (KS D 3533 / JIS G 3116, steel plate for gas cylinders)",
  "subcategory": "Carbon Steel",
  "category": "Metal",
  "tier": "reference",
  "machinability": "Excellent",
  "weldability": "Excellent",
  "corrosion": "Poor",
  "composition": {
   "Fe": "balance",
   "C": "≤0.20",
   "Si": "0.55 max",
   "Mn": "1.50 max",
   "P": "≤0.030",
   "S": "≤0.030"
  },
  "conditions": [
   "Hot rolled + normalized"
  ],
  "hts": [
   "Hot rolled + normalized"
  ]
 },
 {
  "base": "SPA-H (KS D 3542 / JIS G 3125, atmospheric corrosion-resistant steel)",
  "subcategory": "Weathering Steel",
  "category": "Metal",
  "tier": "reference",
  "machinability": "Good",
  "weldability": "Good",
  "corrosion": "Poor",
  "composition": {
   "Fe": "balance",
   "C": "≤0.12",
   "Si": "0.20~0.75",
   "Mn": "≤0.60",
   "P": "≤0.070",
   "S": "≤0.035",
   "Cu": "0.25~0.55",
   "Cr": "0.30~1.25",
   "Ni": "≤0.65"
  },
  "conditions": [
   "As-rolled (weathering)"
  ],
  "hts": [
   "As-rolled (weathering)"
  ]
 },
 {
  "base": "SD600 (KS D 3504, ultra-high-strength deformed rebar)",
  "subcategory": "Carbon Steel",
  "category": "Metal",
  "tier": "reference",
  "machinability": "Excellent",
  "weldability": "Excellent",
  "corrosion": "Poor",
  "composition": {
   "Fe": "balance",
   "C": "≤0.32",
   "Si": "≤0.60",
   "Mn": "≤1.80",
   "P": "≤0.045",
   "S": "≤0.045",
   "CE": "≤0.67%"
  },
  "conditions": [
   "As-rolled (deformed bar)"
  ],
  "hts": [
   "As-rolled (deformed bar)"
  ]
 },
 {
  "base": "SM275A (KS D 3515, weldable structural steel)",
  "subcategory": "Carbon Steel",
  "category": "Metal",
  "tier": "reference",
  "machinability": "Excellent",
  "weldability": "Excellent",
  "corrosion": "Poor",
  "composition": {
   "Fe": "balance",
   "C": "≤0.20",
   "Si": "≤0.45",
   "Mn": "≤1.50",
   "P": "≤0.035",
   "S": "≤0.035"
  },
  "conditions": [
   "As-rolled, t≤16 mm (suffix A = no Charpy req.)"
  ],
  "hts": [
   "As-rolled, t≤16 mm (suffix A = no Charpy req.)"
  ]
 },
 {
  "base": "SM355B (KS D 3515, weldable structural steel, 0°C Charpy)",
  "subcategory": "Carbon Steel",
  "category": "Metal",
  "tier": "reference",
  "machinability": "Excellent",
  "weldability": "Excellent",
  "corrosion": "Poor",
  "composition": {
   "Fe": "balance",
   "C": "≤0.20",
   "Si": "≤0.55",
   "Mn": "≤1.60",
   "P": "≤0.035",
   "S": "≤0.035"
  },
  "conditions": [
   "As-rolled, Charpy 27J @ 0°C"
  ],
  "hts": [
   "As-rolled, Charpy 27J @ 0°C"
  ]
 },
 {
  "base": "SM420C (KS D 3515, high-strength weldable structural steel, -20°C Charpy)",
  "subcategory": "Carbon Steel",
  "category": "Metal",
  "tier": "reference",
  "machinability": "Excellent",
  "weldability": "Excellent",
  "corrosion": "Poor",
  "composition": {
   "Fe": "balance",
   "C": "≤0.18",
   "Si": "≤0.55",
   "Mn": "≤1.60",
   "P": "≤0.025",
   "S": "≤0.025"
  },
  "conditions": [
   "As-rolled, Charpy 27J @ -20°C"
  ],
  "hts": [
   "As-rolled, Charpy 27J @ -20°C"
  ]
 },
 {
  "base": "SM570 (KS D 3515, TMCP ultra-high-strength weldable structural steel, -20°C Charpy)",
  "subcategory": "Carbon Steel",
  "category": "Metal",
  "tier": "reference",
  "machinability": "Excellent",
  "weldability": "Excellent",
  "corrosion": "Poor",
  "composition": {
   "Fe": "balance",
   "C": "≤0.18",
   "Si": "≤0.55",
   "Mn": "≤1.70",
   "P": "≤0.025",
   "S": "≤0.025",
   "Nb": "≤0.05",
   "V": "≤0.10"
  },
  "conditions": [
   "As-rolled / TMCP, Charpy 47J @ -20°C"
  ],
  "hts": [
   "As-rolled / TMCP, Charpy 47J @ -20°C"
  ]
 },
 {
  "base": "SD700 (KS D 3504, top-grade high-strength deformed rebar)",
  "subcategory": "Carbon Steel",
  "category": "Metal",
  "tier": "reference",
  "machinability": "Excellent",
  "weldability": "Excellent",
  "corrosion": "Poor",
  "composition": {
   "Fe": "balance",
   "C": "≤0.32",
   "Si": "≤0.60",
   "Mn": "≤2.00",
   "P": "≤0.045",
   "S": "≤0.045",
   "CE": "≤0.67%"
  },
  "conditions": [
   "As-rolled (deformed bar)"
  ],
  "hts": [
   "As-rolled (deformed bar)"
  ]
 },
 {
  "base": "SUP9 (KS D 3701 / JIS G 4801, Cr-Mn spring steel)",
  "subcategory": "Spring Steel",
  "category": "Metal",
  "tier": "reference",
  "machinability": "Fair",
  "weldability": "Fair",
  "corrosion": "Poor",
  "composition": {
   "Fe": "balance",
   "C": "0.52~0.6",
   "Si": "0.15~0.35",
   "Mn": "0.65~0.95",
   "Cr": "0.65~0.95",
   "P": "≤0.035",
   "S": "≤0.035"
  },
  "conditions": [
   "Q+T (830°C OQ + 430°C T)"
  ],
  "hts": [
   "Q+T (830°C OQ + 430°C T)"
  ]
 },
 {
  "base": "SUP10 (KS D 3701 / JIS G 4801, Cr-V spring steel)",
  "subcategory": "Spring Steel",
  "category": "Metal",
  "tier": "reference",
  "machinability": "Fair",
  "weldability": "Fair",
  "corrosion": "Poor",
  "composition": {
   "Fe": "balance",
   "C": "0.47~0.55",
   "Si": "0.15~0.35",
   "Mn": "0.65~0.95",
   "Cr": "0.80~1.10",
   "V": "0.15~0.25",
   "P": "≤0.035",
   "S": "≤0.035"
  },
  "conditions": [
   "Q+T (850°C OQ + 430°C T)"
  ],
  "hts": [
   "Q+T (850°C OQ + 430°C T)"
  ]
 },
 {
  "base": "SK85 (KS D 3751 / JIS G 4401, carbon tool steel 0.85%C)",
  "subcategory": "Tool Steel",
  "category": "Metal",
  "tier": "reference",
  "machinability": "Fair",
  "weldability": "Poor",
  "corrosion": "Poor",
  "composition": {
   "Fe": "balance",
   "C": "0.80~0.90",
   "Si": "0.10~0.35",
   "Mn": "0.10~0.50",
   "P": "≤0.030",
   "S": "≤0.030"
  },
  "conditions": [
   "Q+T (780°C WQ + 200°C T, full hard)"
  ],
  "hts": [
   "Q+T (780°C WQ + 200°C T, full hard)"
  ]
 },
 {
  "base": "Hot-dip Zn-Mg-Al coated steel (3% Mg, 4% Al ternary coating)",
  "subcategory": "Carbon Steel",
  "category": "Metal",
  "tier": "reference",
  "machinability": "Excellent",
  "weldability": "Excellent",
  "corrosion": "Poor",
  "composition": {
   "Fe": "balance (substrate)",
   "Coating": "Zn ~93% · Mg 3% · Al 4% (PosMAC 3.0)"
  },
  "conditions": [
   "Cold rolled + PosMAC 3.0 coating (Z140-Z275 equivalent)"
  ],
  "hts": [
   "Cold rolled + PosMAC 3.0 coating (Z140-Z275 equivalent)"
  ]
 },
 {
  "base": "API 5L X80 line pipe (TMCP, sour service capable)",
  "subcategory": "Carbon Steel",
  "category": "Metal",
  "tier": "reference",
  "machinability": "Excellent",
  "weldability": "Excellent",
  "corrosion": "Poor",
  "composition": {
   "Fe": "balance",
   "C": "≤0.08",
   "Mn": "≤1.80",
   "Si": "≤0.40",
   "P": "≤0.020",
   "S": "≤0.003",
   "Nb+V+Ti": "≤0.15"
  },
  "conditions": [
   "TMCP + accelerated cooling"
  ],
  "hts": [
   "TMCP + accelerated cooling"
  ]
 },
 {
  "base": "API 5L X70 line pipe (TMCP)",
  "subcategory": "Carbon Steel",
  "category": "Metal",
  "tier": "reference",
  "machinability": "Excellent",
  "weldability": "Excellent",
  "corrosion": "Poor",
  "composition": {
   "Fe": "balance",
   "C": "≤0.10",
   "Mn": "≤1.65",
   "Si": "≤0.40",
   "P": "≤0.025",
   "S": "≤0.010",
   "Nb": "≤0.05",
   "Ti": "≤0.04"
  },
  "conditions": [
   "TMCP rolled"
  ],
  "hts": [
   "TMCP rolled"
  ]
 },
 {
  "base": "TWIP1180 steel (Twinning-Induced Plasticity, high-Mn austenitic AHSS)",
  "subcategory": "Carbon Steel",
  "category": "Metal",
  "tier": "reference",
  "machinability": "Fair",
  "weldability": "Good",
  "corrosion": "Excellent",
  "composition": {
   "Fe": "balance",
   "Mn": "18~22",
   "C": "0.5~0.6",
   "Al": "≤2",
   "Si": "≤0.3"
  },
  "conditions": [
   "Annealed (Austenitic, fully recrystallized)"
  ],
  "hts": [
   "Annealed (Austenitic, fully recrystallized)"
  ]
 },
 {
  "base": "DP980 (EN HCT980X) dual-phase",
  "subcategory": "Advanced High-Strength Steel",
  "category": "Metal",
  "tier": "reference",
  "machinability": "Good",
  "weldability": "Good",
  "corrosion": "Poor",
  "composition": {
   "Fe": "90.7~97.3",
   "C": "0.06~0.23",
   "Mn": "0.4~2.9",
   "Si": "0.4~1.4",
   "Al": "1.8~2.2",
   "Cr+Mo": "≤2",
   "Nb+Ti+V": "≤0.5",
   "B": "≤0.005"
  },
  "conditions": [
   "Cold-rolled YS600 (typical)",
   "Cold-rolled YS750 (high-end)"
  ],
  "hts": [
   "Cold-rolled YS600 (typical)",
   "Cold-rolled YS750 (high-end)"
  ]
 },
 {
  "base": "EH36 shipbuilding steel (ABS / DNV / KR / LR class)",
  "subcategory": "Shipbuilding Steel",
  "category": "Metal",
  "tier": "reference",
  "machinability": "Good",
  "weldability": "Good",
  "corrosion": "Poor",
  "composition": {
   "Fe": "balance",
   "C": "≤0.18",
   "Mn": "0.9~1.6",
   "Si": "0.10~0.50",
   "Cu": "≤0.35",
   "Cr": "≤0.20",
   "Ni": "≤0.40",
   "Mo": "≤0.08",
   "Nb": "≤0.05",
   "V": "≤0.10",
   "Ti": "≤0.02",
   "P": "≤0.025",
   "S": "≤0.020"
  },
  "conditions": [
   "Normalized / TMCP (E grade = Charpy at -40°C ≥ 27J transverse)"
  ],
  "hts": [
   "Normalized / TMCP (E grade = Charpy at -40°C ≥ 27J transverse)"
  ]
 },
 {
  "base": "ASTM A588 Grade A (weathering steel)",
  "subcategory": "High-Strength Low-Alloy Steel",
  "category": "Metal",
  "tier": "reference",
  "machinability": "Good",
  "weldability": "Good",
  "corrosion": "Poor",
  "composition": {
   "Fe": "balance",
   "C": "≤0.19",
   "Mn": "0.8~1.25",
   "Si": "0.30~0.65",
   "Cu": "0.25~0.40",
   "Cr": "0.40~0.65",
   "Ni": "≤0.40",
   "V": "0.02~0.10",
   "P": "≤0.030",
   "S": "≤0.030"
  },
  "conditions": [
   "As-rolled (silicon-killed deoxidized, atmospheric corrosion-resistant patina)"
  ],
  "hts": [
   "As-rolled (silicon-killed deoxidized, atmospheric corrosion-resistant patina)"
  ]
 }
]
