Repository: slmhlight/GRANTA

# AM Materials Explorer

ANSYS Granta-style **additive-manufacturing (AM) materials database** — an interactive
web app for exploring metal & polymer materials through dynamic Ashby charts, advanced
filtering, **range-based property data**, and **cited manufacturer datasheets**.

> 적층제조(AM) 소재 데이터베이스 탐색기. 대화형 Ashby 차트, 고급 필터링, **물성 range 데이터**,
> **데이터시트 출처 추적**을 제공합니다.

## Features
- **Range-based properties** — every property is a `min · typical · max` aggregated from real data points (heat treatments × build direction × vendors), shown as smooth property envelopes on the Ashby chart and min–max sub-lines in the detail panel.

File: data/welding-guidance.json (part 2 of 3)
{
   "text": "✓ Inconel 718 (UNS N07718) — uniquely weldable PH Ni alloy\nγ'' (Ni₃Nb) precipitation 의 slow aging kinetics 가 strain-age cracking (SAC) 회피.\nNi superalloy 중 가장 weldable.\n항공 엔진 disk (GE90, RR Trent), rocket combustion chamber (SpaceX Raptor), AM LPBF 표준 (EOS NickelAlloy IN718).\n\n【권장 방법】\n• Welding: GTAW (DC EN), EBW (vacuum), LBW (laser) 모두 사용 가능\n• Filler: ERNiFeCr-2 (AMS 5832) matching\n• 처리 condition: Solution-treated (Sol-T) state 에서 weld\n  - Aged condition 에서 weld 절대 금지 (응력 + crack 위험)\n  - Sol-T condition: 980°C / 1 h / WQ (γ'' 완전 해리된 state)\n• Pre-heat: 미요\n• Inter-pass: < 175°C 통제\n\n【⚠ 주의 1 — Laves Phase Solidification Crack】\n718 의 Nb 5.0% + Mo 3.0% 가 응고 시 입계에 micro-segregation → Ni₂(Nb,Mo) laves phase (low-melt 1180°C eutectic) 형성.\n응고 수축 응력에서 균열 진행.\n\n【권장 대응】\n• Sol-T condition 에서만 weld (γ'' precipitate 없음 → 입계 응력 ↓)\n• Low heat input: linear energy < 1 kJ/mm\n• 빠른 cooling: water-cooled backing strip 또는 Cu chill bar\n• Multi-pass 시 inter-pass 175°C 유지\n\n【⚠ 주의 2 — Post-weld STA (Solution + Two-Step Aging) 必】\n718 의 표준 PWHT 절차:\n\n  ┌─────────────┬──────────────────────────────────────┐\n  │ Step        │ Process                              │\n  ├─────────────┼──────────────────────────────────────┤\n  │ Solution    │ 980°C / 1 h / WQ                     │\n  │ Aging 1     │ 720°C / 8 h, FC 50°C/h to 620°C      │\n  │ Aging 2     │ 620°C / 8 h, AC                      │\n  └─────────────┴──────────────────────────────────────┘\n\nSTA 후 σy 약 1100 MPa, UTS 1240 MPa, El 12% (AMS 5662 minimum).\n\n【⚠ 주의 3 — Distortion 통제 (두꺼운 disk)】\n항공 엔진 disk (수십 kg 이상 forging) weld 시 distortion 위험:\n• Fixture clamping (4-point 이상)\n• Back-to-back symmetric welding (양면 동시 weld 로 distortion 상쇄)\n• Pre-machining oversizing (post-STA 후 final machining)\n\n【⚠ 주의 4 — Sub-solvus PWHT 옵션】\n표준 980°C SHT 대신 920°C (sub-γ'' solvus) SHT 사용 시:\n• Grain refinement (γ'' 일부 잔류로 grain growth 회피)\n• Fatigue 강도 ↑ (특히 disk forging)\n• 단, σy 약 5% 손실 — application 에 따라 trade-off\n\n【NDT 권장】\nRadiograph (RT, X-ray) + Liquid Penetrant (PT) 둘 다 필수\n항공 disk: 100% RT (defect ≤ AMS 5662 Class 1)\n\n【표준】\nAMS 5662 (bar/forging) · AMS 5663 (plate) · AMS 5832 (filler) · ASME Sec.III (nuclear) · GE / RR proprietary specs"
  },
  "w28-inconel": {
   "pattern": "^inconel ?718plus\\b",
   "field": "name",
   "nonferrous_only": true,
   "text": "✓ Inconel 718Plus (ATI Allvac, +50°C service vs 718)\nCo 9% 첨가로 γ' Vf 약간 ↑ → 718 보다 화이트 강도 + 700°C 서비스 가능.\nF135 (F-35 engine), GE9X engine 의 turbine disk 응용.\n\n【권장 방법】\n• 718 procedure 와 동일 (GTAW / EBW / LBW)\n• Filler: ER 718Plus matching (ATI / Special Metals supply)\n• Sol-T condition 에서 weld + STA (980°C SHT + 788°C/8h + 704°C/8h aging)\n\n【⚠ 주의 — 718 보다 γ' Vf 약간 ↑】\n718 의 SAC 회피 mechanism (slow γ'' aging) 이 718Plus 에서는 약간 변경:\n• Co 첨가로 γ' (Ni₃Al) 의 fast precipitation 일부 (Vf 약 5%)\n• 718 의 SAC immunity 가 partially compromised\n\n【권장 대응】\n• Sol-T condition + low heat input (linear energy < 0.8 kJ/mm)\n• 두꺼운 section weld 시 더욱 주의\n• PWHT 즉시 진행 (RT cooling 중 균열 방지)\n\n【NDT 권장】\nRT + PT (718 과 동일)\n\n【표준】\nATI Allvac proprietary spec · AMS-A-21180 (forging)"
  },
  "w29-inconel": {
   "sources": ["AMS 5679","AMS 5667","AMS 5582","AMS 5698"],
   "pattern": "^inconel ?x-?750|^in[\\s-]?x-?750",
   "field": "name",
   "nonferrous_only": true,
   "text": "⚠ Inconel X-750 (UNS N07750)\nγ' Ni₃(Al,Ti) precipitation, Vf 약 15% — fast aging kinetics 로 SAC 위험.\n스프링 (gas turbine valve spring), CANDU reactor pressure tube spacer 응용.\n\n【권장 방법】\n• Welding: EBW (Electron Beam Welding) 강력 권장\n  - Vacuum 10⁻⁵ mbar 이하\n  - Low heat input (점 가열, beam diameter < 0.5 mm)\n  - Cooling rate 매우 빠름 → γ' precipitation 회피\n• GTAW 강행 시:\n  - Solution-treated condition (1150°C / 1 h / WQ) 에서만 weld\n  - 즉시 post-weld solution + double aging\n• Filler: ERNiCr-3 (AMS 5679, X-750 표준)\n\n【⚠ 주의 1 — Strain-Age Cracking (SAC, 가장 critical)】\nSAC 의 메커니즘:\n  ① Weld 직후 cooling 중 HAZ 영역에서 γ' (Ni₃Al, Ti) precipitation 빠르게 시작\n  ② 동시에 cooling thermal contraction stress 발생\n  ③ γ' aging 으로 인한 strengthening + thermal stress → 입계 응력 집중\n  ④ 응력 집중 영역에서 brittle crack 진행\n\n진행 속도: weld 후 RT 5-30 분 사이 가시화.\n\n【권장 대응 (Continuous Solution Treatment)】\nWeld 직후 즉시 furnace 로 이송:\n• Solution: 1150°C / 1 h / WQ\n• Double aging:\n  - 1차: 845°C / 24 h / AC\n  - 2차: 705°C / 20 h / AC\n• Cooling rate (welding → furnace 까지): 1 시간 이내\n• Idle time (RT cooling) 30 분 초과 시 SAC 진행 후 회복 불가\n\n【⚠ 주의 2 — Constraint Sensitivity】\n두꺼운 plate (> 25 mm) 또는 고정 fixture clamping:\n• 응력 집중 ↑↑ → SAC 위험 증가\n• 권장: thin section (< 10 mm) 만 weld 또는 EBW 사용\n\n【NDT 권장】\nRadiograph (RT) + Liquid Penetrant (PT) — 두 가지 모두 100% 검사\nSAC 균열은 입계 따라 진행되므로 RT 와 PT 모두 필수\n\n【표준】\nAMS 5667 (bar) · AMS 5582 (sheet) · AMS 5698 (spring temper)"
  },
  "w30-inconel": {
   "sources": ["AMS 4778","AMS 4777","AMS 5391/5410"],
   "pattern": "^inconel ?(?:100|706|713|738|740h?|751|783|792|939)|^in[\\s-]?(?:100|738|939)|^rene ?(?:80|142)|^mar-?m|^b-?1900|^gtd-?111|^nimonic ?(?:80a?|90|105|115|263)|^allvac|^718 ?plus",
   "field": "name",
   "nonferrous_only": true,
   "text": "⚠⚠ Cast γ' high-Vf superalloys — γ' Vf 43~65% 주조 터빈 blade/vane. fusion 거의 불가(repair only).\nγ' (Ni₃Al, Ti) precipitate volume fraction 43~65% — gas turbine blade / vane equiaxed cast.\nFusion welding 거의 불가능 (γ' fast aging + cast의 grain coarsening).\n\n【권장 방법 — Repair Only】\n초기 제작 (fully welded structure) 불가, 사용 중 repair (turbine blade tip restoration) 만 commercial:\n\n• EBW (Electron Beam Welding):\n  - Vacuum 10⁻⁵ mbar\n  - Focused beam (직경 < 0.3 mm)\n  - Low heat input\n  - Repair 한도: tip restoration < 3 mm 깊이\n\n• Vacuum Brazing (가장 일반적 방법):\n  - Ni-base braze filler: BNi-1 (AMS 4778), BNi-2 (AMS 4777), BNi-7\n  - Process: 1180°C / 10 min / vacuum 10⁻⁴ mbar\n  - Joint gap: 0.05-0.1 mm (capillary action 적정)\n  - 항공 OEM (GE, RR, P&W) 의 turbine blade tip seal repair 표준\n\n• Laser Metal Deposition (LMD):\n  - Powder feed (Ni-base superalloy)\n  - Pulse mode laser (heat input 통제)\n  - 점진적 build (multi-layer)\n\n【⚠ 주의 1 — Massive Strain-Age Cracking】\nγ' Vf > 40% 이상의 cast 합금은 fusion welding 시 100% 균열 (예외 없음).\nHAZ 의 γ' precipitation 이 cooling 중 즉시 진행 → 응력 집중 → brittle crack.\n\nGTAW / GMAW 시도 시:\n• Crack 발생률: 100% (실제 commercial 데이터)\n• Cast equiaxed grain (1-5 mm) → 입계 길이 짧음 → crack initiate 빠름\n\n【⚠ 주의 2 — Repair 후 100% RT Inspection 必】\n• 사용 중 turbine blade tip clearance 손실 → repair → 100% X-ray (RT)\n• Defect 검출 시: grind out + re-repair + re-RT\n• 3회 cycle 초과 시 scrap (FAA / EASA 규정)\n• Engineering 권장: tip clearance 손실 < 1.5 mm 이면 repair, 이상이면 scrap\n\n【표준】\nAMS 5391/5410 (cast 초합금) · AMS 4778 (BNi-1 braze) · GE/RR/P&W repair spec"
  },
  "w31-hastelloy": {
   "sources": ["AMS 5854","ASTM G28","AMS 5789/5800","ASTM B575"],
   "pattern": "^hastelloy ?c-?(22|276|2000)|^alloy c-?(22|276)",
   "field": "name",
   "nonferrous_only": true,
   "text": "✓ Ni-Cr-Mo 고용강화 내식 합금 (Hastelloy C 계) — 해양·화학 표준. grade별로 filler·용도 상이.\n\n【권장 방법】\n• Welding: GTAW (DC EN) 또는 GMAW\n• Filler: grade 매칭\n• Pre-heat: 미요\n• Inter-pass: < 250°C 통제 (sigma + μ phase 회피)\n• Condition: Solution-annealed (1120°C/30min + WQ) 에서만 weld\n\n【⚠ 주의 1 — Sigma + μ Phase Precipitation (540-820°C 영역)】\nCr + Mo + W 가 540-820°C 장기 노출 시 입계에 σ-phase (CrFe-rich) + μ-phase (Cr-Mo-rich) 석출:\n\n  영향:\n• Critical pitting temperature (CPT) 감소: 90°C → 50°C 수준\n• Stress corrosion crack 위험 증가\n• Ductility 손실 (El 70% → 30%)\n\nWeld 시 HAZ 가 이 sensitization 영역 통과 → 부식 저항 손실.\n\n【권장 대응】\n• Inter-pass temperature 250°C 이하 유지 (sensitization zone 회피)\n• Post-weld solution annealing (AMS 5854):\n  - 1120°C SHT / 30 min (sigma / μ dissolution)\n  - 빠른 cooling (water quench)\n  - Stress relief annealing 으로는 불가능 (low T 가 오히려 sigma 형성)\n\n【⚠ 주의 2 — ASTM G28 Sensitization Test】\nWeld 후 부식 성능 verification:\n• Method A: Ferric sulfate + sulfuric acid 용액, 119°C, 120 h boiling\n• Pass criteria: mass loss < 1.27 mm/year\n• Test 실패 시 PWHT solution annealing 재처리\n\n【NDT 권장】\nLiquid Penetrant (PT) + Radiograph (RT) per ASME B&PV Sec.VIII Div.1\n부식 critical: 추가 G28 sensitization test 권장\n\n【표준】\nAMS 5789/5800 (C 계 grade별) · ASTM B575 · ASME B&PV Sec.VIII Div.1",
   "by_grade": {
    "c-276": "【Hastelloy C-276 (Mo 16%)】 Filler ERNiCrMo-4(AMS 5789). HCl/H₂SO₄ 화학 piping.",
    "c276": "【Hastelloy C-276 (Mo 16%)】 Filler ERNiCrMo-4(AMS 5789). HCl/H₂SO₄ 화학 piping.",
    "c-22": "【Hastelloy C-22 (Mo 13%·W 3%)】 Filler ERNiCrMo-10(AMS 5800). pickling line.",
    "c22": "【Hastelloy C-22 (Mo 13%·W 3%)】 Filler ERNiCrMo-10(AMS 5800). pickling line.",
    "c-2000": "【Hastelloy C-2000 (Mo 16%·Cu)】 Filler ERNiCrMo-17. 강한 산 환경.",
    "c2000": "【Hastelloy C-2000 (Mo 16%·Cu)】 Filler ERNiCrMo-17. 강한 산 환경."
   }
  },
  "w32-hastelloy": {
   "sources": ["AMS 5798","AMS 5754"],
   "pattern": "^hastelloy ?x\\b|^alloy x\\b|^un n06002",
   "field": "name",
   "nonferrous_only": true,
   "text": "✓ Hastelloy X (UNS N06002, Ni-Cr-Fe-Mo solid solution)\nJet engine combustor liner 표준 (F100, F404, F119, F135).\nSheet thickness 0.5~1.5 mm 의 GTAW 가 주된 응용.\n\n【권장 방법】\n• Welding: GTAW pulse mode (sheet 가 얇아 heat input 통제 필수)\n  - Peak current: 50 A\n  - Base current: 15 A\n  - Frequency: 5 Hz\n  - Duty cycle: 30%\n• Filler: ERNiCrMo-2 (AMS 5798) matching\n• Pre-heat: 미요\n• Sequence: Skip-step (1/3/2/4 sequence) — distortion 회피\n\n【⚠ 주의 1 — Sigma Phase (650-900°C 장기 노출)】\nCombustor liner 의 service 온도 (800-1000°C) 에서 사용 중 σ-phase 형성 → brittleness.\n• 사용 후 정기 inspection (turbo 점검 시 NDT)\n• 균열 검출 시 patch repair (동일 alloy GTAW) 또는 panel replacement\n\n【⚠ 주의 2 — Thin Sheet Distortion (가장 빈번한 issue)】\n0.5-1.0 mm sheet 의 GTAW 시 distortion 위험:\n• Heat input 0.3 kJ/mm 초과 시 1° 이상 휘어짐\n• Pulse mode + skip-step sequence 필수\n• Backing strip (Cu chill bar) 권장\n\n【권장 sequence — 4-pass skip step】\n  Pass 1 → 가장 left side\n  Pass 2 → 가장 right side\n  Pass 3 → left-center\n  Pass 4 → right-center\n각 pass 사이 cooling time 5 분 이상 (HAZ 가 RT 까지 식음).\n\n【NDT 권장】\nVisual inspection + Liquid Penetrant (PT)\nCombustor liner: 추가 RT (해당 부위 한정)\n\n【표준】\nAMS 5754 (sheet) · AMS 5798 (filler) · GE / Pratt & Whitney 항공 specs"
  },
  "w33-hastelloy": {
   "sources": ["AMS 5854","ASTM G28","AMS 5837","ASTM B333","ASTM B335"],
   "pattern": "^hastelloy ?b-?[23]\\b",
   "field": "name",
   "nonferrous_only": true,
   "text": "⚠ Hastelloy B-2 / B-3 (Ni-28Mo, HCl 산 환경 최강)\n화학 산업 HCl / H₂SO₄ reaction vessel, pickling line 표준.\nMo 28% 의 매우 높은 함량으로 sensitization 위험 가장 큰 Ni 합금.\n\n【권장 방법】\n• Welding: GTAW (DC EN)\n• Filler: grade 매칭\n• Pre-heat: 미요\n• Inter-pass: < 250°C 절대 통제\n• Condition: Solution-annealed (1120°C/30min + WQ) only\n\n【⚠ 주의 1 — Service Performance 손실 (가장 critical)】\nB-2 / B-3 의 부식 저항은 fine-grained homogeneous structure 에 의존.\nWeld HAZ 가 540-820°C sensitization 영역 통과 시:\n• Mo 가 입계로 segregation → 매트릭스 Mo 감소 → HCl 저항 손실\n• Sigma + μ phase 입계 석출 → 부식 영역 진행\n• Service 시 부식 위치가 weld zone 에 집중\n\n【권장 PWHT — Solution Annealing 必】\n• Process: 1120°C / 30 min / water quench (AMS 5854)\n• Cooling rate: water quench 必 (slow cool 시 sigma 재형성)\n• 검증: ASTM G28 sensitization test\n\n【⚠ 주의 2 — Mo Segregation (Welding 중)】\nB-2 / B-3 의 Mo 28% 가 응고 시 입계로 micro-segregation:\n• Low heat input (linear energy < 0.8 kJ/mm)\n• 빠른 cooling rate (water-cooled backing strip)\n• Multi-pass 시 inter-pass 250°C 통제\n\n【⚠ 주의 3 — B-3 vs B-2 (B-3 우수)】\nB-3 의 화학적 개량:\n• Ti 첨가 0.3% (sigma stabilizer 역할)\n• Fe 낮춤 < 2%\n• Cr 미세 조정 (1.0-3.0%)\n\n결과:\n• Sigma 형성 회피\n• Welded structural application 적합\n• 권장: structural application 은 B-3 사용, B-2 는 wrought-only\n\n【NDT 권장】\nLiquid Penetrant (PT) + Radiograph (RT)\nASTM G28 sensitization test (PWHT 후 verification)\n\n【표준】\nAMS 5837 (B-2 filler) · ASTM B333 (B-2 plate) · ASTM B335 (B-3 plate)",
   "by_grade": {
    "b-2": "【Hastelloy B-2 (Ni-28Mo)】 Filler ERNiMo-7. HCl 최강 — 단 sigma 민감, wrought-only 권장.",
    "b2": "【Hastelloy B-2 (Ni-28Mo)】 Filler ERNiMo-7. HCl 최강 — 단 sigma 민감, wrought-only 권장.",
    "b-3": "【Hastelloy B-3】 Filler ERNiMo-10(Ti 첨가 sigma 회피). 구조 용접 적합.",
    "b3": "【Hastelloy B-3】 Filler ERNiMo-10(Ti 첨가 sigma 회피). 구조 용접 적합."
   }
  },
  "w34-haynes": {
   "sources": ["AMS 5839/5891/5870"],
   "pattern": "^haynes ?(230|556|214)\\b|^alloy ?(230|556|214)\\b",
   "field": "name",
   "nonferrous_only": true,
   "text": "✓ La₂O₃ 안정화 고용강화 Ni 계 (Haynes) — high-T. grade별로 filler·용도 상이.\n\n【권장 방법】\n• Welding: GTAW with Ar shielding\n• Filler: grade 매칭\n• Pre-heat: 미요\n• Inter-pass: < 175°C\n\n【⚠ 주의 — La₂O₃ Stable Arc + Surface Cleanliness】\nLanthanum oxide 는 두 가지 역할:\n• Arc 안정성 향상 (Th oxide 처럼)\n• High-T 표면 oxide layer 안정화 (부식 저항)\n\nWelding 시:\n• Pre-clean 시 stainless steel brush only (carbon steel 금지)\n• Fe contamination 회피 (HAZ 부식 저항 손실)\n\n【NDT 권장】\nLiquid Penetrant (PT) + Visual\n\n【표준】\nAMS 5839/5891/5870 (Haynes grade별)",
   "by_grade": {
    "230": "【Haynes 230 (Ni-Cr-W-Mo)】 Filler ERNiCrWMo-1(AMS 5839). A-USC 터빈·연소기.",
    "556": "【Haynes 556 (Fe-Ni-Cr-Co)】 Filler ERNiCrCoMo-2. 화학 furnace·syngas reformer.",
    "214": "【Haynes 214 (Ni-Cr-Al-Fe)】 Filler ERNiCrAl-1. 1300°C 열처리 muffle."
   }
  },
  "w35-haynes": {
   "sources": ["AMS 5951"],
   "pattern": "^haynes ?282\\b",
   "field": "name",
   "nonferrous_only": true,
   "text": "✓ Haynes 282 (γ' Vf 19%, low-SAC superalloy)\nA-USC (Advanced Ultra-Supercritical) boiler header, gas turbine disc 응용.\n고-Vf γ' 초합금보다 weldable 한 low-SAC high-strength PH Ni 합금.\n\n【권장 방법】\n• Welding: EBW 권장, GTAW 가능\n• Filler: ER 282 matching (Haynes proprietary)\n• Condition: Solution-treated state\n• Pre-heat: 미요\n\n【⚠ 주의 1 — Strain-Age Cracking (고-Vf 초합금보다는 낮음)】\nγ' Vf 19% 는 전통 고-Vf γ' 초합금(~25%)보다 약간 낮으나 SAC 위험 잔존.\n• 두꺼운 section (> 25 mm) 회피\n• 고정 fixture clamping 회피 (loose constraint)\n• Sol-T condition + low heat input (linear energy < 1 kJ/mm)\n\n【⚠ 주의 2 — Post-weld STA 필수】\n표준 STA 절차:\n• Solution: 1010°C / 2 h / AC\n• Aging: 788°C / 8 h / AC\n• 회복 후 σy 약 850 MPa\n\n두꺼운 forging 의 SHT 시 distortion 위험:\n• Fixture support 필요\n• Multi-step heating (low-T ramp) 권장\n\n【NDT 권장】\nRadiograph (RT) + Liquid Penetrant (PT)\n\n【표준】\nAMS 5951 (sheet) · Haynes 282 proprietary spec"
  },
  "w36-haynes": {
   "sources": ["AMS 5772","AMS 5608/5891"],
   "pattern": "^haynes ?188|^l-?605|^haynes ?25",
   "field": "name",
   "nonferrous_only": true,
   "text": "✓ Co 기 고용강화 sheet 합금 (Haynes 계) — afterburner liner..\nJet engine afterburner liner sheet 표준 (F100, F404).\nSheet thickness 0.5-1.5 mm 의 GTAW 가 주된 응용.\n\n【권장 방법】\n• Welding: GTAW pulse mode (sheet 얇음)\n  - Peak: 50 A / Base: 15 A / Frequency: 5 Hz\n• Filler: ERCoCrW-A (AMS 5772) matching\n• Pre-heat: 미요\n• Sequence: 4-pass skip-step (1/3/2/4)\n\n【⚠ 주의 1 — W 14% Dendritic Segregation】\nCo-Cr-W 초합금의 W 14% 가 응고 시 dendritic 구조 안에서 segregation:\n• Low heat input 필수 (linear energy < 0.5 kJ/mm)\n• 빠른 cooling rate (Cu chill bar 권장)\n• Multi-pass 회피 (single-pass 권장)\n\n【⚠ 주의 2 — Sigma + Laves Phase (650-900°C 장기 노출)】\nAfterburner service 온도 (800-1100°C) 에서 사용 중 σ-phase + laves phase 형성 → brittleness.\n• Service hours 별 정기 NDT 권장\n• 균열 검출 시 patch repair 또는 panel replacement\n\n【⚠ 주의 3 — Thin Sheet Distortion】\n0.5-1.0 mm sheet 의 GTAW 시:\n• Pulse mode + skip-step sequence 절대 필수\n• Backing strip (Cu chill bar) 권장\n• Heat input < 0.3 kJ/mm 유지\n\n【NDT 권장】\nVisual + Liquid Penetrant (PT)\n\n【표준】\nAMS 5772 (filler) · AMS 5608/5891 (grade별 sheet)",
   "by_grade": {
    "188": "【Haynes 188 (Co-Cr-Ni-14W)】 Filler ERCoCrW-A(AMS 5772). ⚠ W 14% dendritic segregation — 입열<0.5 kJ/mm·single-pass.",
    "l-605": "【L-605 / Haynes 25 (Co-Cr-W-Ni)】 Filler ERCoCrW-A. afterburner liner.",
    "l605": "【L-605 / Haynes 25 (Co-Cr-W-Ni)】 Filler ERCoCrW-A. afterburner liner.",
    "haynes 25": "【L-605 / Haynes 25】 Filler ERCoCrW-A. afterburner liner."
   }
  },
  "w37-waspaloyb": {
   "sources": ["AMS 5707/5800"],
   "pattern": "^waspaloy\\b|^rene ?41|^rene ?88|^astroloy|^u(?:dimet)? ?720",
   "field": "name",
   "nonferrous_only": true,
   "text": "⚠⚠ γ' high-Vf wrought 초합금 — γ' Vf 25-50% 제트엔진 disk. SAC 위험 매우 높음(EBW only).\n\nStrain-Age Cracking (SAC) 위험 매우 높음 (γ' 고함량 초합금 공통 메커니즘).\n\n【권장 방법】\n• Welding: EBW (Electron Beam Welding) only\n  - Vacuum 10⁻⁵ mbar\n  - Low heat input (focused beam < 0.5 mm)\n  - 즉시 post-weld solution treatment 1180°C / 1 h\n\n• GTAW 강행 시 (제한적):\n  - Over-aged pre-temper: 850°C / 16 h / AC 후 weld\n  - Weld 직후 즉시 solution (RT cooling 5 분 이상 → SAC 위험)\n  - Solution 후 STA standard cycle\n\n【⚠ 주의 1 — SAC 진행 메커니즘】\nFusion welding 시 SAC 단계별 진행:\n  Stage 1: Weld 직후 HAZ cooling (5-30 분 사이)\n  Stage 2: γ' precipitation 빠르게 시작 (Ni₃Al, Vf 25-50%)\n  Stage 3: Cooling thermal contraction 응력 + γ' aging strengthening\n  Stage 4: 입계 응력 집중 → brittle crack 진행\n  Stage 5: Crack visible (육안 또는 PT 확인 가능)\n\n진행 시간: weld 후 30 분 이내 가시화 (실제 항공 OEM 데이터).\n\n【⚠ 주의 2 — 100% Radiograph 필수】\nTurbine disc forging weld 의 inspection:\n• 모든 weld zone 100% RT (X-ray) 검사\n• Defect 검출 시: grind + re-weld + re-RT\n• Cycle limit: 3회 (FAA / EASA aerospace 규정)\n• 3회 시도 후 정합 X → scrap\n\n【⚠ 주의 3 — Constraint Sensitivity】\n두꺼운 disk (> 50 mm thickness) 또는 ring forging:\n• Constraint 매우 큰 → SAC 위험 100%\n• EBW 만 가능 (low heat input)\n• GTAW / GMAW 절대 금지\n\n【NDT 권장】\nRadiograph (RT) 100% + Liquid Penetrant (PT) 100%\n사용 중 정기: 매 overhaul cycle 마다 RT\n\n【표준】\nAMS 5707/5800 (wrought 초합금) · OEM proprietary · GE/RR/P&W aerospace spec"
  },
  "w38-cmsx": {
   "pattern": "^cmsx|^rene ?n5|^pwa ?14|directionally.?solidified|sx[\\s-]?single",
   "field": "name",
   "nonferrous_only": true,
   "text": "⚠⚠⚠ SX 단결정 Ni 초합금 — HPT blade. fusion 불가(epitaxial LMD/EBW repair only).\n현대 jet engine high-pressure turbine blade 의 단결정 cast 합금.\nCMSX-10 의 Re 6% + Ru 3% 로 1100°C+ 사용.\n\n특징:\n• Single crystal 구조 (전체 부품이 하나의 결정)\n• Grain boundary 없음 → creep resistance 최고급\n• Fusion welding 거의 불가능 (single crystal 이 polycrystalline weld pool 으로 변환 → blade efficiency 손실)\n\n【권장 방법 — Repair Only】\nSingle crystal 합금의 welding 은 limited repair 만 가능:\n\n• LMD (Laser Metal Deposition) + Directional Solidification 시드:\n  - Seed crystal: base 와 동일 orientation 의 single crystal piece\n  - Slow scanning speed (heat input minimum)\n  - Epitaxial solidification (base orientation 유지)\n  - Repair 한도: < 2 mm 깊이\n\n• EBW (제한적):\n  - Vacuum 10⁻⁵ mbar\n  - Focused beam (< 0.2 mm)\n  - Crack initiation 위험 높음\n\n【⚠ 주의 1 — Crystal Orientation 보존】\nSX blade 의 < 100 > orientation 보존이 critical:\n• Base blade 의 < 100 > axis 와 새 deposit 의 < 100 > axis aligned 필수\n• Misalignment 5° 이상 → blade efficiency 손실 (creep 강도 30% 손실)\n• Repair 전 X-ray Laue diffraction 으로 orientation 확인\n\n【⚠ 주의 2 — Stray Grain Formation】\nWeld pool 부피 > 5 mm³ 이상에서는:\n• Polycrystalline grain 생성 (다른 orientation 의 미세 grain)\n• 입계 형성 → creep 저항 손실\n• 균열 진행 경로 형성\n\n방지:\n• 작은 deposit volume (< 5 mm³ per pass)\n• 매우 빠른 cooling (epitaxial solidification 보장)\n\n【⚠ 주의 3 — Repair 한도】\nCommercial 기준:\n• Turbine blade tip restoration: < 3 mm 깊이 (FAA approved)\n• 깊은 repair 시도: scrap\n• Blade airfoil (main body) repair: 불가\n\n【NDT 권장】\nRadiograph (RT) + X-ray Laue diffraction (orientation 확인)\n사용 중: 매 overhaul cycle 마다 inspection\n\n【표준】\nGE / Rolls-Royce / Pratt & Whitney 항공 OEM proprietary repair specs (단결정 합금은 공개 AMS material spec 없음)"
  },
  "w39-monel": {
   "sources": ["AMS 4831","ASTM B164"],
   "pattern": "^monel ?400\\b|^alloy ?400\\b",
   "field": "name",
   "nonferrous_only": true,
   "text": "✓ Monel 400 (UNS N04400, Ni-Cu 70/30 solid solution)\nMarine seawater service 표준 (해수 piping, propeller shaft sleeve).\nFusion welding 우수.\n\n【권장 방법】\n• Welding: GTAW (DC EN) 또는 GMAW\n• Filler: ERNiCu-7 (AMS 4831) matching\n• Pre-heat: 미요\n• Inter-pass: < 200°C\n\n【⚠ 주의 1 — Sulfur Embrittlement (가장 critical)】\nNi 의 일반적 issue — S contamination 으로 HAZ embrittlement:\n• Pre-weld degrease: acetone wipe (oil / fingerprint 제거)\n• Grit blast (Al₂O₃ media)\n• 금지: sulfur 함유 cutting oil / grinding fluid / marking crayon\n• 작업자: cotton glove 필수 (fingerprint sweat 의 S 회피)\n\n【⚠ 주의 2 — Hot Cracking (Ni-Cu Solidification)】\nNi-Cu 의 wide solidification range (1300-1350°C) 가 입계에 last-liquid film 형성:\n• Low heat input (linear energy < 1.5 kJ/mm)\n• Small bead width (3-5 mm)\n• Multi-pass 시 inter-pass < 200°C\n\n【NDT 권장】\nLiquid Penetrant (PT) + Visual inspection\nMarine pipe: 추가 RT (해당 service code 별)\n\n【표준】\nAMS 4831 (filler) · ASTM B164 (pipe) · ABS / DNV marine class"
  },
  "w40-monel": {
   "sources": ["AMS 4676","ASTM F467"],
   "pattern": "^monel ?k-?500\\b",
   "field": "name",
   "nonferrous_only": true,
   "text": "✓ Monel K-500 (UNS N05500, γ' Ni₃(Al,Ti) precipitation)\nMarine + 강도 hybrid 합금 — marine pump shaft, propeller shaft 응용.\nNi-Cu 모합금의 corrosion 저항 + γ' aging strengthening 결합.\n\n【권장 방법】\n• Welding: GTAW 또는 GMAW\n• Filler: ERNiCuAl-1 matching\n• Condition: Solution-treated state 에서 weld\n  - Aged condition 에서 weld 절대 금지 (SAC 위험)\n• 즉시 post-weld aging\n\n【⚠ 주의 — Strain-Age Cracking 가능성】\nγ' (Ni₃Al, Ti) precipitate Vf 약 5-10%:\n• SAC 위험은 γ'' 석출형보다 ↑ (γ'' slow aging 의 advantage 없음)\n• 메커니즘: weld 직후 cooling 중 γ' precipitation 시작 → 응력 집중 → 균열\n\n【권장 대응】\n• Solution-treated (Sol-T) condition 에서만 weld\n• Weld 직후 즉시 aging (RT cooling 30 분 이내 furnace 로)\n• Aging: 595°C / 8 h / AC\n• 두꺼운 section (> 25 mm) 회피\n\n【NDT 권장】\nLiquid Penetrant (PT) + Radiograph (RT)\n\n【표준】\nAMS 4676 (Monel K-500 bar) · ASTM F467 / F468 (fastener)"
  },
  "w41-a": {
   "sources": ["AMS 5778","AMS 5737","ASTM A453"],
   "pattern": "^(?:carpenter )?a-?286\\b|^uns s66286",
   "field": "name",
   "nonferrous_only": true,
   "text": "✓ A-286 (UNS S66286, Fe-Ni γ' precipitation austenitic)\nFe-base γ' precipitation alloy — jet engine fastener, exhaust valve.\n고가 Ni 초합금의 저가 대안 (Fe matrix 의 cost advantage).\n\n【권장 방법】\n• Welding: GTAW (DC EN)\n• Filler:\n  - ERNiFeCrMo-1 (AMS 5778) — matching for PH service\n  - ER308L — non-PH service (단순 austenitic stainless filler)\n• Condition: Solution-treated state 에서 weld\n• Pre-heat: 미요\n\n【⚠ 주의 — Strain-Age Cracking】\nγ' Vf 약 10% — SAC 위험 잔존 (Fe matrix 의 less stable γ' kinetics):\n• Solution-treated condition 에서만 weld\n• Low heat input (linear energy < 1 kJ/mm)\n• 즉시 post-weld aging:\n  - Aging: 720°C / 16 h / AC\n  - σy 약 700 MPa, UTS 1000 MPa\n\n【NDT 권장】\nLiquid Penetrant (PT) + Radiograph (RT)\n\n【표준】\nAMS 5737 (A-286 bar) · AMS 5778 (filler) · ASTM A453 (fastener)"
  },
  "w42-incoloy": {
   "sources": ["ASTM A262","AMS 5837/5887/5895","ASTM B408/B704"],
   "pattern": "^incoloy ?(800|825|909|925)",
   "field": "name",
   "nonferrous_only": true,
   "text": "✓ Fe-Ni 고용강화 (Incoloy 계) — cheaper high-T·내산. grade별로 filler·용도 상이.\n\n【권장 방법】\n• Welding: GTAW (DC EN) 또는 GMAW\n• Filler: grade 매칭\n• Pre-heat: 미요\n• Inter-pass: < 175°C (carbide sensitization 회피)\n\n【⚠ 주의 1 — Carbide Sensitization (450-850°C)】\n오스테나이트 스테인리스와 동일 issue:\n• HAZ 가 sensitization 영역 (450-850°C) 통과 시 Cr₂₃C₆ 입계 석출\n• 입계 부근 Cr depletion → intergranular corrosion 위험\n• 비안정화 grade(Ti/Nb 무첨가)는 sensitization 회피가 어려움 (inter-pass 통제 필수)\n\n【권장 대응】\n• Inter-pass temperature 175°C 이하 통제\n• Post-weld solution annealing (pickling 환경 응용 시):\n  - 1120°C / 30 min / WQ\n  - Cr depletion 영역 복원\n\n【⚠ 주의 2 — Low-CTE Controlled-Expansion grade】\ncontrolled-expansion grade(Curie ~235°C)는:\n• Welding 후 controlled cooling 필요 (CTE drift 회피)\n• 권장: water quench 회피 (residual stress 가 CTE 영향)\n• Post-weld stress relief (760°C / 1 h / AC) 권장\n\n【NDT 권장】\nLiquid Penetrant (PT) + Radiograph (RT) per ASME Sec.IX\n부식 critical: 추가 ASTM A262 (sensitization) test\n\n【표준】\nAMS 5837/5887/5895 (Incoloy grade별) · ASTM B408/B704",
   "by_grade": {
    "800h": "【Incoloy 800H (Fe-Ni high-C)】 Filler ERNiCrCoMo-1(AMS 5887). 화학 furnace tube·nuclear SG.",
    "800": "【Incoloy 800 (Fe-Ni)】 Filler ENi-1. 일반 high-T. Ti/Nb 안정화 없음 → sensitization 주의.",
    "825": "【Incoloy 825 (Mo·Cu)】 Filler ENiCrMo-3(AMS 5837). H₂SO₄·HF 내산 piping.",
    "909": "【Incoloy 909 (low-CTE, Curie 235°C)】 stress-relief 760°C/1h. WQ 회피(CTE drift). 터빈 seal.",
    "925": "【Incoloy 925 (γ' 시효강화형)】 oil&gas downhole. 고용강화형 절차 + post-weld aging."
   }
  },
  "w43-cocrmo": {
   "sources": ["AMS 5797","ASTM F1377","ASTM F1537","ISO 10993","ASTM F75","ISO 5832-4","ISO 5832-12","ASTM F139"],
   "pattern": "^cocrmo|^co-?cr-?mo|^cocr \\(|^astm f75|^astm f1537|^l-?605|^haynes ?25",
   "field": "name",
   "nonferrous_only": true,
   "text": "주의. CoCrMo Medical Implant (F75 cast / F1537 wrought)\n의료 임플란트 표준 합금 — 고관절 / 무릎 implant, 치과 framework.\n\n【권장 방법】\n• Welding: GTAW (DC EN)\n• Filler: ERCoCr-A (AMS 5797) matching\n• Shielding: Ar 99.999% (의료 grade)\n• Condition: Solution-annealed state 에서만 weld\n  - SHT: 1175°C / 1 h / water quench\n  - As-cast (F75) 직접 weld 금지\n\n【⚠ 주의 1 — Carbide Reprecipitation (650-1050°C, 가장 critical)】\nCoCrMo 의 C 0.15-0.35% (F75) 또는 < 0.15% (F1537) 가 HAZ 영역에서 입계에 석출:\n• M₂₃C₆ (Cr-rich carbide) — 입계 부근 Cr depletion → 부식 저항 손실\n• M₆C (Mo-rich carbide) — brittleness 증가\n\n그 결과:\n• Welded zone 의 부식 거동 변화 → 의료 implant 으로 적합하지 않음\n• 사용 중 ion release ↑ → 알러지 / 염증 위험\n\n【권장 PWHT — Solution Annealing 必】\n• Process: 1175°C / 1 h / water quench (AMS 5797 표준)\n• Cooling: water quench 필수 (slow cool 시 carbide 재형성)\n• 검증: ASTM F1377 (extract corrosion test)\n\n【⚠ 주의 2 — Hot Cracking (Cast F75)】\nCast F75 의 dendritic segregation + Mo-rich low-melt eutectic:\n• Welding 시 hot tear 발생률 높음\n• 권장: cast → wrought (forging F1537) 변환 후 weld\n• Or HIP 처리 (cast 의 porosity + segregation 해소)\n\n【⚠ 주의 3 — 의료 임플란트 응용】\n의료 grade weld 의 추가 요구사항:\n• Cleanroom welding (ISO Class 7 이상)\n• 100% RT inspection (defect 무허용)\n• 100% LP (입계 균열 검출)\n• Dimensional QC per ASTM F1537\n• Biocompatibility test per ISO 10993\n\n【NDT 권장】\nRadiograph (RT) 100% + Liquid Penetrant (PT) 100% + Dimensional QC\n\n【표준】\nASTM F75 (cast) · ASTM F1537 (wrought) · ISO 5832-4 (cast Co-Cr-Mo) · ISO 5832-12 (wrought) · ASTM F139 (electropolish)"
  },
  "w44-stellite": {
   "sources": ["AMS 5797","ASTM A560"],
   "pattern": "^stellite ?\\d+[a-z]?\\b|^tribaloy|^fsx-?414",
   "field": "name",
   "nonferrous_only": true,
   "text": "주의. Co-Cr-W-C hard-facing overlay (Stellite 계) — wear 표면 overlay(PTA/laser). grade별로 상이.\n\n【권장 방법】\n• PTA (Plasma Transferred Arc) — overlay 표준 (3-5 mm thick deposit)\n• Laser cladding — 정밀 부품 (powder feed)\n• GTAW — limited (single-pass thin overlay only)\n• Filler: grade 매칭\n• Pre-heat: 400-500°C (cooling rate 통제, crack 회피)\n\n【⚠ 주의 1 — Dilution Control (< 10%)】\nOverlay 의 wear resistance 는 Co matrix + W/Mo-rich carbide 의 microstructure 에 의존.\nBase metal (Fe) 의 dilution 이 10% 이상 되면:\n• Fe 가 Co matrix 에 섞임 → softening\n• Carbide 분포 변경 → wear resistance 손실 30%+\n\n【권장 대응】\n• Multi-pass overlay (3-5 mm thick) — 표면 layer 만 wear-resistant 유지\n• Low heat input (linear energy < 0.8 kJ/mm)\n• Buffer layer (Ni-base BNi-1 등) 사용 후 Stellite overlay\n\n【⚠ 주의 2 — Cracking (W-rich M₆C Carbide)】\n고-W grade(W 4-9% + C 1-1.6%)가 응고 시 M₆C carbide 형성:\n• Cooling rate 가 빠르면 W-rich carbide 가 brittle martensite-like phase 형성\n• 응력 받으면 균열 진행\n\n【권장 대응】\n• Pre-heat 400-500°C (cooling rate 통제)\n• Slow cool (furnace cool 또는 insulation wrap)\n• 두꺼운 base part 의 경우 pre-heat 600°C\n\n【⚠ 주의 3 — 저탄소 Welding-Grade】\n저탄소 grade(C 0.25%)는 고탄소 grade(C 1.0-1.6%)보다 carbide 형성이 훨씬 적음:\n• Welding 시 carbide 형성 회피\n• Multi-pass GTAW 가능 (고-C grade 보다 안전)\n• 응용: valve seat overlay 표준 (특히 multi-pass weldment)\n\n【NDT 권장】\nVisual inspection + Liquid Penetrant (PT)\nHard-facing thickness 측정 (microscope cross-section)\n\n【표준】\nAMS 5797 (Stellite grade별) · ASTM A560 · ESAB/Kennametal proprietary",
   "by_grade": {
    "stellite 6": "【Stellite 6 (4W·1.1C)】 Filler ERCoCr-A. general wear·valve seat 표준. pre-heat 400-500°C.",
    "stellite 12": "【Stellite 12 (9W·1.6C)】 Filler ERCoCr-B. higher wear(밸브 disc). W-rich carbide 균열 주의.",
    "stellite 21": "【Stellite 21 (5Mo·0.25C, low-C)】 Filler ERCoCr-E. 저탄소 구조 용접 가능 — multi-pass GTAW."
   }
  },
  "w45-mp35n": {
   "sources": ["AMS 5758","ASTM F562"],
   "pattern": "^mp35n|^mp159|^35n ?lt|^elgiloy|^phynox|^ultimet|^cocr\\b|^co-?cr\\b",
   "field": "name",
   "nonferrous_only": true,
   "text": "주의. MP35N (UNS R30035) / Elgiloy / Ultimet (Multi-Phase Co-Ni-Cr-Mo)\n고강도 부품 — aerospace fastener (NAS, MIL-spec), 의료 임플란트, 의료 catheter wire.\nCold-worked condition 에서 σy 1800+ MPa 달성.\n\n【권장 방법】\n• Welding: GTAW (DC EN)\n• Filler: ERCoCrMo-A matching\n• Condition: Solution-annealed state 에서만 weld\n  - Cold-worked condition 에서 weld 시 즉시 강도 손실\n• Pre-heat: 미요\n\n【⚠ 주의 1 — Cold-worked Condition 의 Weld 절대 금지】\nMP35N / Elgiloy 의 σy 1800 MPa 는 cold work (50-80% reduction) 에서 얻어진 값.\nWelding 열이 cold work 의 dislocation 을 풀어줌:\n• As-welded 영역: σy 약 1000 MPa (45% 손실)\n• HAZ 영역도 비슷한 강도 손실\n• 회복 거의 불가능 (재 cold work 어려움)\n\n【⚠ 주의 2 — Post-weld Solution + Aging (필수)】\n• Solution: 1066°C / 1 h / WQ\n• Aging: 538°C / 4 h / AC\n• σy 회복 약 1500 MPa (cold-worked 1800 MPa 대비 약 17% 손실)\n• 회복 후 부식 저항 + 강도 균형\n\n【NDT 권장】\nLiquid Penetrant (PT) + Radiograph (RT)\n\n【표준】\nAMS 5758 (MP35N bar) · ASTM F562 (Co-Ni-Cr-Mo) · Elgin Specialty Metals (Elgiloy 표준)"
  },
  "w46-az31": {
   "sources": ["AWS D1.1","AMS 4350/4377"],
   "pattern": "^az31|^az80a?\\b",
   "field": "name",
   "nonferrous_only": true,
   "text": "✓ Wrought Mg-Al (AZ 계, Al 3-8%) — 가장 weldable Mg. Al↑ = hot crack↑..\nAerospace housing, electronics chassis, 자동차 lightweight 부품 응용.\n\n【권장 방법】\n• Welding: GTAW (AC sine wave, high-frequency arc starter 필수)\n  - AC 의 cleaning cycle 이 Mg oxide film 제거\n  - High-frequency arc starter 가 arc 안정화\n• Filler: grade 매칭\n• Shielding: Ar 25 L/min, 99.997% purity\n• Pre-heat:\n  - Sheet < 6 mm → 100°C\n  - Plate 6-12 mm → 200°C\n  - 두꺼운 plate > 12 mm → 300°C\n\n【⚠⚠⚠ 주의 1 — Mg 화재 위험 (가장 critical, 생명 위험)】\nMg 의 자연 발화 온도는 480°C — welding 시 흔히 도달.\n\n위험한 상황:\n• Mg shaving / swarf / dust (grinding 후 잔류): 즉시 발화 가능\n• Welding spark + Mg powder: explosive combustion\n• 일반 H₂O / CO₂ extinguisher 사용 시: Mg 와 반응하여 H₂ 발생 + 폭발 악화\n\n【필수 안전 절차】\n• Class D extinguisher (specialty graphite / sand) 만 사용\n  - Met-L-X (Ansul, sodium chloride base)\n  - Met-L-Kyl (Pyronite, copper base)\n  - 건조 모래 (수분 무, 흡수재 functioning)\n• Mg swarf 처리:\n  - 즉시 wet down (water spray, 단 fully wet 상태로만)\n  - KS-listed containment drum 으로 보관\n  - Other 합금 swarf 와 분리 (반응 금지)\n• 작업 환경:\n  - 흡연 / spark 금지 (전체 작업 area)\n  - Static electricity 회피 (grounded workbench)\n  - Ventilation 양호 (수소 폭발 회피)\n\n【⚠ 주의 2 — Pre-heat 필수 (Cold Crack)】\nMg 의 물성:\n• CTE: 26 ppm/K (Al 의 23, steel 의 12 ppm/K 보다 매우 높음)\n• Thermal conductivity: 156 W/m·K (Al 의 237, steel 의 50 W/m·K)\n\n그 결과:\n• 빠른 thermal gradient → high residual stress → solidification crack\n• 두꺼운 부품에서 cold crack 위험 ↑↑\n\n【권장 대응】\n• Pre-heat 200-300°C 필수\n• 두꺼운 fixture (대형 thermal mass) 로 cooling rate 통제\n• Slow cooling (post-weld insulation wrap)\n\n【⚠ 주의 3 — Hot Crack (Al-Mg Eutectic)】\nMg 합금의 Al 함량 별 hot crack 위험:\n\n  ┌──────────┬────────────────┐\n  │ Al 함량  │ Hot crack 위험 │\n  ├──────────┼────────────────┤\n  │ 3%       │ Low            │\n  │ 6%       │ Medium         │\n  │ 8%       │ Medium-High    │\n  │ 9%       │ High (die-cast only) │\n  └──────────┴────────────────┘\n\nAl 9% 급의 Mg-Al eutectic (437°C) 이 응고 시 입계 last-liquid film 형성 → crack.\nAl 9% die-cast 재는 welded structural application 불가.\n\n【NDT 권장】\nLiquid Penetrant (PT) + Visual inspection\nRT 어려움 — Mg 의 X-ray attenuation 이 낮아 defect 식별 곤란\n\n【표준】\nAWS D1.1 · AMS 4350/4377 (AZ grade별)",
   "by_grade": {
    "az31": "【AZ31 (Al 3%)】 Filler ERAZ61A. sheet — hot crack low. pre-heat 100-200°C.",
    "az80": "【AZ80 (Al 8%)】 Filler ERAZ92A(강도 우선). extrusion — Al↑ hot crack medium-high, pre-heat 200-300°C."
   }
  },
  "w47-az91d": {
   "sources": ["AWS D1.1","ASTM B94"],
   "pattern": "^az91d?\\b|^am[56]0|^am-lite",
   "field": "name",
   "nonferrous_only": true,
   "text": "주의. Die-cast Mg (HPDC AZ/AM 계, high Al/Mn) — trapped gas porosity 로 fusion 거의 불가.\nHPDC (High-Pressure Die Casting) 부품 — 자동차 transmission case, laptop chassis, 가전 housing.\nWelding 거의 불가능 (HPDC 의 trapped gas porosity 大).\n\n【권장 방법】\n• Re-melt zone 만 weldable (cosmetic repair 한정)\n• Filler: ERAZ92A\n• HIP 후 weldable (HPDC 의 porosity 해소 후)\n\n【⚠⚠ 주의 1 — Porosity (가장 critical, weldability 제한)】\nHPDC 의 dissolved H + 진공 gas:\n• Porosity 밀도: 1 mm² 당 100+ pore (cosmetic 부품 기준)\n• Pore 크기: 0.1-0.5 mm 일반적\n• Pore 분포: surface 부근에 더 많음 (skin effect)\n\nWelding 시:\n• Trapped gas 가 weld pool 으로 expand → bubble + crack\n• Bead 표면에 large void (눈에 보이는 결함)\n• Strength + ductility 50%+ 손실\n\n【권장 대응 — HIP (Hot Isostatic Pressing)】\n• HIP 조건: Ar 1500-2000 bar / 400-450°C / 2 h\n• HIP 후 porosity 거의 제거 (95%+ density)\n• HIP 후 weld 가능 (단 cosmetic 부품 만)\n\n【⚠ 주의 2 — Mg 화재 위험 (전 Mg 합금 공통)】\ndie-cast Mg 도 Al/Mn 함량과 무관하게 Mg 발화 위험은 동일:\n• Class D extinguisher 필수\n• Mg shaving wet handling\n• 흡연 / spark 금지\n\n【NDT 권장】\nLiquid Penetrant (PT) + Visual\n\n【표준】\nAWS D1.1 · ASTM B94 (HPDC Mg)"
  },
  "w48-we43b": {
   "sources": ["ISO 10993","ASTM B107","ASTM F3160"],
   "pattern": "^we43\\b|^we54\\b",
   "field": "name",
   "nonferrous_only": true,
   "text": "⚠ Mg-Y-Nd-RE 생체분해 합금 (WE 계, 의료 implant) — cleanroom 용접.\nMg-Y 4% - Nd 3% - RE (Rare Earth) 의 의료 등급 biodegradable 합금.\n뼈 fixation pin, 일시적 implant — 일정 기간 후 생체 흡수.\n\n【권장 방법】\n• Welding: GTAW pulse mode (heat input 통제)\n  - Peak: 80 A / Base: 20 A / Frequency: 3 Hz\n• Filler: ERWE43 matching\n• Shielding: 99.999% Ar (research grade) + vacuum 또는 leak < 10⁻⁶ Torr\n\n【⚠ 주의 1 — Cleanroom Welding (의료 등급 절대 필수)】\n• 환경:\n  - ISO Class 7 (< 352,000 particles/m³ at 0.5μm)\n  - RH < 40%\n  - 양압 환경\n• 도구:\n  - Dedicated medical tooling (다른 합금과 분리)\n  - Pre-weld cleaning: medical-grade IPA\n  - Cleanroom-grade gloves (powder-free nitrile)\n\n【⚠ 주의 2 — RE Element Burn-Off】\nWelding 열 (3000°C arc) 에서 RE element (Y, Nd) 일부 가스 발생:\n• Y / Nd oxide 가 weld bead 표면에 → bead 균질성 손실\n• 합금 조성 변경 → biodegradation rate 변동\n• Bead 외관 변색 (silver → yellow / brown)\n\n【권장 대응】\n• Pulse GTAW (heat input minimum)\n• Low Welding speed (slow + small bead)\n• Trailing shield + back-purge\n\n【⚠ 주의 3 — Biodegradation 통제】\n의료 implant 의 핵심 spec — 생체 흡수 속도:\n• 정상 WE-RE base: 0.05-0.2 mm/year corrosion rate (체내)\n• Welded zone: 부식 거동 변화 → 빠른 부식 또는 균열\n• Welded implant 의 fatigue life + degradation profile 평가 필수\n\n【NDT 권장】\nVisual (bead color) + Liquid Penetrant (PT) + Dimensional QC\n의료: ISO 10993 (biocompatibility) + custom degradation test\n\n【표준】\nASTM B107 (Mg-RE) · ASTM F3160 (biodegradable Mg) · ISO 10993 (biocompatibility)"
  },
  "w49-zk60": {
   "sources": ["AMS 4377/4439"],
   "pattern": "^zk\\d\\d|^ze\\d\\d|^ez\\d\\d|^hk3\\d|^qe2\\d",
   "field": "name",
   "nonferrous_only": true,
   "text": "주의. Mg-Zn-Zr / RE 합금 — aerospace + 고온. grade별로 상이.\nAerospace + 고온 응용:\nMg-Zn-Zr / RE 합금 — grade별로 조성·solution 상이.\n\n【권장 방법】\n• Welding: GTAW (AC sine wave)\n• Filler: ERAZ92A (matching RE filler 없을 시 가장 호환)\n• Pre-heat: 250-300°C\n• Inter-pass: < 200°C\n\n【⚠ 주의 1 — Solution Treatment + Fast Cool 必】\nMg-Zn-Zr / RE 합금의 β-phase (Mg-Zn / Mg-RE intermetallic) 가 입계에 석출 시 부식 + 균열 위험.\n• Post-weld solution treatment: 460-525°C / 4-8 h / WQ (grade별)\n• 빠른 cooling 필수 (slow cool 시 β-phase 재석출)\n• Aging (160°C / 24 h / AC) 후 강도 회복\n\n【⚠ 주의 2 — Mg 화재 위험 동일】\n전 Mg 합금 공통 발화 risk:\n• Class D extinguisher 필수\n• Mg swarf wet handling\n• 흡연 / spark 금지\n\n【NDT 권장】\nLiquid Penetrant (PT) + Visual\n\n【표준】\nAMS 4377/4439 (Mg-Zn/RE grade별)",
   "by_grade": {
    "zk60": "【ZK60 (Mg-6Zn-Zr)】 가장 강한 wrought Mg(σy 285). post-weld solution 460°C/8h/WQ + aging.",
    "ze41": "【ZE41 (Mg-4Zn-RE-Zr)】 aerospace casing. solution 525°C/4h/WQ.",
    "ez33a": "【EZ33A (Mg-3Zn-3RE)】 200°C 고온 cast.",
    "hk31a": "【HK31A (Mg-3Th-Zr)】 300°C 고온(Th, nuclear 등급)."
   }
  },
  "w50-c10": {
   "sources": ["AMS 4731","AMS 4770","AWS A5.7","ASTM B152"],
   "pattern": "^c1[0-2]\\d{3}\\b|^ofe ?copper|^ofhc ?copper|^of copper|^dhp copper|^cu \\(pure|^copper \\(pure|^c11000",
   "field": "name",
   "nonferrous_only": true,
   "text": "주의. 순동(OFE/OFHC/ETP 등) — 열전도 최고라 fusion 가장 어려움. 아래 등급 주의.\n순도 99.9%+ pure Copper — fusion welding 이 가장 어려운 Cu group.\nElectronics busbar, heat exchanger tube, vacuum chamber 응용.\n\n【권장 방법】\n• Welding: GTAW (DC EN)\n• Shielding: Ar + He (25/75) mix — He 가 puddle penetration 향상\n• Filler: ER Cu (AMS 4731) matching\n• 두꺼운 plate (> 25 mm): GMAW (high heat input 가능)\n\n【⚠ 주의 1 — Pre-heat 절대 필수 (가장 critical)】\nCu 의 thermal conductivity 400 W/m·K (Fe 의 8배, Al 의 1.7배).\n그 결과 weld zone 의 heat 가 base metal 으로 매우 빠르게 흡수 → puddle 형성 어려움.\n\n【권장 pre-heat 온도】\n  ┌────────────┬──────────┐\n  │ 두께       │ Pre-heat │\n  ├────────────┼──────────┤\n  │ < 3 mm     │ 100°C    │\n  │ 3-12 mm    │ 300°C    │\n  │ 12-25 mm   │ 500°C    │\n  │ > 25 mm    │ 500-600°C│\n  └────────────┴──────────┘\n\nPre-heat 가 부족하면 cold lap (penetration 부족, 표면만 melt) 발생.\n두꺼운 plate 는 specialty furnace pre-heat 필요 (workshop torch 불충분).\n\n【⚠ 주의 2 — ETP 동의 Hydrogen Embrittlement】\nETP (Electrolytic Tough Pitch) Copper 의 dissolved O 약 0.04% 와 welding 의 H₂ 분위기:\n\n메커니즘:\n  ① ETP 의 grain boundary 에 Cu₂O 분포\n  ② Welding H₂ 가 Cu 내부로 침투\n  ③ Cu₂O + 2 H₂ → 2 Cu + H₂O (steam)\n  ④ 입계의 H₂O steam pocket 이 응고 응력 받아 균열\n\n결과: 입계 따라 cracking, 강도 80% 손실.\n\n【권장 대응】\n• OFE 동(O < 5 ppm) 사용 — vacuum melt 의 oxygen-free copper\n• OFHC 동(O < 10 ppm) 사용 — hot-rolled oxygen-free\n• ETP 의 fusion welding 회피 — Ag-brazing (BAg-1, AMS 4770) 으로 대체\n\n【⚠ 주의 3 — Bead Penetration 부족】\n증상: puddle 가 빠르게 식음 → cold lap, 표면만 fusion.\n대응:\n• 높은 current: 일반 steel 의 1.5배 (예: 5 mm plate → 200 A)\n• Multiple pass (single pass 부족)\n• He shielding 비율 ↑ (75%+ He, penetration 증가)\n• Forehand technique (puddle 가 앞으로 진행)\n\n【NDT 권장】\nLiquid Penetrant (PT) + Radiograph (RT)\n\n【표준】\nAWS A5.7 (filler) · ASTM B152 (sheet) · AMS 4731 (filler)"
  },
  "w51-c1": {
   "sources": ["AMS 4731","ASTM B927"],
   "pattern": "^c1[4789]\\d{3}\\b|^cu-?cr-?zr|^cucr1zr|^copper-?cr-?zr|^c18150|^c18000|^grcop|^narloy|^cuni2sicr",
   "field": "name",
   "nonferrous_only": true,
   "text": "주의. 석출경화 구리 — high-T + 고전도 결합. grade별로 aging·용도 상이.\n\n【권장 방법】\n• Welding: GTAW (DC EN)\n• Filler: ER Cu (AMS 4731) 또는 ER CuCr matching\n• Shielding: Ar + He (25/75)\n• Condition: Solution-annealed state 에서만 weld\n  - SHT: 980°C / 1 h / WQ\n  - Aged condition (peak strength) 에서 weld 시 over-aging\n\n【⚠ 주의 1 — Post-weld Aging 필수 (Peak Strength 회복)】\nPH Cu 의 강도는 Cr-Zr 또는 Ni-Si precipitate 에 의존 (grade별).\nWelding 열이 HAZ 의 precipitate 를 dissolve:\n• As-welded HAZ: σy 약 100 MPa (peak 450 MPa 의 22%)\n• Post-weld aging 으로 회복\n\n【권장 aging 절차】\n• post-weld aging 450-500°C / 3 h / AC (grade별)\n• 회복 후 σy 약 350-400 MPa\n\n【⚠ 주의 2 — Cr / Zr 입계 석출 회피】\nWeld 후 cooling 시 Cr 또는 Zr 이 입계로 micro-segregation → 부식 또는 균열 위험.\n• 빠른 cooling 필수 (water spray 또는 forced air)\n• Multi-pass 시 inter-pass < 175°C\n\n【⚠ 주의 3 — Cu-Cr-Nb dispersion grade (rocket chamber)】\ndispersion-strengthened Cu-Cr-Nb grade(Cr 4% + Nb 2%)는 fine Cr₂Nb dispersoid 형성:\n• Welding 가능하나 cleanliness 매우 critical\n• Cleanroom welding (ISO Class 7+)\n• Pre-weld: medical-grade IPA cleaning\n• CMC (ceramic matrix composite) contamination 회피 (SpaceX 의 thrust chamber 응용)\n\n【NDT 권장】\nRadiograph (RT) + Liquid Penetrant (PT)\nRocket application: 100% RT (defect 무허용)\n\n【표준】\nAMS 4731 (filler) · ASTM B927 (CuCrZr) · NASA GRC-42 spec",
   "by_grade": {
    "cucrzr": "【CuCrZr C18150】 post-weld aging 450-500°C/3h → σy ~350-400 회복. 저항용접 팁·busbar·heat sink.",
    "c18150": "【CuCrZr C18150】 post-weld aging 450-500°C/3h. 저항용접 팁·busbar.",
    "cunisicr": "【CuNiSiCr C18000】 aging 470-500°C/3h. 전기 커넥터.",
    "c18000": "【CuNiSiCr C18000】 aging 470-500°C/3h. 전기 커넥터.",
    "grcop": "【GRCop (Cu-Cr-Nb dispersoid, NASA)】 cleanroom 용접(ISO 7+) — 로켓 연소실 라이너."
   }
  },
  "w52-c17200": {
   "sources": ["AMS 4534","ASTM B194"],
   "pattern": "^c17200|^cube|^beryllium copper",
   "field": "name",
   "nonferrous_only": true,
