Repository: slmhlight/GRANTA

# AM Materials Explorer

ANSYS Granta-style **additive-manufacturing (AM) materials database** — an interactive
web app for exploring metal & polymer materials through dynamic Ashby charts, advanced
filtering, **range-based property data**, and **cited manufacturer datasheets**.

> 적층제조(AM) 소재 데이터베이스 탐색기. 대화형 Ashby 차트, 고급 필터링, **물성 range 데이터**,
> **데이터시트 출처 추적**을 제공합니다.

## Features
- **Range-based properties** — every property is a `min · typical · max` aggregated from real data points (heat treatments × build direction × vendors), shown as smooth property envelopes on the Ashby chart and min–max sub-lines in the detail panel.

File: data/alloy-stories.json (part 3 of 8)
{
     "event": "알래스카 횡단 송유관 완공 — X70 급 TMCP 라인파이프 대규모 검증",
     "ref": 2
    }
   ]
  },
  "aramid-composites": {
   "display": "Aramid Composites (Kevlar · Twaron — AFK laminates)",
   "stable_ids": [
    "CMP-0001",
    "CMP-0002",
    "CMP-0003"
   ],
   "refs": [
    "Chawla K K (2012) Composite Materials: Science and Engineering, 3rd ed., Springer",
    "DuPont, Kevlar® Technical Guide"
   ],
   "sections": {
    "hook": "총알을 실로 멈춘다 — 강철보다 질긴 아라미드 섬유와 그 복합재.",
    "origin": "아라미드 섬유의 출발점은 1965년 DuPont 연구실이다. Stephanie Kwolek 이 방향족 폴리아미드의 액정 용액을 방사해 보니, 강철의 다섯 배에 이르는 비강도의 노란 섬유가 나왔다 — 이것이 Kevlar 가 됐고, Teijin 의 Twaron 이 등가품으로 뒤따랐다. 이 섬유를 직조해 에폭시 등으로 굳힌 것이 아라미드 복합재로, DB 의 AFK(Kevlar 직조/에폭시 적층)가 그 전형이다.",
    "breakthrough": "강직한 분자 사슬이 섬유 축을 따라 완벽하게 정렬한 것이 힘의 근원이다. 인장에는 극도로 강하면서, 탄소섬유처럼 깨져 흩어지는 대신 섬유가 늘어나고 층이 벗겨지며 에너지를 삼킨다 — 방탄과 내충격의 문법이다. 대신 분자 정렬의 대가로 압축과 굽힘에는 약하고 자외선과 수분에도 민감해서, 구조 복합재로는 탄소섬유와 역할을 나눈다.",
    "adoption": "1970년대 중반 경찰·군용 방탄복에 케블라가 채택되며 산업이 열렸고, 타이어 코드·로프·항공 2차 구조로 빠르게 확산됐다.",
    "today": "방탄복·헬멧·방탄 패널이 여전히 본진이고, 항공기 페어링 같은 2차 구조, 압력용기 보강, 로프·케이블, 브레이크 마찰재까지 인성과 내충격이 지배하는 자리에 쓰인다. 강성이 필요한 곳은 탄소섬유가, 값이 우선인 곳은 유리섬유가 맡고, 아라미드는 그 사이에서 \"질김\"으로 산다.",
    "fun_fact": "Kwolek 의 액정 용액은 탁하고 묽어서 원래라면 버려질 시료였다 — 방사를 맡은 기술자가 장비가 막힌다며 거절했을 정도였지만, 설득 끝에 뽑아낸 그 실이 수십만 명의 목숨을 구한 방탄 섬유가 됐다."
   },
   "timeline": [
    {
     "year": 1965,
     "event": "Kwolek(DuPont), 아라미드 액정 방사 발견 — Kevlar 의 원점",
     "ref": 1
    }
   ]
  },
  "armor-steel": {
   "display": "Armor Steel (RHA / Armox 600T)",
   "stable_ids": [
    "MET-0226",
    "MET-0227",
    "MET-0228",
    "MET-0229",
    "MET-0230"
   ],
   "refs": [
    "ASM Handbook Vol.1: Properties and Selection — Irons, Steels, and High-Performance Alloys",
    "SSAB, Armox® 고경도 방탄강 기술 자료"
   ],
   "sections": {
    "hook": "총탄과 파편을 막기 위해 극도로 단단하게 만든 강 — 장갑차·전차의 방탄강.",
    "origin": "방탄강은 날아오는 탄자·파편의 에너지를 표면에서 부수고 흡수해야 한다 — 매우 높은 경도가 핵심이다. 균질압연장갑(RHA, ~300HB)이 오랜 기준이고, 여기서 경도를 크게 높인 고경도강(Armox 600T, ~600HB)이 나왔다.",
    "breakthrough": "저합금강을 Quenching(담금질)해 마르텐사이트로 굳히면 경도가 오르지만, 너무 단단하면 깨지기 쉬워진다 — 방탄강은 이 경도와 인성의 줄타기다. 고경도 장갑(500~600HB)은 더 얇고 가벼운 판으로 같은 방호를 내지만 용접·성형이 까다로워, 잘 통제된 열처리와 청정강이 필수다.",
    "adoption": "2차 대전에서 RHA 가 전차 장갑의 표준으로 굳어졌고, 전후 군 규격(MIL) 체계가 이를 방호 성능의 기준 척도로 만들었다. 고경도강은 1990년대 이후 방폭 차량 수요와 함께 확산됐다.",
    "today": "RHA 는 방호 성능의 기준·구조 장갑으로, Armox·Ramor 같은 고경도강은 장갑차·전차·방폭 차량·금고에 쓰인다. 더 가벼운 방호가 필요하면 세라믹·복합장갑과 조합한다.",
    "fun_fact": "방탄강의 방호 성능은 흔히 같은 무게의 RHA 몇 mm에 해당하는지(RHA 등가)로 표현한다 — RHA 가 장갑 세계의 ‘표준 자’인 셈이다."
   }
  },
  "asa": {
   "display": "ASA",
   "stable_ids": [
    "POL-0005"
   ],
   "refs": [
    "BASF, Luran® S (ASA) 기술 자료 (1970)",
    "Brydson J A (1999) Plastic Materials, 7th ed., Butterworth-Heinemann"
   ],
   "sections": {
    "hook": "ABS에서 부타디엔을 아크릴 고무로 바꿔 햇빛에 안 삭게 만든 옥외용 플라스틱.",
    "origin": "1970년경 독일 BASF 가 Luran S 상표로 내놓았다. ABS 와 구조는 비슷하되, 자외선에 약한 부타디엔 고무 상을 자외선에 강한 아크릴 에스터 고무로 바꾼 것이 핵심이다.",
    "breakthrough": "그래프트된 아크릴 고무 상은 backbone 이중결합이 없어 UV·산화에 강하다 — ABS 가 옥외에서 몇 달이면 변색·취화되는 반면 ASA 는 수년간 색·광택·인성을 유지한다. 가공성·강성은 ABS 와 비슷하다.",
    "adoption": "1980년대 이후 옥외 간판·정원 가구·차량 외장 부품이 \"도장 없이 버티는 ABS\"로 채택하며 자리 잡았고, 건축 외장재와 3D 프린팅 옥외 부품으로 확산됐다.",
    "today": "자동차 외장 트림·그릴·미러 하우징, 옥외 가전·간판, 옥외 3D 프린팅처럼 ‘햇빛 아래 오래 두는’ 부품에 쓰인다. 실내용이라면 더 싼 ABS 로 충분하다.",
    "fun_fact": "지붕재·사이딩이 몇 해가 지나도 덜 바래는 비결이 아크릴 고무다 — 자외선이 부타디엔의 이중결합을 끊어 ABS 를 누렇게 만드는 바로 그 지점을 바꿔치기했다."
   },
   "timeline": [
    {
     "year": 1970,
     "event": "BASF, Luran S(ASA) 출시",
     "ref": 1
    }
   ]
  },
  "astm-a36": {
   "display": "ASTM A36",
   "stable_ids": [
    "MET-0847",
    "MET-0848",
    "MET-0849"
   ],
   "refs": [
    "ASTM A36 / A36M \"Standard Specification for Carbon Structural Steel\"",
    "AISC Steel Construction Manual 15th ed. (2017)",
    "Bjorhovde R (2004) \"Development and Use of High Performance Steel\", J Constr Steel Res 60"
   ],
   "sections": {
    "hook": "세상에서 가장 흔한 구조용 강 — 건물·다리·기계 프레임의 기본값 A36.",
    "origin": "ASTM A36 은 미국에서 가장 널리 쓰이는 탄소 구조강 등급으로, 1960년 표준으로 발행됐다. 이름의 36 은 최소 항복강도(36 ksi=250MPa)를 뜻하며, 탄소 0.26% 이하의 가장 단순한 페라이트-펄라이트 조직이다 — 특별한 야금이 아니라 \"어디서 사도 같은 성질\"이라는 표준화 자체가 핵심이다.",
    "breakthrough": "값이 가장 싸고, 절삭·용접·굽힘이 모두 쉬우며, 형강·판·관 등 모든 형태로 유통된다. 강도의 정점 대신 범용성과 예측 가능성을 택한 강이라, \"특별한 이유가 없으면 A36 부터 검토\"가 구조·기계 설계의 기본 자세가 됐다.",
    "adoption": "1960년대 이후 미국 철골 건축·교량·산업 구조의 기본 강재가 됐고, 형강·플레이트로 연간 수천만 톤이 소비된다.",
    "today": "건물 골조, 교량 보강재, 트럭 섀시, 저장탱크, 기계 프레임, 작업대까지 — \"그냥 강철\"이 필요한 모든 곳의 기본값이다. 부식 방지 도장·아연도금이 필수이며, 더 높은 강도·경량이 필요하면 A572 Gr50·A992 로 넘어간다.",
    "fun_fact": "엔지니어가 재료를 못 정했을 때의 안전한 첫 답이 A36 이다 — 싸고, 구하기 쉽고, 어떻게 다뤄도 예측대로라, \"일단 A36 으로 그리고 나중에 올린다\"가 설계실의 관행이 됐다."
   },
   "timeline": [
    {
     "year": 1960,
     "event": "ASTM A36 표준 발행 — 미국 탄소 구조강의 기본 등급",
     "ref": 1
    }
   ]
  },
  "auto-galvanized-sheet": {
   "display": "Automotive & Galvanized Sheet (SGCC · SGC400 · SAPH/SPFH · STKM)",
   "stable_ids": [
    "MET-0287",
    "MET-0294",
    "MET-0303",
    "MET-0304",
    "MET-0305",
    "MET-0320",
    "MET-0324"
   ],
   "refs": [
    "KS D 3506 (용융아연도금 강판) / JIS G 3302·3113·3116",
    "Davis J R (ed., 1990) ASM Handbook Vol.1: Properties and Selection — Irons, Steels, and High-Performance Alloys"
   ],
   "sections": {
    "hook": "자동차 차체와 가전 외장을 이루는 얇은 강 — 프레스로 찍히고, 아연으로 녹을 막고, 등급으로 강도를 고른다.",
    "origin": "자동차와 가전의 판재는 두꺼운 구조강과 요구가 다르다. 복잡한 형상으로 프레스 성형되어야 하고, 점용접이 잘 되어야 하며, 얇은 두께로도 녹슬지 않아야 한다. JIS 와 KS 는 이를 용도별로 세분했는데, 용융아연도금 일반용 SGCC 와 구조용 SGC400·SGC295Y(KS D 3506), 자동차 열연 고장력 SAPH·SPFH, 그리고 시트 프레임 같은 부품용 기계구조 강관 STKM13B(냉간인발)까지가 한 가족이다. 최근에는 아연에 마그네슘·알루미늄을 더한 Zn-Mg-Al 3원계 도금강판이 내식의 한계를 다시 끌어올렸다.",
    "breakthrough": "용융아연도금의 원리는 희생방식이다 — 아연이 철보다 먼저 부식되며 바탕 강판을 지키고, 흠집이 나도 주변 아연이 전기화학적으로 철을 보호한다. SAPH440 이나 SPFH590 같은 고장력 판재는 강도를 올리면서도 프레스 성형성을 잃지 않도록 조직을 설계한 강들이다. Zn-Mg-Al 도금은 같은 도금량으로 순아연의 몇 배에 이르는 내식을 내서, 도금을 얇게 하고도 수명을 늘리는 쪽으로 판을 바꿨다.",
    "adoption": "1980년대 자동차 업계의 방청 보증 경쟁이 아연도금 강판을 차체 표준으로 밀어올렸고, 한국·일본 제철사의 KS/JIS 규격 체계가 가전·건자재까지 그 표준을 넓혔다.",
    "today": "지붕재·덕트·가전 외장에는 SGCC 가, 강도가 필요한 건축 부재에는 SGC400·SGC295Y·SG325 가 쓰인다. 자동차 섀시와 멤버류는 SAPH·SPFH 고장력 열연이 맡고, 시트 프레임·스태빌라이저 같은 부품엔 STKM 계열 강관이 들어간다. 차체 골격의 더 높은 강도는 DP·TWIP·핫스탬핑 강의 영역으로 넘어간다.",
    "fun_fact": "Zn-Mg-Al 도금은 도금이 벗겨진 절단면에서도 주변 도금층에서 녹은 아연 성분이 스며 나와 다시 보호막을 만든다 — 이른바 자가치유(self-healing) 효과로, 가장자리부터 녹스는 도금강판의 고질을 눅였다."
   }
  },
  "az31b-magnesium": {
   "display": "AZ31B Magnesium",
   "stable_ids": [
    "MET-0467"
   ],
   "refs": [
    "ASTM B107 / B107M \"Standard Specification for Magnesium-Alloy Extruded Bars, Rods, Profiles, Tubes, and Wire\"",
    "Avedesian M M & Baker H (eds., 1999) ASM Specialty Handbook: Magnesium and Magnesium Alloys",
    "Friedrich H E & Mordike B L (eds., 2006) Magnesium Technology: Metallurgy, Design Data, Applications, Springer"
   ],
   "sections": {
    "hook": "가장 널리 쓰이는 판·압출용 마그네슘 — 알루미늄 3%로 균형을 잡은 경량 AZ31B.",
    "origin": "AZ31B 는 마그네슘에 알루미늄 3%·아연 1%를 넣은 가공용(판·압출) 합금이다. 1930년대에 표준화됐고, 이름 자체가 조성(A=알루미늄, Z=아연)을 담는다. 마그네슘은 밀도 1.74 로 알루미늄의 2/3에 불과한 가장 가벼운 구조 금속이라, 극한의 경량화를 노리는 곳에 쓰인다.",
    "breakthrough": "알루미늄 3%가 강도와 내식을 적당히 주면서도 가공성을 지키는 균형점이라, 마그네슘 합금 중 판·압출로 만들기 가장 무난하다. 다만 조밀육방(HCP) 구조라 상온 성형이 어려워 200°C 이상 온간에서 압연·성형한다.",
    "adoption": "2차 대전기 항공기 카울링 판재로 채택되며 자리 잡았고, 전자기기 케이스·경량 구조로 확산됐다.",
    "today": "노트북·카메라 등 전자기기 케이스, 항공·경량 구조 판재, 진동 감쇠가 필요한 부품에 쓰인다. 부식 때문에 표면처리가 거의 필수이며, 강도가 더 필요하면 AZ80·ZK60 으로 간다.",
    "fun_fact": "가벼운 노트북·카메라 바디의 상당수가 마그네슘 판(AZ31)이다 — 알루미늄보다 가벼우면서 진동을 잘 흡수해, 손에 드는 기기의 무게와 촉감을 함께 잡는다."
   }
  },
  "az91d": {
   "display": "AZ91D",
   "stable_ids": [
    "MET-0471"
   ],
   "refs": [
    "Avedesian M M & Baker H (eds., 1999) ASM Specialty Handbook: Magnesium and Magnesium Alloys",
    "ASTM B94 \"Standard Specification for Magnesium-Alloy Die Castings\"",
    "Friedrich H E & Mordike B L (eds., 2006) Magnesium Technology, Springer"
   ],
   "sections": {
    "hook": "가장 널리 쓰이는 다이캐스트 마그네슘 — 알루미늄 9%로 주조성을 잡은 AZ91D.",
    "origin": "AZ91D 는 마그네슘에 알루미늄 9%·아연 1%를 넣은 다이캐스팅 전용 합금이다. 1930년대에 나온 AZ 계열의 주조형으로, 알루미늄을 9%까지 높여 쇳물의 흐름성과 금형 부착(다이 솔더링) 저항을 잡았다. ‘D’ 등급은 불순물(철 등)을 엄격히 낮춰 내식을 개선한 현대 표준이다.",
    "breakthrough": "알루미늄 9%가 좁은 응고 구간과 좋은 유동성을 줘, 얇고 복잡한 형상을 고압 다이캐스팅으로 대량 생산할 수 있다. 마그네슘의 가벼움을 그대로 살리면서 주조성을 극대화한 조성이라, 경량 하우징의 기본값이 됐다.",
    "adoption": "20세기 중반 자동차 변속기 케이스·하우징에 채택되며 다이캐스트 마그네슘의 표준이 됐고, 전자기기 프레임으로 확산됐다.",
    "today": "자동차 변속기·스티어링 하우징, 시트 프레임, 카메라·노트북 프레임에 쓰인다. 부식·크리프 때문에 표면처리와 설계 관리가 필요하며, 고온부는 희토류계(WE43)로, 대량 경량 주물은 알루미늄 다이캐스트로 갈린다.",
    "fun_fact": "공랭식 폭스바겐 비틀의 변속기 케이스가 마그네슘 주물이었다 — 수십 년간 가장 유명한 마그네슘 대량 응용으로, 이 가벼운 금속이 자동차 밑바닥에서 오래 일해 왔음을 보여 준다."
   }
  },
  "beryllium-copper-c17200": {
   "display": "Beryllium Copper C17200",
   "stable_ids": [
    "MET-0361",
    "MET-0363",
    "MET-0364",
    "MET-0381"
   ],
   "refs": [
    "Sawyer C B (1932) US Patent 1,907,757 (Brush Beryllium) \"Copper-beryllium alloy\"",
    "Materion Corp \"Alloy 25 (C17200) Technical Data Sheet\" (2022)",
    "Davis J R (ed., 2001) ASM Specialty Handbook: Copper and Copper Alloys"
   ],
   "sections": {
    "hook": "강철만큼 강한데 불꽃이 안 튀는 구리 — 방폭 공구와 정밀 스프링의 베릴륨동.",
    "origin": "1932년 미국 Brush Beryllium 의 찰스 소이어가 구리에 베릴륨 2%를 넣고 Aging(시효)하면 인장강도가 1380MPa 까지 오른다는 것을 발견했다 — 강철급 강도와 상당한 전기전도(IACS 22%)를 한 몸에 지닌 거의 유일한 구리 합금이다.",
    "breakthrough": "베릴륨화물 석출이 강도를, 구리 바탕이 전도·비자성·내식을 준다. 무엇보다 충격에 불꽃이 튀지 않아, 폭발 위험 환경의 공구 재료로 독보적이다. 다만 가공 중 나오는 베릴륨 분진은 만성 폐질환을 일으켜, 엄격한 환기·봉인 아래에서만 다룬다.",
    "adoption": "정유·가스·광산의 방폭 공구(망치·렌치)가 첫 대량 시장이 됐고, 전자·항공의 스프링 접점과 부싱으로 확산됐다.",
    "today": "방폭 공구, 커넥터 스프링·접점, 정밀 부싱·베어링, 사출 금형 인서트가 본진이다. 강도·전도·비자성·비발화가 겹치는 자리라 대체재가 드물지만, 독성 탓에 무(無)베릴륨 구리 합금으로의 전환 압력도 크다.",
    "fun_fact": "아폴로 우주복의 금속 지퍼 손잡이가 베릴륨동이었다 — 순산소 환경에서 작은 불꽃도 치명적이라, 부딪혀도 스파크가 없는 이 금속이 우주비행사의 안전을 맡았다."
   },
   "timeline": [
    {
     "year": 1932,
     "event": "소이어(Brush Beryllium), BeCu 시효경화 발견",
     "ref": 1
    }
   ]
  },
  "beryllium-metal": {
   "display": "Beryllium",
   "stable_ids": [
    "MET-0231"
   ],
   "refs": [
    "ASM Handbook Vol.2: Properties and Selection — Nonferrous Alloys",
    "Walsh K A (2009) Beryllium Chemistry and Processing, ASM International"
   ],
   "sections": {
    "hook": "알루미늄보다 가벼우면서 강철보다 뻣뻣한 금속 — X선을 통과시키는 우주·광학용 베릴륨.",
    "origin": "베릴륨은 밀도 1.85(Al 의 2/3)로 매우 가벼우면서 탄성계수가 강철의 약 1.5배(~290GPa)에 이르는 독특한 금속이다. 즉 가장 뻣뻣한(비강성이 가장 높은) 구조 금속으로, 진동·처짐을 극도로 억제해야 하는 정밀 구조에 쓰인다.",
    "breakthrough": "낮은 밀도와 극히 높은 강성의 조합(비강성)이 다른 어떤 금속보다 앞선다 — 같은 무게로 훨씬 덜 휜다. 원자번호가 낮아 X선을 잘 통과시키고, 열팽창이 작고 열전도가 좋다. 다만 취성이 크고 분진이 유독(만성 베릴륨증)해 취급·가공에 엄격한 관리가 필요하다.",
    "adoption": "냉전기 관성항법 자이로와 미사일·위성 광학 부품이 첫 대량 수요였다 — 극한의 비강성과 치수 안정이 필요한 국방·우주 프로그램들이 이 비싸고 까다로운 금속을 감수했다.",
    "today": "우주망원경 거울·관성항법 자이로·위성 구조, X선 튜브 창, 정밀 광학 벤치에 쓰인다. 값비싸고 유독해, 극한의 비강성·X선 투과가 꼭 필요한 곳에만 제한적으로 쓴다.",
    "fun_fact": "제임스웹 우주망원경의 주경 18장은 베릴륨으로 만들어졌다 — 극저온 우주에서도 형상이 거의 변하지 않고, 가벼워 로켓에 실을 수 있어야 했기 때문이다."
   }
  },
  "beta-titanium": {
   "display": "Beta Titanium (Ti-13V-11Cr-3Al · Ti-10-2-3 · Ti-5553 · Beta-C · Ti-15-3 · Beta-21S)",
   "stable_ids": [
    "MET-0858",
    "MET-0859",
    "MET-0897",
    "MET-0898",
    "MET-0899",
    "MET-0900",
    "MET-0901",
    "MET-0902",
    "MET-0909"
   ],
   "refs": [
    "Donachie M J (2000) Titanium: A Technical Guide, 2nd ed., ASM International",
    "Cotton J D et al. (2015) State of the Art in Beta Titanium Alloys for Airframe Applications, JOM 67:1281"
   ],
   "sections": {
    "hook": "β상을 상온까지 데려와 성형성과 초고강도를 함께 얻은 티타늄 — SR-71 의 기체에서 787 착륙장치까지.",
    "origin": "티타늄은 상온에서 육방정 α상이라 성형이 어렵고 경화 수단도 제한된다. 몰리브데넘·바나듐·크롬 같은 β 안정화 원소를 듬뿍 넣으면 체심입방 β상이 상온까지 유지되는데, 이렇게 만든 β 티타늄은 Solution treatment(용체화) 상태에서 무르게 성형되고 Aging(시효)으로 초고강도가 나온다. 1950년대의 Ti-13V-11Cr-3Al(B120VCA)이 첫 실용 합금이고, 이후 단조용 Ti-10V-2Fe-3Al 과 Ti-5553(Ti-5Al-5V-5Mo-3Cr), 스프링용 Beta-C, 스트립용 Ti-15-3(Ti-15V-3Cr-3Al-3Sn), 내산화형 Beta-21S 로 가지를 쳤다.",
    "breakthrough": "β 합금의 힘은 Hardenability(경화능)과 성형성의 조합이다. 무른 상태로 복잡한 형상을 만들고 Aging하면 미세한 α 석출로 UTS 1200~1300MPa 급까지 강해지는데, α+β 합금과 달리 두꺼운 단면 속까지 고르게 경화된다. 그래서 항공기 착륙장치 같은 대형 단조품이 β 티타늄의 무대가 됐다 — Ti-10-2-3 이 보잉 777 착륙장치에, Ti-5553 이 787 착륙장치에 채택된 것이 그 정점이다. 대신 밀도가 조금 높고, 고온 크리프에는 약하다.",
    "adoption": "Ti-13V-11Cr-3Al 은 1960년대 SR-71 블랙버드 기체의 약 93%를 이루며 마하 3 비행의 공력 가열을 견뎠고, β 티타늄이라는 계열 전체의 가능성을 증명했다.",
    "today": "착륙장치 대형 단조(Ti-10-2-3·Ti-5553), 유정 스프링과 화학 부품(Beta-C), 냉간압연 스트립·체결구(Ti-15-3), 엔진 나셀과 유압 배관(Beta-21S)이 각자의 자리다. 골프클럽 헤드와 고급 스프링처럼 소비재로 내려온 β 티타늄도 적지 않다.",
    "fun_fact": "SR-71 을 만들 티타늄이 미국 안에 부족하자, CIA 는 위장 회사를 앞세워 냉전의 상대인 소련에서 티타늄을 사들였다 — 소련산 금속으로 만든 정찰기가 소련 상공 언저리를 날았던 셈이다."
   },
   "timeline": [
    {
     "year": 1964,
     "event": "SR-71 초도비행 — 기체 ~93%가 Ti-13V-11Cr-3Al β 티타늄",
     "ref": 2
    }
   ]
  },
  "biodegradable-polyesters": {
   "display": "Biodegradable Polyesters (PCL / PHA)",
   "stable_ids": [
    "POL-0023",
    "POL-0049"
   ],
   "refs": [
    "Osswald T A, Baur E, Brinkmann S et al. (2006) International Plastics Handbook, Hanser",
    "Vroman I & Tighzert L (2009) Biodegradable Polymers, Materials 2:307"
   ],
   "sections": {
    "hook": "쓰임을 다하면 분해되는 플라스틱 — 몸속과 흙에서 사라지는 PCL·PHA.",
    "origin": "대부분의 플라스틱은 수백 년 남지만, 생분해성 폴리에스터(PCL·PHA)는 미생물·효소·가수분해로 물과 이산화탄소로 분해된다. PCL(폴리카프로락톤)은 녹는점이 ~60°C 로 낮아 손으로도 성형되고, PHA 는 미생물이 직접 만들어 내는 천연 유래 폴리에스터다.",
    "breakthrough": "에스터 결합이 물·효소에 천천히 끊어져, 정해진 기간에 걸쳐 안전하게 분해·흡수된다. PCL 은 낮은 융점과 생체적합성으로 다루기 쉽고, PHA 는 석유가 아닌 미생물 발효로 만들어 원료부터 친환경이다. 다만 값이 비싸고 강도·내열이 범용 플라스틱보다 낮다.",
    "adoption": "흡수성 수술 봉합사와 약물 서방 임플란트가 첫 무대였고, 2000년대 조직공학 지지체와 생분해 포장 규제 흐름을 타고 산업 영역으로 확산됐다.",
    "today": "PCL 은 조직공학 지지체·약물 서방·수술 봉합·취미 성형에, PHA 는 생분해 포장·일회용품·농업 필름에 쓰인다. 뼈·조직이 자라는 동안만 버티고 사라지는 의료용 지지체가 대표 용도다.",
    "fun_fact": "PCL 은 60°C 뜨거운 물에 담그면 말랑해져 손으로 빚을 수 있고 식으면 다시 단단해진다 — 그래서 “만들 수 있는 플라스틱” 취미 재료로도 팔린다."
   }
  },
  "boron-carbide": {
   "display": "Boron Carbide",
   "stable_ids": [
    "CER-0003"
   ],
   "refs": [
    "Moissan H (1899) 'Sur le Bore Pur', Comptes Rendus 128",
    "Norton Company 'Norbide Boron Carbide Technical Data'",
    "Thévenot F (1990) J Eur Ceram Soc 6",
    "Suri A K (2010) Int Mater Rev 55"
   ],
   "sections": {
    "hook": "다이아몬드·CBN 다음으로 단단하면서 알루미늄보다 가벼운 세라믹 — 방탄판의 재료 B₄C.",
    "origin": "탄화붕소(B₄C)는 19세기 말 처음 합성된 초경질 세라믹으로, 20세기 초 산업 생산이 시작됐다. 경도가 다이아몬드·입방정 질화붕소 다음으로 높으면서 밀도는 알루미늄보다 낮아(2.52), \"가장 가벼운 초경질 재료\"라는 독특한 자리를 차지한다.",
    "breakthrough": "극한의 경도가 날아오는 탄자를 표면에서 부수고, 낮은 밀도가 같은 방호를 훨씬 가볍게 만든다 — 이 조합이 인체가 지고 다니는 방탄판의 핵심이다. 다만 고속 관통 시 유리처럼 국부적으로 무너지는 한계(진폭 손상)가 있어, 매우 높은 속도의 위협에는 탄화규소·복합 설계로 보완한다.",
    "adoption": "군용 방탄복·차량 장갑의 타격면 세라믹으로 채택되며 가장 큰 시장을 얻었고, 연삭재·핵 제어(중성자 흡수)로 확산됐다.",
    "today": "방탄복·차량 장갑 타격면, 연삭·래핑 연마재, 노즐, 원자로 제어봉·차폐(붕소의 중성자 흡수)에 쓰인다. 더 무거워도 되는 방호는 산화알루미늄·탄화규소로, 극한 관통은 복합장갑으로 간다.",
    "fun_fact": "병사가 지고 다니는 방탄판이 B₄C 인 이유는 무게 때문이다 — 같은 방호를 강철로 내면 몇 배로 무거워지는데, 알루미늄보다 가벼운 이 초경질 세라믹이 그 짐을 덜어 준다."
   }
  },
  "boron-nitride": {
   "display": "Boron Nitride",
   "stable_ids": [
    "CER-0018"
   ],
   "refs": [
    "Balmain W H (1842) J Prakt Chem 27",
    "Wentorf R H (1957) 'Cubic Form of Boron Nitride', J Chem Phys 26",
    "Pierson H O (1996) Handbook of Refractory Carbides and Nitrides, Noyes",
    "Saidi A (2011) J Mater Sci Tech"
   ],
   "sections": {
    "hook": "한 화합물의 두 얼굴 — 무른 윤활제 흑연이자 다이아몬드 다음의 절삭재인 질화붕소.",
    "origin": "질화붕소(BN)는 19세기에 처음 합성됐고, 탄소처럼 두 가지 결정 구조로 갈린다. 층상 구조의 육방정(h-BN)은 흑연을 닮아 \"하얀 흑연\"이라 불리는 무른 윤활제·절연체이고, 다이아몬드 구조의 입방정(c-BN)은 1950년대 합성된 초경질 절삭재다 — 같은 원소, 정반대 성질이다.",
    "breakthrough": "h-BN 은 흑연처럼 미끄럽지만 흑연과 달리 전기를 통하지 않고 산화 환경 고온에서도 안정해, 절연이 필요한 고온 윤활·도가니에 쓰인다. c-BN 은 다이아몬드의 절반 경도지만 800°C 까지 안정하고 철과 반응하지 않아, 다이아몬드가 못 깎는 강철·주철 절삭의 표준이 됐다.",
    "adoption": "h-BN 은 반도체·유리 용융 도가니와 고온 윤활제로, c-BN 은 1970년대 이후 경화강·주철의 고속 절삭 공구로 산업에 자리 잡았다.",
    "today": "h-BN 은 고온 윤활·이형제, 도가니, 절연 기판, 화장품에, c-BN 은 경화강·주철 절삭 공구와 연삭휠에 쓰인다. 비철·초경 절삭은 다이아몬드가, 극한 경도는 다이아몬드가 맡는다.",
    "fun_fact": "다이아몬드는 가장 단단하지만 철을 못 깎는다 — 고온에서 철과 반응해 버리기 때문이다. 그 빈자리를 채운 것이 c-BN 으로, 세상에서 가장 흔한 금속인 강철을 깎는 초경질 재료의 자리를 차지했다."
   }
  },
  "brass-grades": {
   "display": "Brass (Cu-Zn: C36000 · C27000 · C44300 · C22000)",
   "stable_ids": [
    "MET-0400",
    "MET-0401",
    "MET-0440",
    "MET-0447",
    "MET-0448",
    "MET-0449"
   ],
   "refs": [
    "Davis J R (ed., 2001) ASM Specialty Handbook: Copper and Copper Alloys",
    "Copper Development Association (CDA), Copper Alloys 기술 자료"
   ],
   "sections": {
    "hook": "구리에 아연을 섞은 가장 오래된 실용 합금 — 아연의 비율이 색과 강도와 가공성을 모두 결정한다.",
    "origin": "황동은 구리-아연 합금으로, 수천 년을 이어 온 가장 친숙한 합금 계열이다. 아연이 5%에서 40%까지 오르는 동안 색은 붉은빛에서 노란빛으로, 강도와 성형성은 점점 높은 쪽으로 움직인다. 커머셜 브론즈라 불리는 C22000(아연 10%), 전형적인 노란 황동 C27000(65/35), 쾌삭황동 C36000, 그리고 해수용 어드미럴티 황동 C44300 이 그 스펙트럼 위의 대표들이다.",
    "breakthrough": "황동의 진화는 첨가 원소의 역사다. 납을 넣은 C36000 은 칩이 잘게 부서져 자동선반 가공의 표준이 됐고, 구리 합금 절삭성 등급의 기준점(100)이 바로 이 합금이다. 주석과 비소를 넣은 어드미럴티 황동은 아연이 바닷물에 녹아 빠지는 탈아연 부식을 억제해 콘덴서 튜브를 지켰다. 아연 35% 부근의 C27000·C26000 은 강도와 딥드로잉 성형성의 균형이 좋아 탄피부터 악기까지 폭넓게 쓰였다.",
    "adoption": "근대 탄피·시계·계기 산업이 황동을 정밀 대량가공의 표준으로 만들었고, 자동선반의 시대가 열리자 쾌삭 C36000 이 그 기준 재료가 됐다.",
    "today": "밸브·피팅·커넥터 같은 대량 절삭 부품은 여전히 C36000 의 무대이고, C27000 과 먼츠 메탈 C28000(60/40)은 판·관·장식재로, C22000 은 배지와 건축 장식으로, C44300·해군황동(naval brass) C46400 은 열교환기·해수 튜브로 쓰인다. 다만 납 규제가 강해지면서 수도 계통은 저납·비스무트 황동으로 빠르게 넘어가는 중이다.",
    "fun_fact": "금관악기가 황동(brass)이라 그 장르 이름이 \"브라스 밴드\"다 — 아연 비율을 조절해 붉은 금빛부터 밝은 노랑까지 악기의 색을 고를 수 있고, 그 울림도 합금마다 미묘하게 다르다."
   }
  },
  "bronze-grades": {
   "display": "Bronze (Phosphor C51000/C51900 · Silicon · Aluminum C63020/C95820 · Bearing)",
   "stable_ids": [
    "MET-0360",
    "MET-0362",
    "MET-0402",
    "MET-0403",
    "MET-0404",
    "MET-0405",
    "MET-0406",
    "MET-0411",
    "MET-0412",
    "MET-0441",
    "MET-0442",
    "MET-0445",
    "MET-0446"
   ],
   "refs": [
    "Davis J R (ed., 2001) ASM Specialty Handbook: Copper and Copper Alloys",
    "Copper Development Association (CDA), Copper Alloys 기술 자료"
   ],
   "sections": {
    "hook": "청동기 시대의 그 합금이 아직 현역이다 — 첨가 원소에 따라 스프링, 프로펠러, 베어링으로 갈라진 구리 합금들.",
    "origin": "청동은 원래 구리에 주석을 섞은 인류 최초의 합금이지만, 오늘날에는 아연이 주역이 아닌 구리 합금을 폭넓게 부르는 이름이 됐다. 주석에 인을 더한 인청동(C51000, 주석을 6%로 올린 C51900), 규소청동(C65500), 알루미늄청동(C61400·C63000), 그리고 납을 품은 베어링청동(C93200)까지 — 무엇을 섞느냐에 따라 완전히 다른 성격의 재료가 된다.",
    "breakthrough": "주석과 인은 탄성과 내마모를 줘서 인청동을 스프링과 부싱의 재료로 만들었다. 규소는 강도와 용접성을 함께 올리고, 알루미늄은 표면에 치밀한 산화막을 만들어 스테인리스급 강도와 해수 내식을 준다. 알루미늄청동에 니켈과 철을 더한 니켈알루미늄청동(NAB)은 여기서 한 단계 더 나간 계열로, 단조용 C63020 은 인장 700MPa 급 강도로 항공 부싱에, 주조용 C95800·C95820 은 캐비테이션과 해수 부식을 동시에 견디는 성질로 선박 프로펠러에 자리 잡았다.",
    "adoption": "근대 해군이 프로펠러·해수 밸브에 청동 계열을 채택하며 산업 표준이 됐고, 인청동 스프링과 베어링청동 부싱이 전기·기계 산업의 기본 부품으로 이어졌다.",
    "today": "인청동(C51000·C51900)은 커넥터 스프링·부싱·베어링에, 규소청동은 볼트와 해양 하드웨어에 쓰인다. 알루미늄청동(C61400)과 NAB 는 해수 펌프·밸브·프로펠러·항공 착륙장치 부싱(C63020)을 맡고, 베어링청동 C93200 은 저속 고하중의 미끄럼 베어링 표준으로 남아 있다.",
    "fun_fact": "대형 선박의 프로펠러 대부분은 지금도 니켈알루미늄청동 주물이다 — 바닷물 속에서 초음속으로 꺼지는 기포(캐비테이션)가 표면을 두들기는 환경을, 강철보다 오래 견디기 때문이다."
   }
  },
  "c18000": {
   "display": "C18000",
   "stable_ids": [
    "MET-0382",
    "MET-0423",
    "MET-0424",
    "MET-0425",
    "MET-0426"
   ],
   "refs": [
    "ASTM B441 \"Standard Specification for Copper-Cobalt-Beryllium\" (similar UNS family)",
    "Davis J R (2001) ASM Specialty Handbook: Copper and Copper Alloys",
    "NGK Insulators 'C18000 Tech Information'"
   ],
   "sections": {
    "hook": "전기가 통하는 금형과 용접 전극의 강자 — 니켈 규화물로 굳힌 구리 C18000.",
    "origin": "C18000(CuNi2SiCr — 유럽명 그대로 니켈·규소·크롬 구리)은 시효경화형 고전도 구리 합금의 현대적 세대다. 니켈 2~3%와 규소, 소량의 크롬을 넣고 Aging(시효)하면 니켈 규화물(Ni₂Si)이 미세하게 석출해, 항복 700MPa 급 강도와 IACS 50~60%의 전기전도를 한 몸에 담는다.",
    "breakthrough": "앞 세대 Cu-Cr-Zr(C18150)과의 차이는 열 안정성이다. Cr-Zr 계 석출은 450°C 부근부터 과시효로 무너지기 시작하지만, Ni₂Si 석출은 500°C 너머까지 버텨서 뜨거워졌다 식기를 반복하는 사이클 환경에서 수명이 길다. \"강한데 전기가 통하고, 뜨거워도 무너지지 않는 구리\"라는 좁고 귀한 자리를 차지한 이유다.",
    "adoption": "자동차 로봇 용접 라인이 커지면서 전극 캡의 열 사이클 수명이 곧 가동률이 되자, C18000 은 점용접 전극의 상급 표준으로 채택됐다 — 재료비가 아니라 정지 시간으로 값을 하는 채용이었다.",
    "today": "자동차 점용접 전극 캡의 상급 grade, 사출 금형의 고전도 인서트(핫러너 주변 냉각), 반도체 리드프레임, EDM 전극 일부가 본진이다. 전도가 더 중요하면 C18150 으로, 강도가 더 필요하면 베릴륨동으로 넘어가는 스펙트럼의 가운데에 있다.",
    "fun_fact": "점용접 전극은 매 타점마다 붉게 달궈지는 소모품이다 — 전극 수명이 몇 십 % 길어지면 로봇 라인의 전극 교체 정지가 그만큼 줄어, 재료비가 아니라 가동률로 값을 한다."
   }
  },
  "c21000": {
   "display": "C21000",
   "stable_ids": [
    "MET-0384",
    "MET-0385",
    "MET-0386",
    "MET-0387"
   ],
   "refs": [
    "ASTM B36 \"Standard Specification for Brass Plate, Sheet, Strip, and Rolled Bar\"",
    "Davis J R (2001) ASM Specialty Handbook: Copper and Copper Alloys",
    "Copper Development Association \"Standards Handbook: Wrought Copper Alloy Designations\""
   ],
   "sections": {
    "hook": "아연을 5%만 넣은 황금빛 구리 — 도금처럼 보이는 길딩 메탈, 총알 재킷의 재료.",
    "origin": "구리-아연 합금(황동)은 아연 함량으로 색과 성질이 갈리는데, C21000 은 아연을 5%만 넣은 사실상 \"구리에 가까운 황동\"이다. 도금한 듯 옅은 금색이라 길딩 메탈(gilding metal)로 불리며, 19세기부터 장신구·단추·메달에 쓰였다.",
    "breakthrough": "아연이 적어 색은 순금에 가깝고 가공성은 순동과 거의 같아, 깊게 드로잉하거나 압인(coining)하기 좋다. 냉간가공으로 강도를 올릴 수도 있지만 대개 연질 상태로 성형해 광택과 색을 살린다 — 성능보다 색과 성형성이 값을 하는 합금이다.",
    "adoption": "장신구·기념 메달·주화 겉면으로 자리 잡았고, 무엇보다 소총·권총 탄자의 구리 재킷(FMJ) 표준 재료가 되며 대량 수요를 얻었다.",
    "today": "탄자 재킷, 장식·건축 금물, 메달·배지의 도금 바탕으로 쓰인다. 강도나 내식이 필요하면 아연을 더 넣은 황동으로, 순수한 전도가 필요하면 무산소동으로 넘어간다.",
    "fun_fact": "군용 총알의 매끈한 금빛 껍질이 바로 길딩 메탈이다 — 무른 납심을 감싸 총열을 긁지 않고 잘 미끄러지게 하는 데, 이 옅은 황동의 색과 연성이 딱 맞았다."
   }
  },
  "c22000": {
   "display": "C22000",
   "stable_ids": [
    "MET-0388",
    "MET-0389",
    "MET-0390",
    "MET-0391"
   ],
   "refs": [
    "ASTM B36 / B134",
    "ASM Specialty Handbook: Copper and Copper Alloys (2001)",
    "Copper Development Association \"CDA Pub 144 — Standards Handbook\""
   ],
   "sections": {
    "hook": "이름은 청동, 실은 황동 — 아연 10%의 짙은 금색 장식용 구리 C22000.",
    "origin": "커머셜 브론즈(commercial bronze)라 불리지만 실제로는 구리-아연 황동이다 — 색이 청동을 닮아 상표명만 \"브론즈\"가 됐다. 아연 10%로 순동보다 짙은 금색을 내며, 19세기 버밍엄의 단추·장식 산업에서 표준이 됐다.",
    "breakthrough": "아연 10%가 색을 진하게 하고 강도를 약간 올리면서도, 딥드로잉·압인·브레이징이 모두 잘 되는 우수한 성형성을 유지한다. 강도가 낮아 구조용은 아니지만, 색과 가공성이 필요한 장식·잡화에는 이만한 것이 없다.",
    "adoption": "자동차 엠블럼·그릴 장식과 크롬 도금 트림의 바탕재로 채택됐고, 의류 단추·지퍼와 메달·표창에 폭넓게 쓰였다.",
    "today": "엠블럼·장식 트림·단추·메달 등 색이 중요한 장식 부품이 본진이다. 강도가 필요하면 아연을 더 넣은 카트리지 황동으로, 내식이 필요하면 어드미럴티 황동으로 간다.",
    "fun_fact": "\"커머셜 브론즈\"라는 이름은 마케팅의 유산이다 — 청동이 고급으로 통하던 시절, 실은 값싼 황동에 청동 이름표를 붙여 장식 시장에 판 것이 그대로 규격명으로 굳었다."
   }
  },
  "c23000": {
   "display": "C23000",
   "stable_ids": [
    "MET-0392",
    "MET-0393",
    "MET-0394",
    "MET-0395"
   ],
   "refs": [
    "ASTM B43 \"Standard Specification for Seamless Red Brass Pipe\"",
    "Davis J R (2001) ASM Specialty Handbook: Copper and Copper Alloys",
    "Copper Development Association CDA Pub 144"
   ],
   "sections": {
    "hook": "붉은 금빛의 배관용 황동 — 아연 15%로 탈아연 부식 문턱에 선 레드 브라스 C23000.",
    "origin": "레드 브라스(red brass)라 불리는 구리-아연 15% 합금으로, 색이 짙은 적금색이라 이름이 붙었다. 19세기 영국 브리스틀의 황동 산업에서 발달해 미국 워터베리의 대량생산으로 이어졌다 — 아연이 15%에 이르면 탈아연 부식이 슬슬 시작되는 경계라, 비소를 미량 넣어 이를 억제한다.",
    "breakthrough": "아연 15%가 순동보다 뚜렷한 강도(반경질 350MPa 급)를 주면서도 딥드로잉·스피닝이 잘 된다. 탈아연 부식 문턱에 있지만 비소·안티몬 억제로 배관과 열교환에 쓸 수 있는 내식을 확보했다 — 강도·성형성·내식의 균형이 배관용 황동의 자리를 만들었다.",
    "adoption": "20세기 중반 미국 건축의 배수·통기(DWV) 배관 표준이 됐고, 해수 콘덴서 튜브와 압력계 케이스로 확산됐다.",
    "today": "배관 파이프, 콘덴서 튜브, 압력계·소방 커플링 등 강도와 내식이 함께 필요한 자리에 쓰인다. 더 높은 강도·성형성은 노란 황동으로, 가혹한 해수는 어드미럴티·백동으로 넘어간다.",
    "fun_fact": "아연 15%는 황동의 아슬아슬한 선이다 — 이보다 아연이 많으면 아연만 녹아 빠져 구리 스펀지가 남는 탈아연 부식이 심해져, 배관용 황동의 아연 상한이 대략 여기서 그어진다."
   }
  },
  "c26800": {
   "display": "C26800",
   "stable_ids": [
    "MET-0396",
    "MET-0397",
    "MET-0398",
    "MET-0399"
   ],
   "refs": [
    "ASTM B36 / B134 / B135",
    "Copper Development Association Pub 144",
    "Davis J R (2001) ASM Specialty Handbook: Copper and Copper Alloys"
   ],
   "sections": {
    "hook": "가장 흔한 노란 황동 — 아연 35%로 강도와 성형성을 함께 얻은 만능 잡화용 C26800.",
    "origin": "옐로 브라스(yellow brass)라 불리는 구리-아연 35% 합금으로, 밝은 노란색이 특징이다. 아연이 35%에 이르면 강도가 오르면서도 성형성이 좋은 균형점이라, 19세기부터 하드웨어·잡화·악기의 표준 황동이 됐다.",
    "breakthrough": "아연 35%는 α상 한계 부근으로, 순동보다 뚜렷이 강하면서(반경질 380MPa 급) 냉간 성형·압인이 잘 되는 절충점이다. 다만 아연이 많아 탈아연·염화물 부식에는 약해, 해수용은 주석을 넣은 어드미럴티 황동(C44300)으로 갈린다.",
    "adoption": "20세기 자동차 라디에이터 코어와 건축 하드웨어(손잡이·경첩)의 표준으로 자리 잡았고, 조명·악기·잡화 전반으로 퍼졌다.",
    "today": "건축 하드웨어, 조명 기구, 잡화 금물, 악기 부품 등 저렴한 노란 황동이 필요한 곳의 기본값이다. 참고로 탄피에 쓰는 카트리지 황동은 성형성이 더 좋은 70-30(C26000) 쪽이고, 해수용은 어드미럴티 황동으로 넘어간다.",
    "fun_fact": "\"황동\" 하면 떠오르는 그 밝은 노란색이 대개 이 아연 35% 계열이다 — 문손잡이부터 트럼펫까지, 생활 속 노란 금속의 표준 색이 여기서 나온다."
   }
  },
  "c75200": {
   "display": "C75200",
   "stable_ids": [
    "MET-0407",
    "MET-0408",
    "MET-0409",
    "MET-0410"
   ],
   "refs": [
    "ASTM B151 \"Standard Specification for Copper-Nickel-Zinc Alloy\"",
    "Pickering F B (1976) The Metallurgical Evolution of Stainless Steels",
    "Copper Development Association Pub 144"
   ],
   "sections": {
    "hook": "은 한 톨 없이 은빛을 내는 구리 — 양은(洋銀)이라 불리는 Cu-Ni-Zn, 니켈 실버.",
    "origin": "니켈 실버(nickel silver) 또는 양은은 은이 전혀 없는데도 은빛을 내는 구리-니켈-아연 합금이다. 18세기 독일 광부들이 구리-니켈 광석(쿠퍼니켈)을 정련하다 얻은 이 은백색 합금이 \"저먼 실버\"라는 이름으로 상품화됐고, 니켈 18%가 색을 흰색으로 바꾸는 핵심이다.",
    "breakthrough": "니켈 18%가 구리 바탕에 완전히 녹아들어 색을 은백색으로 만들고, 내식성과 절삭성을 황동 수준으로 끌어올린다. 스테인리스보다 가공·연마가 훨씬 쉬워, 은도금 바탕이나 은 대체재로 이상적이다 — \"값싼 은빛 금속\"이라는 자리를 차지했다.",
    "adoption": "19세기 은식기·표창의 도금 바탕과 안경테로 대량 채택됐고, 악기 키와 시계 무브먼트 판, 의료용 프레임으로 확산됐다.",
    "today": "표창·메달의 은도금 바탕, 관악기 키, 고급 시계 무브먼트 판(글라스휘테 플레이트), 안경테, 치과 브리지 프레임에 쓰인다. 진짜 내식·위생이 필요하면 스테인리스로 간다.",
    "fun_fact": "\"저먼 실버\"라는 이름은 팔기 좋은 상표였을 뿐, 은은 한 톨도 없다 — 은수저처럼 보이지만 실은 구리-니켈-아연인 이 합금이, 은값을 아끼려는 19세기의 지혜였다."
   }
  },
  "carbon-steel-spectrum": {
   "display": "Carbon Steel Spectrum (1015 / 1022 / 1025 / 1095)",
   "stable_ids": [
    "MET-0239",
    "MET-0243",
    "MET-0254",
    "MET-0276",
    "MET-0279",
    "MET-0280",
    "MET-1004",
    "MET-1005",
    "MET-1008",
    "MET-1009",
    "MET-1010"
   ],
   "refs": [
    "SAE J403 \"Chemical Compositions of SAE Carbon Steels\"",
    "Davis J R (ed., 1990) ASM Handbook Vol.1: Properties and Selection — Irons, Steels, and High-Performance Alloys"
   ],
   "sections": {
    "hook": "탄소 함량 두 자리로 성격이 갈리는 강 — 무른 AISI 1015부터 스프링용 AISI 1095까지.",
    "origin": "10xx 평탄소강은 뒤 두 자리가 탄소 함량(× 0.01%)을 나타내는 가장 기본적인 강 체계다. 합금원소 없이 탄소만으로 강도와 Hardenability(경화능)가 정해져, 번호가 곧 성격이 된다.",
    "breakthrough": "저탄소(AISI 1015·1022, 약 0.15~0.22%C)는 무르고 질겨 성형·용접·Carburizing(침탄)에 좋고, 중탄소(1025)는 적당한 강도, 고탄소(AISI 1095, 0.95%C)는 Quenching(담금질)으로 매우 단단해져 스프링·칼날·톱날이 된다. 같은 계열 안에서 탄소가 강도와 취성을 함께 끌어올린다.",
    "adoption": "SAE 의 번호 체계가 20세기 초 미국 제조업의 공용어가 되면서, AISI 1015 의 판금부터 AISI 1095 의 스프링까지 탄소 눈금 하나로 재료를 고르는 관행이 세계로 퍼졌다.",
    "today": "AISI 1015·1022 는 볼트·리벳·Carburizing 기어 소재, 1025 는 범용 축·레버, AISI 1095 는 판스프링·칼·톱·수공구에 쓰인다. Hardenability·인성이 더 필요하면 합금강(41xx·43xx)으로 넘어간다.",
    "fun_fact": "10xx 의 뒤 두 자리는 성적표처럼 읽힌다 — 15는 무르고 잘 붙고, 45는 조질해 축이 되고, 95는 Quenching해 날이 된다. 번호가 곧 용도다."
   }
  },
  "cast-al-alsi": {
   "display": "Cast Aluminum (A319 / A380)",
   "stable_ids": [
    "MET-0164",
    "MET-0180"
   ],
   "refs": [
    "Davis J R (ed., 1993) ASM Specialty Handbook: Aluminum and Aluminum Alloys",
    "American Foundry Society (AFS), Aluminum Casting Alloys 관행"
   ],
   "sections": {
    "hook": "실리콘을 듬뿍 넣어 얇고 복잡한 형상을 통짜로 뽑는 주조용 알루미늄 — 엔진 블록과 다이캐스팅의 재료.",
    "origin": "주조용 Al 은 유동성과 응고 특성이 관건이라 Si 를 많이(5~12%) 넣는다. A380 은 다이캐스팅 표준, A319 는 사형·금형 주조용 범용 Al-Si-Cu 합금이다.",
    "breakthrough": "Si 가 용융 Al 의 유동성을 높이고 응고 수축을 줄여 얇고 복잡한 형상을 채운다. Cu 첨가(A319·A380)는 강도·가공성을 주되 내식은 다소 희생한다. A380 은 유동성·이형성이 뛰어나 고압 다이캐스팅에 특히 맞는다.",
    "adoption": "전후 자동차 산업이 변속기 케이스·실린더 헤드를 주철에서 Al-Si 주물로 바꾸며 대량 채택했고, 엔진 블록의 알루미늄화가 이 계열을 주조 알루미늄의 대명사로 만들었다.",
    "today": "A380 은 변속기 케이스·엔진 하우징·전자 하우징 등 대량 다이캐스팅의 대명사, A319 는 엔진 블록·실린더 헤드·매니폴드 등 사형·금형 주조에 쓰인다. 고강도·기밀이 중요하면 A356(AlSi7Mg) 계열로 간다.",
    "fun_fact": "차 한 대에 들어가는 알루미늄 주물 수십 kg 의 대부분이 이 계열이다 — 엔진이 가벼워진 무게만큼 연비 규제를 버텨 온, 자동차 경량화의 조용한 주역이다."
   }
  },
  "cast-carbon-steel": {
   "display": "Cast Carbon Steel (WCB / WCC)",
   "stable_ids": [
    "MET-0993",
    "MET-0994"
   ],
   "refs": [
    "ASTM A216 / A352 (용접용 탄소·저온 주강)",
    "Steel Founders’ Society of America (1995) Steel Castings Handbook, 6th ed."
   ],
   "sections": {
    "hook": "밸브·펌프 몸체를 통짜로 주조하는 표준 탄소강 — ASTM A216의 WCB/WCC.",
    "origin": "압력을 받는 밸브·펌프·피팅 몸체는 형상이 복잡해 단조보다 주조가 유리하다. ASTM A216 은 이런 용융용접용 탄소강 주물의 표준으로, WCB·WCC 가 대표 grade 다.",
    "breakthrough": "일반 탄소강 조성을 주조성에 맞춰 조정하고, 용접·후열처리(노멀라이즈)로 건전한 조직을 만든다. WCC 는 WCB 보다 Mn·강도가 약간 높아 더 두꺼운 부재에 쓴다. −29°C 이상 상온 압력 서비스가 적용 범위다.",
    "adoption": "20세기 발전·석유화학 플랜트가 압력 계통 밸브·펌프 몸체의 표준으로 채택했고, ASME 압력 코드 등재가 그 지위를 굳혔다.",
    "today": "발전·석유화학 플랜트의 밸브 바디·펌프 케이싱·플랜지의 기본 재료다. 저온이 필요하면 LCB·LCC(A352), 고온이면 WC6·WC9(Cr-Mo 주강), 내식이 필요하면 CF8/CF8M 주조 스테인리스로 간다.",
    "fun_fact": "발전소 대형 밸브 몸체에 주물로 새겨진 \"WCB\" 각인은 이 강의 이름표다 — 반세기 넘은 플랜트에서도 같은 각인을 만날 수 있다."
   }
  },
  "cast-cf-stainless": {
   "display": "Cast CF Stainless (CF8/CF8M/CF3/CF3M)",
   "stable_ids": [
    "MET-0995",
    "MET-0996",
    "MET-0997",
    "MET-0998",
    "MET-1027"
   ],
   "refs": [
    "ASTM A351 / A351M \"Standard Specification for Castings, Austenitic, for Pressure-Containing Parts\"",
    "Steel Founders’ Society of America (1995) Steel Castings Handbook, 6th ed.",
    "Davis J R (ed., 1994) ASM Specialty Handbook: Stainless Steels"
   ],
   "sections": {
    "hook": "밸브·펌프 몸체를 통짜로 뽑아내는 ‘주물 버전의 304/316’ — 주조 스테인리스의 표준 4종.",
    "origin": "미국 ACI(Alloy Casting Institute)가 주조 내식 합금에 부여한 명명 체계에서 나왔다. ‘C’는 corrosion-resistant(내식), ‘F’는 약 19Cr-9Ni 조성대, 뒤 숫자는 최대 탄소(8→ 0.08%, 3→ 0.03%), ‘M’은 Mo 첨가를 뜻한다. 그래서 CF8=주조 AISI 304, CF8M=주조 AISI 316, CF3=주조 304L, CF3M=주조 316L 로 단조 등급과 1:1 대응한다.",
    "breakthrough": "단조 스테인리스와 결정적으로 다른 점은 δ-ferrite. 주조 오스테나이트 스테인리스는 응고 중 고온균열(hot cracking)을 막기 위해 조성을 조절해 약 3~30%의 δ-페라이트를 일부러 남긴다(Schaeffler·WRC 다이어그램으로 제어). 이 잔류 페라이트가 균열 저항과 용접성을 주지만, 350~550°C 장기 노출 시 σ-상 취화의 빌미가 되기도 한다.",
    "adoption": "전후 화학·석유화학 플랜트의 펌프·밸브 몸체가 CF 계 주물을 표준으로 채택했고, ASTM A351 등재와 함께 \"주물 버전 304/316\"의 지위가 굳어졌다.",
    "today": "밸브 바디·펌프 케이싱·플랜지·피팅처럼 ‘복잡 형상 + 내식’이 필요한 곳의 표준으로, ASTM A351(내압·내식 주강)·A743/A744 로 규격화되어 있다. 판재를 깎아 만들기 어려운 형상을 정밀·사형 주조로 통짜 성형하는 것이 존재 이유다.",
    "fun_fact": "CF 뒤 숫자가 탄소 최대치를 뜻하는 건 ACI 체계의 일반 규칙 — 고온용 ‘H’ 계열(HK40 등)은 오히려 탄소를 높여 크리프 강도를 얻는다."
   }
  },
  "cast-turbine-superalloys": {
   "display": "Cast/Single-Crystal Superalloys (IN738 / CMSX-4 / Rene N5 / PWA1484)",
   "stable_ids": [
    "MET-0497",
    "MET-0545",
    "MET-0564",
    "MET-0574",
    "MET-0575",
    "MET-0582",
    "MET-0583",
    "MET-0584",
    "MET-0592",
    "MET-0594",
    "MET-0607",
    "MET-0609",
    "MET-0610",
    "MET-0612",
    "MET-1025"
   ],
   "refs": [
    "Reed R C (2006) The Superalloys: Fundamentals and Applications, Cambridge University Press",
    "Donachie M J & Donachie S J (2002) Superalloys: A Technical Guide, 2nd ed., ASM International"
   ],
   "sections": {
    "hook": "제트엔진 1단 터빈 블레이드의 재료 — 결정립을 없애가며 온도 한계를 밀어올린 주조·단결정 초합금.",
    "origin": "가스터빈에서 가장 뜨거운 1단 블레이드는 1000°C 이상에서 원심력을 받는다. 이를 견디려 γ′(Ni₃(Al,Ti)) 석출을 극대화한 주조 초합금이 나왔고, 결정립계가 크리프 파괴의 약점이라 등축정→방향성응고(DS)→단결정(SX)으로 진화했다.",
    "breakthrough": "등축 주조재(IN713C·IN738·IN100·IN939)는 높은 γ′ 분율로 크리프를 견디고, 단결정(CMSX-4·Rene N5·PWA1484)은 결정립계를 아예 없애 입계 파괴를 제거한다. 2세대 SX 는 Re 3%를 넣어 원소 확산을 늦춰 온도 한계를 더 끌어올렸다.",
    "adoption": "1970~80년대 방향성응고와 단결정 주조가 군용 엔진에서 검증된 뒤 민항 엔진으로 확산돼, 오늘날 1단 블레이드는 단결정이 표준이 됐다.",
    "today": "IN738·IN939 는 발전용 가스터빈 블레이드·베인(IN738·MAR-M 247 등)에, 단결정 CMSX-4·Rene N5·PWA1484 는 항공엔진 1단 블레이드에 쓰인다. 3세대(CMSX-10)와 Ru 함유 4세대로 온도 경쟁이 이어진다.",
    "fun_fact": "단결정 블레이드는 주형에 나선형 ‘결정 선택기(pigtail)’를 두어 수많은 결정 중 하나만 자라게 함으로써, 블레이드 전체를 단 하나의 결정으로 키운다."
   }
  },
  "cfrp": {
   "display": "CFRP",
   "stable_ids": [
    "CMP-0005",
    "CMP-0006",
    "CMP-0007",
    "CMP-0008",
    "CMP-0009",
    "CMP-0010",
    "CMP-0011",
    "CMP-0012",
    "CMP-0013",
    "CMP-0014",
    "CMP-0015"
   ],
   "refs": [
    "Bacon R (1960) \"Growth, Structure, and Properties of Graphite Whiskers\", J Appl Phys 31",
    "Watt W & Phillips L N (1969) \"Strong Carbon Fibers\", Nature 217",
    "Chung D D L (2017) Carbon Fiber Composites 2nd ed., Butterworth-Heinemann",
    "ASM Handbook Vol.21 Composites"
   ],
   "sections": {
    "hook": "무게의 문법을 바꾼 검은 섬유 — 강철보다 강하고 알루미늄보다 가벼운 탄소섬유 복합재.",
    "origin": "1958년 Union Carbide 의 로저 베이컨이 흑연 위스커를 인공 합성해 탄소 섬유의 가능성을 열었고, 1963년 영국 RAE 판버러의 윌리엄 와트가 PAN(폴리아크릴로니트릴)을 잡아당긴 채 열분해하는 공정을 찾아내면서 실용 고강도 탄소섬유가 태어났다. 1970년대 Toray 와 Hercules 가 상업 생산을 시작하자, 이 섬유를 에폭시에 적셔 굳힌 CFRP 의 시대가 열렸다.",
    "breakthrough": "원리는 철저한 분업이다. 인장 하중은 강철 몇 배 강도의 탄소섬유가 도맡고, 에폭시 매트릭스는 섬유 사이에서 힘을 전달하며 섬유를 보호할 뿐이다. 그래서 섬유 방향으로는 극한으로 강하지만 직각 방향은 수십 분의 일로 약한 심한 이방성이 생기고, 이를 [0/±45/90] 준등방 적층으로 다스리는 것이 복합재 설계의 문법이 됐다.",
    "adoption": "1981년 맥라렌 MP4/1 이 F1 최초의 카본 모노코크로 안전의 기준을 바꿨고, 보잉 787(동체의 절반)과 A350 이 여객기 구조의 주역으로 끌어올렸다.",
    "today": "항공 동체·날개, 풍력 블레이드 스파, 로켓 페어링, 자전거 프레임과 라켓까지 — 무게가 돈이 되는 곳이면 어디든 CFRP 다. 값과 충격 취약성(층간 박리), 재활용이 숙제라, 녹여 다시 성형할 수 있는 열가소성 CFRP(PEEK/PEKK 매트릭스)가 다음 장을 준비 중이다. BMW i3(2013)는 카본 캐빈의 양산 가능성을 보여 준 첫 사례였다.",
    "fun_fact": "탄소섬유의 결정적 공정은 \"구우면서 잡아당기는\" 것이다 — 당기지 않고 구우면 분자가 흐트러져 약한 숯이 되고, 팽팽히 당긴 채 구워야 흑연 면이 섬유 축으로 정렬해 강철을 넘는 강도가 나온다."
   },
   "timeline": [
    {
     "year": 1958,
     "event": "베이컨(Union Carbide), 흑연 위스커 합성 — 탄소섬유의 서막",
     "ref": 1
    },
    {
     "year": 1963,
     "event": "와트(RAE), PAN 연신-열분해 공정 — 고강도 탄소섬유 실용화",
     "ref": 2
    }
   ]
  },
  "chromium-moly-heat-resistant-steel": {
   "display": "Cr-Mo Heat-Resistant Steel (2.25Cr-1Mo: SA213 T22 / SA336 F22V)",
   "stable_ids": [
    "MET-0455",
    "MET-0456",
    "MET-0457",
    "MET-0458",
    "MET-1022"
   ],
   "refs": [
    "ASM Handbook Vol.1: Properties and Selection — Irons, Steels, and High-Performance Alloys",
    "API RP 941 (Steels for Hydrogen Service — Nelson curves), API"
   ],
   "sections": {
    "hook": "뜨거운 증기와 수소를 견디는 강 — 발전 보일러와 정유 반응기의 크롬-몰리브데넘강.",
    "origin": "발전 보일러 튜브·정유 수소화 반응기는 400~600°C 고온에서 증기압·수소를 오래 견뎌야 한다. 여기엔 크롬-몰리브데넘 저합금강(2.25Cr-1Mo, SA213 T22·SA336 F22)이 쓰인다 — 고온 크리프와 수소 침식에 강하도록 설계된 내열강이다.",
    "breakthrough": "크롬·몰리브데넘이 안정한 탄화물을 만들어 고온에서 오래 버티는 크리프 강도를 주고, 크롬은 고온 수소가 강을 침식하는 것을 막는다. V·Nb 를 더한 개량형(F22V)은 미세 석출로 크리프·수소 저항을 더 높여 두껍고 큰 현대 수소화 반응기를 가능케 했다.",
    "adoption": "전간기 보일러·발전 산업이 Cr-Mo 강을 채택하고 ASME 보일러 코드에 등재하면서 표준이 됐고, 전후 정유 수소화 공정의 대형화가 F22 급 단조 수요를 끌어올렸다.",
    "today": "T22·T11 은 보일러 과열기·재열기 튜브, F22·F22V 는 정유·석유화학 수소화 반응기 대형 단조에 쓰인다. 더 높은 온도(초초임계 발전)는 9~12Cr 마르텐사이트계(P91·P92)로, 극한이면 오스테나이트강·초합금으로 간다.",
    "fun_fact": "고온 수소가 강 속 탄소와 만나 메탄 기포를 만들어 강을 안에서부터 부풀려 터뜨리는 ‘수소침식’은, 어떤 Cr-Mo 강을 몇 도·몇 기압까지 쓸 수 있는지 그린 넬슨 선도(Nelson curve)로 관리한다."
   }
  },
  "cmc": {
   "display": "Ceramic Matrix Composites (SiC/SiC, Al₂O₃/Al₂O₃)",
   "stable_ids": [
    "CMP-0016",
    "CMP-0017"
   ],
   "refs": [
    "Krenkel W (ed., 2008) Ceramic Matrix Composites, Wiley-VCH",
    "ASM Engineered Materials Handbook Vol.4 (Ceramics and Glasses)"
   ],
   "sections": {
    "hook": "세라믹을 세라믹 섬유로 보강해 ‘깨지지 않게’ 만든 복합재 — 제트엔진 고온부의 금속 대체재.",
    "origin": "세라믹은 고온에 강하지만 취성 탓에 구조재로 쓰기 어렵다. CMC(세라믹기지 복합재)는 SiC·Al₂O₃ 기지에 같은 계열의 세라믹 섬유를 넣어, 균열이 섬유에서 멈추게 함으로써 ‘준연성(graceful failure)’을 만든 재료다.",
    "breakthrough": "섬유-기지 계면이 약하게 설계돼, 균열이 섬유를 끊는 대신 계면을 따라 미끄러지며(디본딩·풀아웃) 에너지를 흡수한다 — 그래서 단일 세라믹처럼 갑자기 깨지지 않는다. SiC/SiC 는 1300°C+, 산화물/산화물은 내산화가 강점이다.",
    "adoption": "2010년대 중반 GE 의 LEAP 엔진이 터빈 슈라우드에 SiC/SiC 를 양산 채택하며 상용화의 문을 열었고, 후속 엔진들의 고온부로 확산 중이다.",
    "today": "제트엔진 고온 부품(슈라우드·연소기 라이너·터빈 베인)에서 Ni 초합금을 대체해 냉각공기·무게를 줄인다. 재진입·핵융합 부품에도 연구된다. 값과 제조 난도가 매우 높은 것이 한계다.",
    "fun_fact": "금속 초합금보다 수백 도 높게 버티면서 무게는 3분의 1 — 제트엔진 설계자들이 반세기를 기다린 조합이, 세라믹을 세라믹으로 보강한다는 역설로 실현됐다."
   }
  },
  "cmsx-10": {
   "display": "CMSX-10",
   "stable_ids": [
    "MET-0495",
    "MET-0496"
   ],
   "refs": [
    "Erickson G L (1996) \"The Development and Application of CMSX-10\", Superalloys 1996, TMS",
    "Reed R C (2006) The Superalloys: Fundamentals and Applications, Cambridge University Press"
   ],
   "sections": {
    "hook": "레늄을 약 6% 넣어 융점 근처까지 버티게 만든 3세대 단결정 초합금 — 터빈 블레이드 온도 한계의 최전선.",
    "origin": "미국 Cannon-Muskegon Corporation 이 개발한 3세대 단결정(single-crystal) Ni 초합금으로, 1996년 TMS Superalloys 학회에서 개발·응용이 발표됐다. 2세대 CMSX-4(Re 3%)에서 Re 를 약 6%로 늘리고 W·Ta·Mo 등 refractory 원소를 높인 것이 골자다.",
    "breakthrough": "단결정은 결정립계를 아예 없애 입계 크리프 파괴를 제거하고, γ/γ′ 두 상만으로 하중을 받는다. 여기에 Re ~6%가 γ 기지 확산을 늦춰(rhenium effect) 크리프 저항을 한 세대 더 끌어올렸다. 대신 refractory 여유를 위해 Cr 을 ~2%로 낮춰야 해, 내산화·내식은 코팅(TBC·본드코트)에 의존한다.",
    "adoption": "1990년대 후반 고성능 항공 엔진의 1단 블레이드 후보로 채택 시험을 거쳤고, 레늄 원가와 함께 \"가장 뜨거운 자리 전용\"으로 자리매김했다.",
    "today": "항공·발전용 가스터빈의 고압터빈(HPT) 1단 블레이드 — 가장 뜨거운 부위에 쓰인다. 3세대 단결정은 Re 원가·주조 난도가 커, 저비용 2세대나 Ru 를 넣은 4세대 합금과 용도별로 갈린다.",
    "fun_fact": "레늄 6%는 재료비의 큰 몫을 삼킨다 — 그런데도 채택되는 것은, 블레이드가 몇십 도 더 버티면 엔진 전체의 연비와 추력이 달라지기 때문이다."
   },
   "timeline": [
    {
     "year": 1996,
     "event": "Cannon-Muskegon, CMSX-10 개발·응용 발표 (TMS Superalloys)",
     "ref": 1
    }
   ]
  },
  "cobalt-multiphase-alloys": {
   "display": "Cobalt Multiphase Alloys (MP35N / MP159 / Elgiloy)",
   "stable_ids": [
    "MET-0341",
    "MET-0344",
    "MET-0352",
    "MET-0353",
    "MET-0354"
   ],
   "refs": [
    "ASM Handbook Vol.2: Properties and Selection — Nonferrous Alloys",
    "SPS Technologies / Carpenter, MP35N®·MP159® multiphase alloy 기술 자료"
   ],
   "sections": {
    "hook": "냉간가공과 Aging(시효)으로 초고강도를 얻는 코발트-니켈 합금 — 부러지지 않는 스프링과 심장 리드.",
    "origin": "코발트-니켈-크롬-몰리브데넘 다상(multiphase) 합금(MP35N·MP159·Elgiloy)은 냉간가공으로 조직을 변태시킨 뒤 Aging해, 부식에 강하면서 극한의 강도·피로수명을 얻는 합금이다. 스프링·체결·의료용처럼 반복하중과 부식을 동시에 받는 곳을 겨냥했다.",
    "breakthrough": "냉간가공이 일부 조직을 변태시켜 미세한 다상 구조를 만들고, 이어진 Aging이 이를 고정해 UTS 2000MPa 급 강도와 뛰어난 피로·내식을 동시에 낸다. 비자성·생체적합성까지 갖춰, 다른 초고강도강이 부식·자성 때문에 못 가는 곳에 들어간다.",
    "adoption": "1960년대 MP35N 이 나오자 항공 체결구와 해양 계류 케이블처럼 \"부식+피로+초고강도\"가 겹치는 자리에 채택됐고, 심장 리드 도체로 의료 시장까지 넓혔다.",
    "today": "MP35N·MP159 는 항공 체결구·고성능 스프링·유정 부품, Elgiloy 는 태엽·계측 스프링·의료 기기, MP35N 은 정형·심박 리드 등 의료 임플란트에 쓰인다. 값이 비싸 정말 필요한 곳에만 쓴다.",
    "fun_fact": "MP35N 은 심박기의 전극 리드처럼 몸속에서 수억 번 굽혀지는 부품에 쓰인다 — 부러지지 않는 피로수명과 몸에 해롭지 않은 내식성이 함께 필요하기 때문이다."
   }
  },
  "cobalt-superalloys": {
   "display": "Cobalt Superalloys (L605 / Haynes 188 / FSX-414)",
   "stable_ids": [
    "MET-0343",
    "MET-0351",
    "MET-0342"
   ],
   "refs": [
    "ASM Handbook Vol.2: Properties and Selection — Nonferrous Alloys",
    "Haynes International, HAYNES® 25(L605)·188 기술 자료"
   ],
   "sections": {
    "hook": "고온에서 녹지 않고 마모·부식을 견디는 코발트 합금 — 제트엔진 연소기와 심혈관 스텐트의 재료.",
    "origin": "코발트는 니켈보다 융점이 높고 고온 강도·내마모·내식이 뛰어나다. 고용강화형 코발트 초합금(L605·Haynes 188·FSX-414)은 니켈 초합금처럼 석출경화에 의존하지 않고, 텅스텐·크롬 고용과 탄화물로 900°C 이상 고온강도와 내산화를 낸다.",
    "breakthrough": "크롬이 뛰어난 고온 내산화·내식을, 텅스텐이 고용강화로 고온강도를, 미량의 란타넘(Haynes 188)이 산화막 밀착을 돕는다. γ′ 석출이 없어 니켈 초합금만큼 강하진 않지만, 얇은 판재로 성형·용접이 쉽고 고온 피로·열충격에 강하다.",
    "adoption": "1940~50년대 초기 가스터빈이 연소기·노즐 베인에 채택하며 자리 잡았다 — 의료용 Vitallium 에서 갈라져 나온 주조 코발트 합금들이 제트 시대의 고온부를 먼저 떠받쳤다.",
    "today": "L605·Haynes 188 은 제트엔진 연소기·애프터버너·과열 부위 판재에, FSX-414 는 가스터빈 노즐·베인 주물에 쓰인다. L605 는 생체적합성이 좋아 심혈관 스텐트·심장 판막에도 쓰인다.",
    "fun_fact": "L605(Haynes 25)는 제트엔진 부품이면서 동시에 몸속 혈관에 심는 스텐트 재료다 — 고온 내식성과 생체적합성을 함께 갖춘 덕에 하늘과 인체를 오간다."
   }
  },
  "cocrmo": {
   "display": "CoCrMo",
   "stable_ids": [
    "MET-0331",
    "MET-0332",
    "MET-0333",
    "MET-0334",
    "MET-0335",
    "MET-0336",
    "MET-0337",
    "MET-0338",
    "MET-0339",
    "MET-0340",
    "MET-0346"
   ],
   "refs": [
    "Haynes E (1913) US Patent 1,057,423 \"Metal Alloy\"",
    "Venable C S et al. (1937) \"The Effects on Bone of the Presence of Metals\", Ann Surg 105",
    "ASTM F75 / F1537 standards",
    "Niinomi M (2008) \"Mechanical biocompatibilities of titanium alloys for biomedical applications\", J Mech Behav Biomed Mater 1"
   ],
   "sections": {
    "hook": "공구의 날에서 몸속 관절로 — 한 세기를 관통한 코발트-크롬-몰리브데넘.",
    "origin": "뿌리는 1907년 엘우드 헤인즈의 Stellite 발견이다. 코발트-크롬 합금이 녹슬지도 무뎌지지도 않는다는 사실에서 출발한 이 계보는, 1936년 미국에서 Vitallium(Co-Cr-Mo 28-6-5)이라는 이름으로 치과와 정형외과에 이식되면서 의료 재료의 역사를 새로 썼다 — 몸속에서 부식되지 않고 뼈와 공존하는 금속이 처음 검증된 것이다.",
