Repository: slmhlight/GRANTA

# AM Materials Explorer

ANSYS Granta-style **additive-manufacturing (AM) materials database** — an interactive
web app for exploring metal & polymer materials through dynamic Ashby charts, advanced
filtering, **range-based property data**, and **cited manufacturer datasheets**.

> 적층제조(AM) 소재 데이터베이스 탐색기. 대화형 Ashby 차트, 고급 필터링, **물성 range 데이터**,
> **데이터시트 출처 추적**을 제공합니다.

## Features
- **Range-based properties** — every property is a `min · typical · max` aggregated from real data points (heat treatments × build direction × vendors), shown as smooth property envelopes on the Ashby chart and min–max sub-lines in the detail panel.

File: data/corrosion-guidance.json (part 3 of 4)
{
   "t": "슈퍼듀플렉스(S32760 급) — PREN ≥40·CPT ~80°C — 상시 해수 침지 급. σ상 회피 용접 열이력 관리가 시공 핵심.",
   "src": "Outokumpu Corrosion Handbook"
  },
  "Nitronic 50": {
   "t": "Nitronic 50 — N 강화(PREN ~34) + 해수 갈링 저항 — 해양 샤프트·패스너에서 316 상위 호환.",
   "src": "AK Steel Nitronic datasheet"
  },
  "Nitronic 60": {
   "t": "Nitronic 60 — 갈링 방지 전용(Si·Mn) — 내식은 304 급, 볼트 스레드 눌어붙음 해결이 본체.",
   "src": "AK Steel Nitronic datasheet"
  },
  "A286": {
   "t": "A286 — 철기 초합금 패스너(700°C) — 내식은 304 급: 고온 강도용이지 내식 업그레이드가 아님.",
   "src": "ASM Handbook(철기 초합금)"
  },
  "CF3": {
   "t": "저탄소 CF8 — 용접 후 무(無)용체화 사용이 존재 이유: 예민화 무풍.",
   "src": "ASTM A351"
  },
  "CF8": {
   "t": "304 상당 주강(밸브·펌프) — 페라이트 5~20% 함유가 용접균열 방어: 담수·증기 범용.",
   "src": "ASTM A351 · ASM 주강"
  },
  "CF3M": {
   "t": "저탄소 CF8M — 원전·화학 밸브: 용접 보수 후 열처리 생략 가능이 채택 이유.",
   "src": "ASTM A351"
  },
  "CF8M": {
   "t": "316 상당 주강 — 해수·화학 밸브 표준: 주조 편석부 공식이 전신재보다 이른 편 — 산세+부동태화 마감 관례.",
   "src": "ASTM A351 · ASTM A380"
  },
  "AISI 405": {
   "t": "405 — Al 첨가 페라이트(12Cr): 용접 시 경화 억제 설계 — 정유탑 라이닝 표준, 내식 하한(실내·경부식).",
   "src": "ASTM A240 · API"
  },
  "410S": {
   "t": "410S — 410 의 저탄소 비경화판: 용접 라이닝용 — 마르텐사이트화 없이 12Cr 방청만 취하는 선택.",
   "src": "ASTM A240"
  },
  "AISI 430": {
   "t": "430 — 페라이트 표준(PREN ~17) — 실내 트림·가전. 해안은 얼룩, 용접부 예민화 빠름.",
   "src": "ASTM A240 · ASM Vol.13B"
  },
  "AISI 434": {
   "t": "434 — 430+Mo(PREN ~19): 자동차 트림의 융설제 대응 개량 — 페라이트라 SCC 면역은 유지.",
   "src": "ASTM A240 · Outokumpu"
  },
  "AISI 436": {
   "t": "436 — 434+Nb 안정화: 용접·성형 트림용 — 융설제 대응 동급, 예민화 억제 추가.",
   "src": "ASTM A240"
  },
  "AISI 446": {
   "t": "446 — Cr 25% 고온 산화 전용(1100°C) — 수용액 내식은 오히려 취성·용접성 제약으로 비추.",
   "src": "ASTM A240 · ASM Vol.13B"
  },
  "MA956": {
   "t": "MA956 — ODS FeCrAl: 1300°C 산화 최강(알루미나 스케일) — 수용액 내식용 아님, 극고온 전용.",
   "src": "Special Metals MA956 datasheet"
  },
  "SS410": {
   "t": "410 — 마르텐 표준(PREN ~12) — 실내·증기 밸브 트림. 담금질+템퍼 상태가 내식 최적.",
   "src": "ASM Vol.13B(마르텐사이트 SS)"
  },
  "416 stainless": {
   "t": "416 — 410 의 S 쾌삭판 — 개재물로 내식 추가 하락(마르텐 중 최하) — 습윤 환경 금지.",
   "src": "ASM Vol.13B(마르텐사이트 SS)"
  },
  "SS420": {
   "t": "420 — C 0.3%+ 칼날강 — 경화 상태에서만 방청성(어닐 상태 보관 녹 주의).",
   "src": "ASM Vol.13B(마르텐사이트 SS)"
  },
  "Stainless Steel 420": {
   "t": "420 — C 0.3%+ 칼날강 — 경화 상태에서만 방청성(어닐 상태 보관 녹 주의).",
   "src": "ASM Vol.13B(마르텐사이트 SS)"
  },
  "AISI 440A": {
   "t": "440A(C 0.60~0.75) — 440 계 중 내식 최상·경도 최하: 염수 노출 나이프(다이빙용)의 전통 선택지.",
   "src": "ASM Vol.13B(마르텐사이트 SS)"
  },
  "AISI 440B": {
   "t": "440B(C 0.75~0.95) — A 와 C 사이 절충: 밸브 부품·정밀 기구 — 방청유 관리 전제 동일.",
   "src": "ASM Vol.13B(마르텐사이트 SS)"
  },
  "422 stainless": {
   "t": "422 — 고온 터빈 블레이드(650°C) 마르텐 — 스팀 환경 설계, 수용액 내식은 410 급.",
   "src": "ASM Vol.13B(마르텐사이트 SS)"
  },
  "431 stainless": {
   "t": "431 — Ni 2% 첨가로 마르텐 중 내식 최상 — 해양 샤프트·펌프 축의 마르텐 해답.",
   "src": "ASM Vol.13B(마르텐사이트 SS)"
  },
  "L80 Type 13Cr": {
   "t": "L80-13Cr — 유정관 CO₂(sweet) 부식 대응 전용 — 단 H₂S(sour) 는 NACE 제한, 염화물 고온은 슈퍼 13Cr/듀플렉스.",
   "src": "NACE MR0175 · API 5CT"
  },
  "Stainless Steel 17-4PH": {
   "t": "17-4 PH — 시효 조건이 SCC 운명: H900 해양 금지 관행, H1025+ 권장(NACE 도 조건 제한).",
   "src": "ASM Vol.13B · NACE MR0175(PH SCC)"
  },
  "15-5 PH Stainless": {
   "t": "15-5 — 17-4 의 δ페라이트 제거판(단조·인성 개선) — 내식·SCC 성격은 17-4 와 동일(H1025+ 권장).",
   "src": "ASM Vol.13B · NACE MR0175(PH SCC)"
  },
  "15-5PH": {
   "t": "15-5 — 17-4 의 δ페라이트 제거판(단조·인성 개선) — 내식·SCC 성격은 17-4 와 동일(H1025+ 권장).",
   "src": "ASM Vol.13B · NACE MR0175(PH SCC)"
  },
  "15-7 PH": {
   "t": "15-7 Mo — 17-7 에 Mo 첨가한 고강도판: 세미오스테나이트 공통의 냉간+시효 SCC 민감 — 항공 벨로우즈·스프링.",
   "src": "ASM Vol.13B · AMS 5520"
  },
  "17-7 PH": {
   "t": "17-7 — 세미오스테나이트 스프링·박판 표준: 냉간+시효 조합이 SCC 민감 — 해양 스프링은 재질 재검토가 정석.",
   "src": "ASM Vol.13B · NACE"
  },
  "PH13-8 Mo": {
   "t": "PH13-8Mo — PH 계 SCC 저항 최상(진공용해+Mo) — 해양·항공 고강도 샤프트의 PH 해답.",
   "src": "ASM Vol.13B · NACE MR0175(PH SCC)"
  },
  "Custom 455": {
   "t": "Custom 455 — 초고강도 마르텐 PH(σy 1500+): 강도만큼 SCC·HE 민감 — 과시효 지정 관행.",
   "src": "Carpenter Custom 455 datasheet"
  },
  "Custom 465": {
   "t": "Custom 465 — 455 후속(인성·SCC 개선 설계): H1000 급 과시효에서 해양 샤프트 실적 — 그래도 초고강도 공통 관리.",
   "src": "Carpenter Custom 465 datasheet"
  },
  "CX": {
   "t": "CX(AM PH) — 17-4 급 내식+금형 경도 — AM as-built 표면 공식 기점 주의(연마 후 사용).",
   "src": "ASM Vol.13B · NACE MR0175(PH SCC)"
  },
  "Stainless Steel 415": {
   "t": "415(F6NM) — 저탄소 마르텐+Ni — 수차 러너 표준: 캐비테이션·담수 부식 균형이 본체.",
   "src": "ASM Vol.13B · NACE MR0175(PH SCC)"
  },
  "Nickel 200": {
   "t": "순 Ni — 고온 농가성(NaOH 증발기)의 유일해 — 산화성 산·황 분위기는 약점.",
   "src": "Special Metals 각 합금 datasheet"
  },
  "CP-Nickel": {
   "t": "순 Ni — 고온 농가성(NaOH 증발기)의 유일해 — 산화성 산·황 분위기는 약점.",
   "src": "Special Metals 각 합금 datasheet"
  },
  "Monel K-500": {
   "t": "Monel K-500 — 400 의 시효강화판(해수 샤프트·밸브 스템) — HF·해수 전문 동일, 시효 상태 HE 주의.",
   "src": "Special Metals 각 합금 datasheet"
  },
  "Inconel 600": {
   "t": "Inconel 600 — 고온수·가성 고전 — 단 원자로 1차수 PWSCC 이력으로 690 대체가 업계 표준 흐름.",
   "src": "Special Metals 각 합금 datasheet"
  },
  "Inconel 690": {
   "t": "Inconel 690 — Cr 30%: 600 의 PWSCC 해결판 — 증기발생기 전열관 현행 표준.",
   "src": "Special Metals 각 합금 datasheet"
  },
  "Inconel 601": {
   "t": "601 — Cr-Al 산화 범용(로재·머플): 1200°C 스케일 밀착 — 수용액 내식용 아님, 침탄 분위기 저항이 세일즈.",
   "src": "Special Metals 601 datasheet"
  },
  "Haynes 214": {
   "t": "Haynes 214 — Al 4.5% 알루미나 스케일 형성 Ni 합금: 1300°C 급 산화 최상 — 할로겐·침탄 분위기도 커버, 성형·용접은 까다로움.",
   "src": "Haynes 214 datasheet"
  },
  "Inconel 617": {
   "t": "617 — Co-Mo 크리프+산화 균형: VHTR·A-USC 후보 표준 — 고온 헬륨 불순물 부식 연구가 축적된 합금.",
   "src": "Special Metals 617 datasheet"
  },
  "Haynes 230": {
   "t": "Haynes 230 — W-La 설계: 질화 분위기 저항·열피로가 617 대비 강점 — 연소기 라이너 표준.",
   "src": "Haynes 230 datasheet"
  },
  "Inconel 686": {
   "t": "Cr-Mo-W 최대급(PREN 최상) — 초고농도 염화물·FGD 최악 구역 전용: 국부부식 저항이 차별점.",
   "src": "Special Metals INCONEL 686 datasheet"
  },
  "Hastelloy C-22": {
   "t": "C-22 — C-276 대비 Cr 22% 상향: 산화성까지 커버하는 범용 상위 — 핵폐기물 처분용기(유카마운틴) 선정 이력이 상징.",
   "src": "Haynes C-22 datasheet"
  },
  "Hastelloy C22": {
   "t": "C-22 — C-276 대비 Cr 22% 상향: 산화성까지 커버하는 범용 상위 — 핵폐기물 처분용기(유카마운틴) 선정 이력이 상징.",
   "src": "Haynes C-22 datasheet"
  },
  "Hastelloy C-2000": {
   "t": "C 계열에 Cu 1.6% 첨가 — 황산 전용성 강화가 차별점: 환원성 산 전반에서 C-22 보완.",
   "src": "Haynes C-2000 datasheet"
  },
  "Hastelloy B-2": {
   "t": "B-2 — 환원성(비등 염산) 전용 특화 — ⚠ 산화제(Fe³⁺·O₂) 혼입 시 급속 침식: 공정 순도가 생명.",
   "src": "Haynes 각 합금 datasheet"
  },
  "Hastelloy N": {
   "t": "Hastelloy N — 용융 불화염(MSR 원자로) 전용 설계 — 일반 수용액은 과사양.",
   "src": "Haynes 각 합금 datasheet"
  },
  "Hastelloy X": {
   "t": "Hastelloy X — 가스터빈 연소기 고온 산화 — 수용액 내식은 C 계열에 양보.",
   "src": "Haynes 각 합금 datasheet"
  },
  "Incoloy 825": {
   "t": "Incoloy 825 — 황산·인산 전문(Cu 첨가) — 산세 설비·유정 sour 서비스 표준.",
   "src": "Special Metals 각 합금 datasheet"
  },
  "Incoloy 800H": {
   "t": "800H — 고온 크리프(석화 히터 튜브) — 수용액은 304 급: 고온용이지 내식 업그레이드 아님.",
   "src": "Special Metals 각 합금 datasheet"
  },
  "Incoloy 901": {
   "t": "901 — Fe-Ni 터빈 디스크(저Cr 12%): 디스크 용도라 부식 부담 낮음 — 시효 상태 응력부식은 고온 볼트 사용 시 관리.",
   "src": "Special Metals 901 datasheet"
  },
  "Incoloy 909": {
   "t": "909 — 저열팽창(Cr 0!): 내식 관점 사실상 탄소강 급 — 가스터빈 씰·케이스의 건조 환경 전제 설계, 습윤 보관 방청 필요.",
   "src": "Special Metals 909 datasheet"
  },
  "Inconel 783": {
   "t": "783 — 909 계보+Al(β상): 산화 저항 개선판 — 저팽창 유지하며 스케일 문제를 완화한 설계.",
   "src": "Special Metals 783 datasheet"
  },
  "Incoloy 925": {
   "t": "925 — 825 의 시효강화판 — 유정 sour(NACE) 고강도 표준.",
   "src": "Special Metals 각 합금 datasheet"
  },
  "Inconel 718": {
   "t": "718 — 범용 초합금이나 내식 서열은 625 아래 — 해수 패스너 OK, 산 환경은 C 계열로.",
   "src": "Special Metals 각 합금 datasheet"
  },
  "Allvac 718Plus": {
   "t": "718Plus — 718 의 704°C 판 — 부식 성격은 718 준용.",
   "src": "ATI/Allvac 718Plus 자료"
  },
  "Inconel X-750": {
   "t": "X-750 — 스프링·원자로 내부재 — 고온수 SCC 이력 있어 시효 조건 관리(원자로는 HTH 처리).",
   "src": "Special Metals 각 합금 datasheet"
  },
  "Inconel 751": {
   "t": "751 — 배기 밸브(고온 연소 가스 + 납 부식) 전용.",
   "src": "Special Metals 각 합금 datasheet"
  },
  "Inconel 740H": {
   "t": "740H — A-USC 보일러(750°C 스팀+석탄재 부식) 설계 합금.",
   "src": "Special Metals 각 합금 datasheet"
  },
  "Nimonic 80A": {
   "t": "최초의 γ′ 합금(배기밸브·고온 볼트) — Cr 20% 로 무코팅 산화 여유 큰 편: 밸브는 연료 납 화합물 부식 이력이 고전 이슈.",
   "src": "Special Metals Nimonic 80A datasheet"
  },
  "Nimonic 90": {
   "t": "80A+Co(크리프↑) — Cr 19%: 고온 스프링·초기 블레이드의 고전 — 산화 안정권.",
   "src": "Special Metals Nimonic 90 datasheet"
  },
  "Nimonic 105": {
   "t": "Mo 첨가 크리프 강화 — Cr 15% 로 내리며 hot corrosion 여유 감소: 해상·오염 연료 환경은 코팅 검토.",
   "src": "Special Metals Nimonic 105 datasheet"
  },
  "Nimonic 263": {
   "t": "용접 가능 시트 합금(연소기 라이너) — Cr 20%: 판금 부품의 반복 열싸이클 산화 스팔링 관리가 본체.",
   "src": "Special Metals Nimonic 263 datasheet"
  },
  "Waspaloy": {
   "t": "터빈 디스크 표준 — 디스크는 블레이드보다 저온부라 피로가 지배: 부식 관리 부담 경미(Cr 19%).",
   "src": "ASM Handbook(초합금) · SAE AMS 5544"
  },
  "Rene 41": {
   "t": "고강도 시트·링 — 부식보다 용접 변형시효 균열(SAC)이 유명한 제작 난제: Cr 19% 산화는 무난.",
   "src": "ASM Handbook(초합금)"
  },
  "Udimet 720": {
   "t": "U720 — 육상 터빈 블레이드 출신(Cr ~18%): 내황화가 원설계 강점 — 이후 디스크로 전용된 계보.",
   "src": "TMS Superalloys 1984(U720)"
  },
  "Udimet 720Li": {
   "t": "U720Li — 저개재·저B/Zr 의 디스크 전용판(Cr 16%): 림 온도 상승 추세에서 황산염 Type II hot corrosion 이 연구·감시 항목.",
   "src": "U720Li Type II 연구 문헌"
  },
  "Rene 88DT": {
   "t": "분말야금 디스크 — 관리 본체는 분말 개재물(세라믹) 결함: 부식 부담 경미.",
   "src": "ASM Handbook(초합금)"
  },
  "Astroloy": {
   "t": "분말 고γ′ 디스크(Cr 15%) — 고온 강도 우선 설계: 산화 여유는 중간 — 디스크 용도라 실부담 낮음.",
   "src": "ATI Astroloy datasheet"
  },
  "IN-100": {
   "t": "IN-100 — 주조 고γ′·Cr 10%: hot corrosion 취약 대표 격 — 해상·오염 연료는 코팅 없이 불가.",
   "src": "ASM Handbook(초합금)"
  },
  "Inconel 100": {
   "t": "IN-100 — 주조 고γ′·Cr 10%: hot corrosion 취약 대표 격 — 해상·오염 연료는 코팅 없이 불가.",
   "src": "ASM Handbook(초합금)"
  },
  "Inconel 713C": {
   "t": "1세대 주조 블레이드(Cr 12%) — 터보차저 휠로 대량 사용: 배기 환경 고온 산화가 지배 — 수용액 무관.",
   "src": "ASM Handbook(초합금)"
  },
  "Inconel 738": {
   "t": "IN-738 — Cr 16%: 강도-내hot corrosion 균형의 고전 표준 — 산업용 가스터빈 1단 블레이드의 대명사.",
   "src": "ASM Handbook(초합금) · Cannon-Muskegon"
  },
  "Inconel 738LC": {
   "t": "IN-738LC — LC(저탄소·저지르코늄)로 후육 주물 주조성·용접 보수성 개선: 산업 터빈 1단 블레이드 표준 사양 쪽 — 내hot corrosion 은 738 계 공통(Cr 16%).",
   "src": "Cannon-Muskegon IN-738LC"
  },
  "Inconel 939": {
   "t": "Cr 22% 고크롬 설계 — 내hot corrosion 특화(강도는 738 아래): 오염 연료·해안 발전용 선택지.",
   "src": "ASM Handbook(초합금)"
  },
  "MAR-M 247": {
   "t": "고강도 주조(Cr 8%) — hot corrosion 여유 최소 부류: 알루미나이드/MCrAlY 코팅 전제 설계.",
   "src": "ASM Handbook(초합금)"
  },
  "Rene 80": {
   "t": "Cr 14% 균형형 주조 블레이드 — 강도·내식 절충의 GE 고전: 코팅 병행 표준.",
   "src": "ASM Handbook(초합금)"
  },
  "CMSX-4": {
   "t": "2세대 단결정(Re 3%·Cr 6.5%) — 무코팅 사용 불가 영역: TBC+본드코트 무결성이 곧 부품 수명.",
   "src": "Cannon-Muskegon CMSX-4 자료"
  },
  "CMSX-10": {
   "t": "3세대 단결정(Re 6%·Cr 2%대) — 내식 최저·크리프 최우선의 극단 설계: 코팅 손상=즉시 퇴역 급.",
   "src": "Cannon-Muskegon CMSX-10 자료"
  },
  "Rene N5": {
   "t": "GE 2세대 단결정(Cr 7%) — 코팅 전제: 산화는 Al₂O₃ 형성으로 양호한 편, hot corrosion 은 코팅 몫.",
   "src": "ASM Handbook(초합금)"
  },
  "PWA1484": {
   "t": "P&W 2세대 단결정 — 코팅 전제 설계: 관리 축은 TBC 수명과 림 온도.",
   "src": "ASM Handbook(초합금)"
  },
  "GRX-810": {
   "t": "NASA ODS NiCoCr(AM 전용) — 1093°C 산화·크리프 데이터 우수: 신생 합금이라 장기 부식 이력은 얇음 — 중요 용도는 자체 검증 필요.",
   "src": "NASA GRX-810 발표 문헌"
  },
  "MA754": {
   "t": "ODS Ni-20Cr(기계적 합금화) — 무코팅 고온 산화 강점(노즐 베인): 수용액 무관.",
   "src": "Special Metals MA754 datasheet"
  },
  "C10200": {
   "t": "C10200(OF) — 무산소동 일반 급: 수소 분위기 공정 안전 — 대기·담수 내식은 순동 공통(암모니아·질산 취약).",
   "src": "ASTM B170 · CDA"
  },
  "C10300": {
   "t": "P 미량 잔류 무산소동 — 전도율 유지+용접·브레이징 안정 절충: 수소 환경 안전.",
   "src": "CDA C10300 자료"
  },
  "OF Copper C10200": {
   "t": "C10200(OF) — 무산소동 일반 급: 수소 분위기 공정 안전 — 대기·담수 내식은 순동 공통(암모니아·질산 취약).",
   "src": "ASTM B170 · CDA"
  },
  "OFE Copper C10100": {
   "t": "C10100(OFE) — 무산소 최고 순도: 산화물이 없어 수소 분위기 어닐·브레이징에도 수소병(hydrogen sickness) 면역 — 진공·가속기 부품 표준.",
   "src": "ASTM B170 · CDA"
  },
  "C12000": {
   "t": "DLP(저인 탈산) — 전도율·용접성 절충 급: 수소병 면역 — 배관·열교환 무난.",
   "src": "CDA C12000 자료"
  },
  "C12200": {
   "t": "C12200(DHP) — 인 탈산 배관 표준(급수·냉매관) — 수소병 면역: 유속 1.5m/s 초과 침식부식과 연수(pH↓) 공식이 배관 실무 주의.",
   "src": "CDA · KS D 5301"
  },
  "DHP Copper C12200": {
   "t": "C12200(DHP) — 인 탈산 배관 표준(급수·냉매관) — 수소병 면역: 유속 1.5m/s 초과 침식부식과 연수(pH↓) 공식이 배관 실무 주의.",
   "src": "CDA · KS D 5301"
  },
  "Copper": {
   "t": "순동 일반 표기 — 대기·담수 수백 년 실적(녹청 보호층): 암모니아·질산·고유속이 3대 약점 — 등급 선택은 수소 환경 여부(OF vs ETP)가 갈림길.",
   "src": "ASM Handbook Vol.13B(Cu)"
  },
  "Cu": {
   "t": "순동 일반 표기 — 대기·담수 수백 년 실적(녹청 보호층): 암모니아·질산·고유속이 3대 약점 — 등급 선택은 수소 환경 여부(OF vs ETP)가 갈림길.",
   "src": "ASM Handbook Vol.13B(Cu)"
  },
  "C21000": {
   "t": "길딩메탈(Zn 5%) — 탈아연 사실상 면역: 건축 장식·탄피 클래드 — 황동 중 가장 순동에 가까운 안전지대.",
   "src": "CDA · ASM Vol.13B"
  },
  "C22000": {
   "t": "커머셜 브론즈(Zn 10%) — 탈아연 면역권: 건축 외장·장식 표준 — 암모니아 SCC 만 잔류 주의.",
   "src": "CDA C22000 자료"
  },
  "C23000": {
   "t": "레드브라스(Zn 15%) — 탈아연 저항 우수해 배관 실적 김: 아연 15% 가 실무 안전선의 관례적 경계.",
   "src": "CDA C23000 · ASM Vol.13B"
  },
  "C26000": {
   "t": "카트리지 황동(70/30) — 탈아연+암모니아 계절균열(SCC)의 교과서: 냉간가공품은 응력제거 어닐이 방어 표준.",
   "src": "CDA · ASM Vol.13B(계절균열)"
  },
  "C26800": {
   "t": "옐로 브라스(66/34) — C26000 과 동일 주의(탈아연·SCC): 성형성 위주 선택지.",
   "src": "CDA C26800 자료"
  },
  "C27000": {
   "t": "옐로 브라스(65/35) — 탈아연·SCC 주의 동일: 악기·하드웨어 — 도금 마감 흔함.",
   "src": "CDA C27000 자료"
  },
  "C28000": {
   "t": "문츠메탈(60/40, β상 함유) — 이상황동이라 탈아연 최민감 부류: 콘덴서 판·해수 접촉은 DZR/알루미늄 황동 대체가 정석.",
   "src": "CDA · ASM Vol.13B"
  },
  "Naval Brass C46400": {
   "t": "네이벌 황동 — Sn 1% 탈아연 억제판 — 해수 튜브시트 고전(현대는 CuNi/Ti 로 대체 흐름).",
   "src": "CDA · ASM Vol.13B"
  },
  "C44300": {
   "t": "어드미럴티 황동(As 첨가) — 복수기 튜브 고전 — 암모니아 오염수 SCC 는 여전한 약점.",
   "src": "CDA · ASM Vol.13B"
  },
  "Phosphor Bronze C51000": {
   "t": "C51000(Sn 5% 인청동 A) — 커넥터·스프링 표준: 탈아연 없음·피로+내식 조합이 황동 대비 강점.",
   "src": "CDA C51000 자료"
  },
  "C51900": {
   "t": "C51900(Sn 6%) — 인청동 강도 상향판: 고응력 스프링 — 내식 성격은 C51000 동급.",
   "src": "CDA C51900 자료"
  },
  "Silicon Bronze C65500": {
   "t": "실리콘 청동 — 건축 파스너·용접봉: 황동급 강도에 탈아연 없음 — 옥외 파스너 표준.",
   "src": "CDA · ASM Vol.13B"
  },
  "Aluminum Bronze C61400": {
   "t": "단순 Al 청동(전신재) — β상 이슈가 적은 조성: 산·해수 침식 저항 — 열교환 튜브시트 실적.",
   "src": "CDA C61400 자료"
  },
  "C95400 Aluminum Bronze": {
   "t": "C95400 주조 Al 청동 — 기어·베어링 범용: 서랭 후육부 β상 잔류 시 탈알루미늄 부식 소지 — 템퍼 어닐(TQ50)로 방어.",
   "src": "CDA C95400 · ASM 주조 Cu"
  },
  "C95820": {
   "t": "C95820 — C95800 의 고강도 사양(Ni 상향·열처리 지정): 해수 고하중 슬리브·시트 — NAB 공통의 β상 열이력 관리.",
   "src": "CDA C95820 · ASTM B148"
  },
  "Nickel Aluminum Bronze C95800": {
   "t": "NAB 주조(프로펠러 표준) — Ni 가 β상 문제를 억제: 해수 캐비테이션·침식의 최상급 — 용접 보수 후 어닐이 탈알루미늄 방어 관례.",
   "src": "CDA C95800 · NAVSEA"
  },
  "Nickel-Aluminium Bronze C63000": {
   "t": "전신 NAB — 항공 부싱·해수 샤프트: 주조 대비 조직 균일해 탈알루미늄 여지 작음.",
   "src": "CDA C63000 자료"
  },
  "C63020": {
   "t": "C63000 고강도판(시효) — 해수 고하중 부싱: 성격은 전신 NAB 동일.",
   "src": "CDA C63020 자료"
  },
  "Bearing Bronze C93200": {
   "t": "베어링 청동(Pb 함유) — 오일 윤활 환경 전제 — 산성 오일 열화 시 Pb 상 선택 침출.",
   "src": "CDA · ASM Vol.13B"
  },
  "C75200": {
   "t": "양은(Ni-Ag) — 변색 저항(은백색 유지) — 식기·악기: 땀·염분 변색은 도금으로.",
   "src": "CDA · ASM Vol.13B"
  },
  "Cupronickel 90/10": {
   "t": "CuNi 90/10 — 해수 배관 세계 표준: 생물 부착 억제 + 유속 3.5 m/s 한계 관리가 설계 전부.",
   "src": "CDA · ASM Vol.13B"
  },
  "Cupronickel 70/30": {
   "t": "CuNi 70/30 — 90/10 상위(유속 ~4.5 m/s·고온 염수) — 군함 해수계통 표준.",
   "src": "CDA · ASM Vol.13B"
  },
  "C19400": {
   "t": "Cu-Fe 리드프레임 합금 — 전자 패키지 내장: 부식 노출 자체가 드묾 — 도금(Sn/Ni) 밀착이 실질 관리.",
   "src": "CDA C19400 자료"
  },
  "C18000": {
   "t": "CuNiSi(저항용접 전극·금형) — 전극 용도는 냉각수 채널 스케일·전식 관리가 실무: 대기 내식 순동 준용.",
   "src": "CDA C18000 자료"
  },
  "CuNi2SiCr": {
   "t": "CuNiSiCr 석출동(C18000 계) — 금형·전극: 냉각수 처리(방청제·전도도)가 채널 부식을 좌우.",
   "src": "CDA · 제조사 datasheet"
  },
  "CuCr1Zr": {
   "t": "CuCrZr — 저항용접 전극·핵융합 히트싱크 표준: 시효 상태 강도 유지가 본체 — 냉각수 채널 침식·전식 관리.",
   "src": "CDA C18150 · ITER 자료"
  },
  "Copper-Cr-Zr alloy C18100": {
   "t": "C18100(CuCrZr 계) — 전극·고전도 구조: 부식은 순동 준용 — 관리 축은 냉각수측.",
   "src": "CDA C18100 자료"
  },
  "GRCop-42": {
   "t": "GRCop-42(Cu-4Cr-2Nb) — 84 의 고전도 개정판(현행 NASA AM 표준): 열전도 우선 설계 — blanching·수소 환경 관리 동일.",
   "src": "NASA GRCop-42 보고서"
  },
  "GRCop-84": {
   "t": "GRCop-84(Cu-8Cr-4Nb) — SSME 계보의 원조 조성: Cr₂Nb 석출 고온 강도 — 연소실 blanching(산화-환원 사이클) 관리가 부식 축.",
   "src": "NASA GRCop-84 보고서"
  },
  "NARLOY-Z": {
   "t": "Cu-Ag-Zr(SSME 연소실 유산) — GRCop 이전 세대 표준: 연소실 blanching 관리 이력이 곧 부식 이력.",
   "src": "NASA NARLOY-Z 자료"
  },
  "Beryllium Copper C17200": {
   "t": "BeCu — 내식은 순동 상위(해수 스프링 실적) — 부식 아닌 취급 주의: 가공 분진 Be 발암성(습식 가공 규정).",
   "src": "Materion BeCu 기술자료"
  },
  "C17200": {
   "t": "BeCu — 내식은 순동 상위(해수 스프링 실적) — 부식 아닌 취급 주의: 가공 분진 Be 발암성(습식 가공 규정).",
   "src": "Materion BeCu 기술자료"
  },
  "Be-Cu": {
   "t": "BeCu — 내식은 순동 상위(해수 스프링 실적) — 부식 아닌 취급 주의: 가공 분진 Be 발암성(습식 가공 규정).",
   "src": "Materion BeCu 기술자료"
  },
  "Beryllium": {
   "t": "순 Be — 건조 대기 한정 광택 유지. 염화물 공식·양쪽성(산·알칼리 모두 용해)·부식 생성물 발암성 — 크로메이트/양극산화 + 밀폐 취급이 세트.",
   "src": "ASM Vol.13B(Be) · Materion"
  },
  "Ti Grade 1": {
   "t": "CP Grade 1 — 최연질(성형성 최우선): 판형 열교환기·라이닝 표준 — 내식은 CP 등급 공통(TiO₂), 등급차는 O 함량=강도.",
   "src": "ASM Vol.13B(Ti) · ASTM B265"
  },
  "Ti CP Gr1": {
   "t": "CP Grade 1 — 최연질(성형성 최우선): 판형 열교환기·라이닝 표준 — 내식은 CP 등급 공통(TiO₂), 등급차는 O 함량=강도.",
   "src": "ASM Vol.13B(Ti) · ASTM B265"
  },
  "Ti Grade 3": {
   "t": "CP Grade 3 — Gr2 위 강도 단계: 압력용기 쉘 — 내식 성격은 Gr2 와 동일.",
   "src": "ASTM B265"
  },
  "Ti Grade 4": {
   "t": "CP 최고강도(O 0.4%) — 피팅·의료 기구: 내식은 CP 공통 — 성형성 저하가 대가.",
   "src": "ASTM B265"
  },
  "Ti Grade 7": {
   "t": "Gr7(Gr2+Pd) — 환원성 산(희 HCl·H₂SO₄)·틈부식 저항을 Pd 로 확보: CP 강도 유지 — 화학 플랜트 내틈부식 해답.",
   "src": "ASTM B265 · ASM Vol.13B(Ti)"
  },
  "Ti Grade 12": {
   "t": "Gr12(Ti-0.3Mo-0.8Ni) — Pd 없이 틈부식 개선한 경제형: Gr7 대비 저가 — 염수 증발기·화학 용기.",
   "src": "ASTM B265 · TIMET"
  },
  "Titanium Grade 11": {
   "t": "Gr11(Gr1+Pd) — Gr7 의 저강도·고성형판: 딥드로잉 라이닝 — 내식 성격은 Gr7 동일(Pd 효과).",
   "src": "ASTM B265"
  },
  "Ti Grade 9": {
   "t": "Gr9 — 관재 전용(자전거·유압) — 내식 CP 급, 환원성 산 동일 회피.",
   "src": "ASM Vol.13B(Ti) · TIMET"
  },
  "Ti-6Al-4V Grade 23 ELI": {
   "t": "Gr23(6-4 ELI) — 저산소 인성판: 임플란트 표준 — 체액 내식 수십 년 실적.",
   "src": "ASM Vol.13B(Ti) · ASTM B265"
  },
  "Ti-6Al-4V Cast": {
   "t": "주조 6-4(ASTM B367 C-5) — HIP 후 사용이 표준: 내식은 전신재 6-4 동일 — 주조 표면 산화층(α-case) 제거가 피로·부식 모두의 전제.",
   "src": "ASTM B367 · ASM 주조 Ti"
  },
  "Ti6242": {
   "t": "Ti-6242 — 고온 압축기(475°C 급) 표준: hot salt SCC 관리 온도 영역 — 정비 시 염분·지문 세척 절차가 규정화된 계열.",
   "src": "ASM Vol.13B(Ti hot salt)"
  },
  "Ti-6Al-2Sn-4Zr-2Mo": {
   "t": "Ti-6242 — 고온 압축기(475°C 급) 표준: hot salt SCC 관리 온도 영역 — 정비 시 염분·지문 세척 절차가 규정화된 계열.",
   "src": "ASM Vol.13B(Ti hot salt)"
  },
  "TA15": {
   "t": "TA15(Ti-6.5Al-1Mo-1V-2Zr) — 중국 근α 구조 합금: 용접 구조 항공 부품 — 내식 6-4 급, hot salt 는 α 풍부 계열 공통 주의.",
   "src": "ASM · 중국 Ti 합금 문헌"
  },
  "Ti-6Al-7Nb": {
   "t": "Ti-6Al-7Nb — V-프리 의료 임플란트 설계(V 세포독성 회피가 존재 이유): 생체액 내식 6-4 동급 이상.",
   "src": "ASTM F1295 · ASM 의료재료"
  },
  "Ti-8-1-1": {
   "t": "Ti-811 — hot salt SCC 의 교과서 사례(Al 8%): 고온+염분 조합 금지 절차의 기원이 된 합금 — 팬 블레이드 시대 유산.",
   "src": "ASM Vol.13B(Ti hot salt SCC)"
  },
  "Ti-6Al-2Mo-2Nb-2Zr-2Sn-1.5Cr": {
   "t": "BLT(Ti-6222 계 AM) — 6-4 급 내식으로 추정되나 장기 부식 데이터가 얇은 신생 AM 합금: as-built 표면 연마 전제, 중요 용도는 자체 검증 필요.",
   "src": "제조사 AM datasheet"
  },
  "Beta-21S": {
   "t": "Timetal 21S — β 합금 중 내산화·내환원산 개선을 명시 설계(Mo-Nb): 수소 흡수 저항도 β 중 상위 — 그래도 고강도 시효 상태 수소취화 관리.",
   "src": "TIMET Timetal 21S datasheet"
  },
  "Beta-C": {
   "t": "Beta-C(Ti-3-8-6-4-4) — 유정 스프링·패스너 실적: 염화물·sour 환경 내식이 β 채택 이유 중 하나 — 시효 강도 상승분만큼 수소 주의.",
   "src": "TIMET Beta-C 자료 · NACE MR0175"
  },
  "Ti-10V-2Fe-3Al": {
   "t": "Ti-10-2-3 — 랜딩기어 단조 표준: 내식 6-4 급 — 고강도 시효 상태 응력+수소 조합 관리가 β 공통 항목.",
   "src": "ASM Handbook Vol.13B(Ti)"
  },
  "Ti-13V-11Cr-3Al": {
   "t": "B120VCA(1세대 β, SR-71) — 여름철 염소 강화 수돗물 세척이 용접부 부식을, 카드뮴 도금 공구 접촉이 취화를 일으킨 제조 사례가 Ti 오염 관리 프로토콜의 기원.",
   "src": "Lockheed SR-71 제조 사례 문헌(Burbank 수돗물·Cd 공구)"
  },
  "Ti-15-3-3-3": {
   "t": "Ti-15-3 — 냉간 성형 판재 β: 스프링·클립 — 내식 6-4 급, 시효 후 수소취화 주의 공통.",
   "src": "ASM Vol.13B(Ti)"
  },
  "Ti-5553": {
   "t": "Ti-5553 — 현세대 랜딩기어 단조(10-2-3 후속): 고강도 β 의 수소·응력 관리 축 동일 — 내식 6-4 급.",
   "src": "ASM · Boeing 787 자료"
  },
  "Ti-6-2-4-6": {
   "t": "Ti-6246 — 고온 압축기 디스크(β-rich α+β): 열염 응력부식(hot salt SCC) 감수성이 언급되는 온도 영역 사용 — 염분 잔류 금지 절차.",
   "src": "ASM Vol.13B(Ti hot salt)"
  },
  "Ti-5-2-5": {
   "t": "Ti-5Al-2.5Sn — α 합금(β 아님): ELI 급은 액체수소 탱크 실적의 극저온 대표 — 내식 CP-Ti 급, 용접성 양호.",
   "src": "ASM Vol.2 · NASA(LH₂ 탱크)"
  },
  "AA 1050": {
   "t": "1050(Al 99.5%) — 1xxx 중 고순도 쪽: 화학 장치·음극박 — 내식 Al 최상, σy 30MPa 급 강도가 유일 제약.",
   "src": "ASM Vol.13B(Al) · AA Teal Sheets"
  },
  "AA 1100": {
   "t": "1100(Al 99.0%+Cu 0.05~0.20) — 1xxx 의 범용 판금(조리기구·스피닝 가공): 미량 Cu 는 강도용 — 내식은 1xxx 최상급 그대로.",
   "src": "ASM Vol.13B(Al) · AA Teal Sheets"
  },
  "AA 1200": {
   "t": "1200(Al 99.0%) — 1100 의 유럽계 대응 표기(포일·일반 판): 도장·인쇄 하지 특성 양호 — 내식 1xxx 공통 최상.",
   "src": "EN 573 · AA Teal Sheets"
  },
  "AA 3003": {
   "t": "범용 판금(Al-Mn) — 내식 순Al 급: 조리기구·열교환 핀 — 수돗물 장기 점부식은 수질(Cl⁻·Cu²⁺) 의존.",
   "src": "ASM Vol.13B(Al)"
  },
  "AA 3004": {
   "t": "음료캔 바디 — 내용물 산성이라 내면 래커 코팅 전제가 이 합금의 실사용 방식.",
   "src": "AA · 캔 산업 자료"
  },
  "AA 3005": {
   "t": "지붕·외장 코일 — 도장 코일(PCM) 유통 전제: 절단면 노출부가 수명 포인트.",
   "src": "AA Aluminum Standards"
  },
  "AA 3105": {
   "t": "외장·간판 코일 — 3005 유사: PCM 도장 전제 — 소재 자체 내식은 순Al 급.",
   "src": "AA Aluminum Standards"
  },
  "AA 5052": {
   "t": "5052(Mg 2.5%) — 예민화(β상) 걱정 없는 안전 Mg 농도: 범용 판금·연료탱크 — 해수 스프레이 무난.",
   "src": "ASM Vol.13B(Al)"
  },
  "AA 5086": {
   "t": "5086(Mg 4%) — 해양 중강도 판재: 선체·데크 — 냉간가공+장기 50°C+ 는 예민화 시험(ASTM G67) 관리 영역.",
   "src": "ASTM G67 · ASM Vol.13B"
  },
  "AA 5454": {
   "t": "5454(Mg 2.4~3.0%) — 65°C 초과 연속 사용이 승인되는 드문 5xxx(ASME): 예민화 면역 설계 — 탱크로리·SO₂ 스크러버 지정재.",
   "src": "ASME(고온 5xxx 제한) · ASM Vol.13B"
  },
  "AA 5182": {
   "t": "5182(Mg 4.5+Mn) — 캔 뚜껑(EOE)·차체 내판 전용: 내용물 접촉은 래커 코팅 전제 — Mg 높은 조성이라 65°C+ 장기 사용은 5454 영역으로.",
   "src": "AA · 캔 산업 자료"
  },
  "AA 5456": {
   "t": "5456(Mg 5.1%) — 함정·고속정 고강도판: Mg 최상단이라 예민화 민감도도 5083 이상 — H116/H321 템퍼 지정이 필수.",
   "src": "ASTM B928(H116) · ASM Vol.13B"
  },
  "AA 6005A": {
   "t": "철도 차체 대단면 중공 압출 — 내면 결로 배수 설계가 특이점: 외면은 도장 체계.",
   "src": "EN 755 · 철도차량 규격"
  },
  "AA 6063": {
   "t": "건축 압출 표준 — 아노다이즈 품질(광택·균일)이 존재 이유: 해안 커튼월은 25μm 급 피막 지정.",
   "src": "AAMA 611 · KS D 6759"
  },
  "AA 6082": {
   "t": "유럽 구조 압출(6061 상당+Mn) — 내식 동급: 용접 구조 관리 동일 — 기계가공 판재로도 흔용.",
   "src": "EN 573 · ASM Vol.13B"
  },
  "AA 6101": {
   "t": "부스바 전도용 — 이종금속(Cu 단자) 접촉 갈바닉+표면 산화피막의 접촉저항 상승이 이 합금 특유의 관리 항목.",
   "src": "ASTM B317"
  },
  "AA 6151": {
   "t": "단조용 6xxx(휠·요크) — 특이점 없음: T6 후 도장/아노다이즈 마감.",
   "src": "ASM 단조 Al"
  },
  "AA 6463": {
   "t": "광택 아노다이즈 전용(저Fe 설계) — 화학 광택 후 장식 피막: Fe 불순물 최소가 정체성 — 트림·몰딩.",
   "src": "AA Aluminum Standards"
  },
  "AA 6262": {
   "t": "6262 — 쾌삭 6xxx(Pb/Bi) — 개재물 공식 기점: 도금·아노다이즈 품질 관리.",
   "src": "ASM Vol.13B(Al) · AA"
  },
  "AA 2011": {
   "t": "쾌삭 2xxx(Pb·Bi) — 개재물이 공식 기점 겸 도금 장애: 나사 가공품은 아노다이즈보다 크로메이트+도장이 무난.",
   "src": "ASM Vol.13B(Al)"
  },
  "AA 2014": {
   "t": "항공 단조 고전 — 입계부식·박리 감수성이 2024 보다도 큰 편: 프라이머 도장 전제, T6 후 입계 민감.",
   "src": "ASM Vol.13B · MMPDS"
  },
  "AA 2017": {
   "t": "리벳 합금 고전(두랄루민 원형) — 리벳은 시공 후 도장에 덮여 관리: 나노출은 입계·갈바닉 주의.",
   "src": "ASM Vol.13B"
  },
  "AA 2024-T351": {
   "t": "항공 판재 표준 — T351 은 박리부식(EXCO) 등급 관리 대상: Alclad 클래드 또는 프라이머 체계가 전제.",
   "src": "ASTM G34 · ASM Vol.13B"
  },
  "AA 2025": {
   "t": "프로펠러 단조 고전 — 현대 설계 대체 완료 계보: 노출 운용은 도장+정기 검사 전제.",
   "src": "ASM(항공 Al 역사)"
  },
  "AA 2618": {
   "t": "고온 피스톤·콩코드 스킨(Al-Cu-Mg-Fe-Ni) — 엔진 열환경: 오일·연소 분위기라 습윤 부식 노출은 제한적 — 나노출 시 2xxx 공통 도장 전제.",
   "src": "ASM Vol.13B"
  },
  "AA 2219": {
   "t": "2219 — 용접 가능한 2xxx(로켓 탱크) — 나내식은 2xxx 공통(도장 전제), 용접부 국부부식 관리.",
   "src": "ASM Vol.13B(Al) · AA"
  },
  "AA 2050": {
   "t": "3세대 Al-Cu-Li 후판 — A380 하부 날개 외피·A350 윙 리브 실적: T84 시효로 SCC·박리 저항을 확보한 것이 세대 특징.",
   "src": "Constellium AIRWARE 2050 · Total Materia(A380)"
  },
  "AA 2090": {
   "t": "2세대 Al-Li — 박리부식·이방성 이슈로 교훈을 남긴 세대: 현행 설계는 3세대(2050/2198)로 — 유지보수 부품에 잔존.",
   "src": "ASM(Al-Li 세대사)"
  },
  "AA 2099": {
   "t": "3세대 압출(동체 스트링거) — T8x 시효 전제: 박리·SCC 등급 개선 검증된 세대.",
   "src": "Arconic 2099 자료"
  },
  "AA 2195": {
   "t": "Al-Cu-Li 용접 가능 극저온 탱크(셔틀 슈퍼라이트웨이트 외부탱크) — 용접부 내식·극저온 인성 검증이 이 합금의 이력.",
   "src": "NASA SLWT 자료"
  },
  "AA 2196": {
   "t": "2196 — 3세대 Al-Cu-Li 압출(A380 플로어 빔·시트 트랙 인증 실적): T8511 시효 — 박리·SCC 개선은 3세대 공통, 저밀도 압출재가 존재 이유.",
   "src": "ASM Alloy Digest(Alcan 2196) · Airbus 적용 문헌"
  },
  "AA 2198": {
   "t": "3세대 판재(동체 스킨) — T8 박리부식 등급 A 급 확보가 채택 근거: 리벳리스 용접 동체 시험 이력.",
   "src": "Constellium AIRWARE 2198 자료"
  },
  "AA 7068": {
   "t": "7068 — 최고강도 Al: SCC 민감 최상급 — T6 사용 금지 수준, 과시효+도장 필수.",
   "src": "ASM Vol.13B(Al) · AA"
  },
  "AA 7475": {
   "t": "7475 — 7075 의 고인성 정제판 — 부식 성격(T73 권장)은 7075 준용.",
   "src": "ASM Vol.13B(Al) · AA"
  },
  "A205": {
   "t": "A20X(A205) — AM 용 Al-Cu: 2xxx 성격(도장 전제) — as-built 표면 공식 기점 주의.",
   "src": "Eck Industries/A20X datasheet"
  },
  "A20X / A6061-RAM2": {
   "t": "A20X(A205) — AM 용 Al-Cu: 2xxx 성격(도장 전제) — as-built 표면 공식 기점 주의.",
   "src": "Eck Industries/A20X datasheet"
  },
  "A356": {
   "t": "A356(Al-7Si-Mg) — 휠·섀시 주조 표준: Cu 무함유라 주조 Al 내식 상위 — 휠 클리어코트 손상부 필리폼 부식이 필드 단골.",
   "src": "ASM Vol.13B(주조 Al)"
  },
  "A356.0": {
   "t": "A356(Al-7Si-Mg) — 휠·섀시 주조 표준: Cu 무함유라 주조 Al 내식 상위 — 휠 클리어코트 손상부 필리폼 부식이 필드 단골.",
   "src": "ASM Vol.13B(주조 Al)"
  },
  "A357.0": {
   "t": "A356+Mg 상향(항공 주조) — 강도↑: 내식 A356 동급 — 항공은 크로메이트+프라이머 체계.",
   "src": "ASM 주조 Al · AMS 4219"
  },
  "AlSi7Mg": {
   "t": "AlSi7Mg(AM 파라미터 표기) — A356 조성의 LPBF 판: as-built 셀 조직이 주조재보다 미세해 강도↑ — 표면 다공 연마·T6 후 사용이 관례.",
   "src": "AM 제조사 MDS(AlSi7Mg)"
  },
  "AlSi10Mg": {
   "t": "AM 표준 Al — as-built 표면 조도·다공이 공식 기점: 연마+도장/아노다이즈 관례 — Si 셀 조직 자체는 내식 무해.",
   "src": "EOS AlSi10Mg MDS · 문헌"
  },
  "Al12Si": {
   "t": "공정 조성(유동성 최우선) — 얇은 주물·AM: 내식 AlSi 계 공통 양호 — Cu 무함유 확인이 선택 포인트.",
   "src": "ASM 주조 Al"
  },
  "Al5x1": {
   "t": "EOS Al5X1(Al-Mg<5%+Zr) — 5xxx 계 AM: Mg 5% 미만이라 β상 예민화 부담 낮음 — AM 구조부품 중 해양 후보군.",
   "src": "EOS Al5X1 MDS"
  },
  "Aheadd CP1": {
   "t": "Constellium CP1(Al-Fe-Zr 저합금) — 열교환·전도 AM 특화: 저합금이라 순Al 급 내식 — 신생 합금으로 장기 데이터는 축적 중.",
   "src": "Constellium Aheadd CP1 datasheet"
  },
  "Scalmalloy": {
   "t": "Scalmalloy(Al-Mg-Sc-Zr) — 5xxx 계보라 AM 고강도 Al 중 내식 상위가 세일즈 포인트: as-built 표면 처리 전제는 AM 공통.",
   "src": "APWorks Scalmalloy datasheet"
  },
  "A319": {
   "t": "엔진 블록·헤드(Al-Si-Cu) — 실부식장은 냉각수 채널: 부동액 억제제 관리가 실질 방식 — Cu 함유라 나내식 하위.",
   "src": "ASM · ASTM D3306(부동액)"
  },
  "A380": {
   "t": "다이캐스트 범용(Cu 3.5%) — 습윤 백분·점식 빠른 편: 크로메이트/도장 마감 전제 — 전장 하우징 표준.",
   "src": "ASM Vol.13B(주조 Al)"
  },
  "ADC12 / A383": {
   "t": "JIS 다이캐스트 표준(A383 급) — A380 동일 계열: 아연 도금강 브래킷과의 갈바닉 짝이 전장 실무 주의.",
   "src": "JIS H 5302 · ASM"
  },
  "A201.0": {
   "t": "Cu 4.5% 최고강도 주조 — 주조 Al 내식 최하 급: 프라이머+톱코트 필수 — 군용 인증(A357 대체 상위) 이력.",
   "src": "ASM 주조 Al · AMS 4229"
  },
  "AA 8090": {
   "t": "8090 Al-Li 주조/판 — 2xxx 급 관리(도장) + 시효 조건별 박리부식 감수성.",
   "src": "ASM(Al-Li 세대사)"
  },
  "ZA-27": {
   "t": "ZA-27 — 고알루미늄 아연 합금: Zamak 보다 강하지만 부식 성격 동일(양쪽성·크로메이트 전제) — 60°C+ 강도·내식 동반 하락.",
   "src": "ASTM B86 · ASM Vol.13B(Zn)"
  },
  "Stellite 3": {
   "t": "고탄소 최고경도 Stellite — 극한 마모 시트: 탄화물 비율↑=인성↓ — 내식 성격은 계열 공통(산화성 양호·환원 강산 회피).",
   "src": "Kennametal Stellite 3 datasheet"
  },
  "Stellite 6": {
   "t": "Stellite 범용 표준(밸브 시트 오버레이) — 마모+부식 복합의 기본값: 보수 용접 실무가 가장 축적된 등급.",
   "src": "Kennametal Stellite 6 datasheet"
  },
  "Stellite 6B": {
   "t": "단조 Stellite(판·시트) — 주조 대비 인성↑: 부식 성격 동일 — 침식·슬러리 부품.",
   "src": "Kennametal Stellite 6B datasheet"
  },
  "Stellite 12": {
   "t": "Stellite 12(W 8%·중간 탄소) — 6 보다 경도↑·3 보다 인성↑ 인 절충 급: 톱날 팁·절삭날 — 내식 성격은 계열 공통(산화성 양호·환원 강산 회피).",
   "src": "Kennametal Stellite 12 datasheet"
  },
  "Stellite 21": {
   "t": "저탄소-Mo Stellite — 캐비테이션·의료(임플란트 전신): 계열 중 부식 저항 상위 — 환원 강산만 회피.",
   "src": "Kennametal Stellite 21 datasheet"
  },
  "CoCr": {
   "t": "CoCr(범칭) — 주조 F75/단조 F1537/판재 L605 등 세부 규격 확인이 첫 단추: 공통 골격은 체액·염수 내식 상위.",
   "src": "ASM Vol.13B(Co)"
  },
  "CoCrMo": {
   "t": "CoCrMo(ASTM F75/F1537) — 체액 내식 수십 년 임플란트 실적 — taper 접합부 fretting 부식만 설계 관리 항목.",
   "src": "ASTM F75/F1537 · ASM 의료재료"
  },
  "MP35N": {
   "t": "MP35N — 35Ni-35Co-20Cr-10Mo: 해수·sour SCC 사실상 면역이 간판(NACE 무제한 급) — 초고강도 해양 패스너·의료 리드.",
   "src": "SPS/Carpenter MP35N · NACE MR0175"
  },
  "MP159": {
   "t": "MP159 — MP35N 의 고온판(Fe 첨가, 600°C): 제트엔진 볼트 — 내식은 MP35N 급 유지.",
   "src": "Carpenter MP159 datasheet"
  },
  "Elgiloy": {
   "t": "Elgiloy — 시계 스프링 출신 Co 합금: 내식+무자성+피로 조합 — 의료 가이드와이어·시계 헤어스프링 표준.",
   "src": "Elgiloy Specialty Metals datasheet"
  },
  "L605": {
   "t": "Co 시트 합금(L-605) — 고온 산화·시트 성형성 균형: 스텐트 실적(생체 내 내식 검증)이 특기.",
   "src": "Haynes 25/L-605 datasheet"
  },
  "Haynes 188": {
   "t": "L605+La — 연소기 시트: La 이 산화 스케일 밀착 개선 — 1100°C 급 반복 산화용.",
   "src": "Haynes 188 datasheet"
  },
  "FSX-414": {
   "t": "Co 주조 노즐 베인(GE) — Cr 29% 로 유황 연료 hot corrosion 에 Ni 계보다 강한 것이 Co 베인의 존재 이유.",
   "src": "ASM Handbook(초합금 — Co계)"
  },
  "Ultimet": {
   "t": "Co-Cr-Mo-N 전신재 — 마모+수용액 부식 \"복합\" 특화: 슬러리 펌프·초크 — 순수 내식은 C 계열, 순수 마모는 Stellite 에 양보.",
   "src": "Haynes Ultimet datasheet"
  },
  "Tantalum": {
   "t": "순 Ta — 백금급 내산(비등 HCl·HNO₃·H₂SO₄) — 예외: 불산·발연황산·뜨거운 알칼리. 수소취성(산세·음극 전위) 관리가 세트.",
   "src": "ASM Vol.13B(내화금속)"
  },
  "Ta-2.5W": {
   "t": "Ta-2.5W — 순 Ta 의 강도 보강판(내산 동급): 화학 열교환기·라이닝 표준 — 가공성을 잃지 않는 선이 채택 이유.",
   "src": "H.C. Starck/Plansee Ta 자료"
  },
  "Ta-10W": {
   "t": "Ta-10W — 최고강도 Ta 합금(로켓 노즐·고온 스프링): 내산 성격 유지 — 초고온 강도가 본령.",
   "src": "H.C. Starck/Plansee Ta 자료"
  },
  "Niobium": {
   "t": "순 Nb — 내산은 Ta 한 단계 아래·액체 알칼리금속(Na 루프) 실적: 400°C+ 대기 산화 취약 — 고온은 진공/불활성 전제.",
   "src": "ASM Vol.13B(내화금속)"
  },
  "Nb-1Zr": {
   "t": "Nb-1Zr — 원자로 액체금속(Na·Li) 루프 표준: Zr 이 산소 게터 — 대기 고온 산화 취약은 Nb 공통.",
   "src": "ASM Vol.13B · 원자력 재료 문헌"
  },
  "Niobium-1Zr": {
   "t": "Nb-1Zr — 원자로 액체금속(Na·Li) 루프 표준: Zr 이 산소 게터 — 대기 고온 산화 취약은 Nb 공통.",
   "src": "ASM Vol.13B · 원자력 재료 문헌"
  },
  "C-103": {
   "t": "C-103(Nb-10Hf-1Ti) — 로켓 노즐·스러스터 표준: 실리사이드 코팅(R512E) 전제 운용 — 코팅 손상=급속 산화.",
   "src": "ASM · 항공우주 Nb 합금 자료"
  },
  "Niobium C-103": {
   "t": "C-103(Nb-10Hf-1Ti) — 로켓 노즐·스러스터 표준: 실리사이드 코팅(R512E) 전제 운용 — 코팅 손상=급속 산화.",
   "src": "ASM · 항공우주 Nb 합금 자료"
  },
  "Molybdenum": {
   "t": "순 Mo — 500°C+ 대기에서 MoO₃ 승화(보호막 없음): 진공·환원·불활성 전용 — 용융 유리·아연에는 전통적으로 강함.",
   "src": "ASM Vol.13B(내화금속)"
  },
  "TZM": {
   "t": "Mo-Ti-Zr — 고온 금형·핫런너 노즐: 산화 성격은 Mo 공통(대기 고온 불가) — 진공로 치구 표준.",
   "src": "Plansee TZM datasheet"
  },
  "Mo-0.5Ti": {
   "t": "Mo-0.5Ti — TZM 의 전신 레거시 등급(현행 설계는 TZM 수렴): 잔존 재고·문헌 호환용 — 산화 제약은 Mo 공통(대기 고온 불가).",
   "src": "Plansee/ASM(Mo 합금 계보)"
  },
  "Mo-La": {
   "t": "La₂O₃ 분산 Mo — 재결정 억제(조명·로 부품): 산화 제약 Mo 공통.",
   "src": "Plansee ML datasheet"
  },
  "Mo-Re": {
   "t": "Mo-Re — 연성·용접성 개선(열전대 보호관): 산화 제약 동일 — Re 는 기계적 개선용.",
   "src": "Rhenium Alloys 자료"
  },
  "Tungsten": {
   "t": "순 W — 500°C+ 대기에서 WO₃ 산화 급속(보호막 없음): 진공·불활성·수소로 전용 — 상온 수용액은 안정(전극 실적).",
   "src": "Plansee W 자료"
  },
  "W-La": {
   "t": "W-La(La₂O₃ 도핑) — 재결정 억제·방전 안정이 존재 이유(TIG 전극 표준): 산화 제약은 순 W 공통.",
   "src": "Plansee WL 자료"
  },
  "Tungsten Heavy Alloy": {
   "t": "WHA(W-Ni-Fe) — 바인더상(Ni-Fe)이 부식 경로: 습윤에서 바인더 우선 부식·W 입자 탈락 — 방청유/도금 관리가 실무.",
   "src": "Plansee/Mi-Tech WHA 자료"
  },
  "Rhenium": {
   "t": "Re — 고온 산화물(Re₂O₇) 휘발 극심 — 코팅/합금화 없이 산화 분위기 불가.",
   "src": "ASM Vol.13B(내화금속) · Plansee"
  },
  "Chromium": {
   "t": "순 Cr — 부동태의 원조(도금이 그 응용) — 벌크는 취성이라 구조재 아님.",
   "src": "ASM Vol.13B(내화금속) · Plansee"
  },
  "Hafnium": {
   "t": "Hf — Zr 유사 내산·내알칼리 — 원자로 제어봉(중성자 흡수)·플라즈마 전극.",
   "src": "ASM Vol.13B(내화금속) · Plansee"
  },
  "Vanadium": {
   "t": "V — 핵융합 블랭킷 후보(액체 리튬 양립) — 일반 산·산화 분위기 취약.",
   "src": "ASM Vol.13B(내화금속) · Plansee"
  },
  "AZ31B Magnesium": {
   "t": "AZ31B — 전신 판재 표준(Al 3%): Mg 공통(방호 전제) — 판재라 크로메이트+도장 체계가 정형화.",
   "src": "ASM Vol.13B(Mg)"
  },
  "AZ80": {
   "t": "AZ80(Al 8% 단조) — 단조 고강도: Al↑로 β상(Mg₁₇Al₁₂) 분포가 부식 거동 좌우 — 시효 상태 미세 갈바닉 셀 주의.",
   "src": "ASM Vol.13B(Mg)"
  },
  "AZ80A": {
   "t": "AZ80(Al 8% 단조) — 단조 고강도: Al↑로 β상(Mg₁₇Al₁₂) 분포가 부식 거동 좌우 — 시효 상태 미세 갈바닉 셀 주의.",
   "src": "ASM Vol.13B(Mg)"
  },
  "AM60": {
   "t": "AM60(Al 6%·저Mn 다이캐스트) — 인성 우선 설계: 스티어링 휠 코어·시트 프레임 — HP(고순도) 규격의 Fe·Ni·Cu 관리로 내식 확보, 관리 체계는 AZ91D 준용.",
   "src": "ASTM B94 · ASM Vol.13B(Mg)"
  },
  "EZ33A": {
   "t": "RE-Zn 주조 Mg(크리프) — 항공 기어박스 고전: 크로메이트+수지 함침+에폭시 3중 방식이 항공 관례.",
   "src": "ASM Vol.13B(Mg) · MIL-M-46062"
  },
  "ZE41": {
   "t": "헬기 기어박스 표준 Mg — 갈바닉 설계(강 볼트 절연·웻 어셈블리)가 도면 항목으로 규정되는 대표 사례.",
   "src": "ASM Vol.13B(Mg) · 항공 정비 매뉴얼"
  },
  "ZE63A": {
   "t": "ZE63A — 수소화(hydriding) 처리로 박육 주물을 강화하는 특수 공정 Mg: 헬기 부품 이력 — 부식 관리 ZE41 준용(크로메이트+수지 함침).",
   "src": "ASM 주조 Mg · AMS 4425"
  },
  "HK31A": {
   "t": "Th 함유 레거시 Mg — 방사성 물질 규제로 현대 신규 설계 사용 불가: 구형기 유지보수는 WE43 등 대체 검토가 표준 답.",
   "src": "ASM(Mg-Th 계 퇴역) · 규제 문헌"
  },
  "WE43": {
   "t": "WE43(Y-RE) — Mg 중 내식 상위+250°C: 헬기 트랜스미션·생분해 임플란트 양쪽 실적이 특기 — 방호 체계는 Mg 공통.",
   "src": "Magnesium Elektron WE43 자료"
  },
  "WE54": {
   "t": "WE54 — WE43 상위 강도(Y↑): 장기 시효 취성 이력 관리가 알려진 제약 — 내식은 WE43 급.",
   "src": "Magnesium Elektron WE54 자료"
  },
  "ZK60": {
   "t": "ZK60(Mg-Zn-Zr) — 고강도 단조 Mg: Zn 탓에 용접 곤란이 실무 제약 — 단조 휠·항공 부품, 부식 관리는 Mg 공통(크로메이트+도장).",
   "src": "ASM Vol.13B(Mg) · ASTM B91"
  },
  "Zircaloy-2": {
   "t": "Zircaloy-2 — BWR 피복관(Ni 함유): 수소 흡수가 Zry-4 보다 큰 경향 — 수화물 배향·취화 관리가 노내 수명 항목.",
   "src": "원자력 재료 문헌(Zry) · ASTM B350"
  },
  "Zircaloy-4": {
   "t": "Zircaloy-4 — PWR 피복관(Ni 제거·Fe 상향): 수소 흡수 저감 설계 — 고연소도에선 M5/ZIRLO 로 세대 교체.",
   "src": "원자력 재료 문헌(Zry) · ASTM B350"
  },
  "Zirconium": {
   "t": "Zr(범칭, 702 급) — 비산화성 산(비등 HCl·H₂SO₄)·알칼리 전방위가 간판: 불산·FeCl₃ 만 금기 — 화학 플랜트 최후 선택지.",
   "src": "ATI Zr 702 자료 · ASM Vol.13B"
  },
  "Zirconium 705": {
   "t": "Zr-2.5Nb(705) — 702+강도: 내식 동급 — 고압 부품, 수소 취화 관리(음극 전위)가 추가 항목.",
   "src": "ATI Zr 705 자료"
  },
  "Invar 36": {
   "t": "Fe-36Ni 저팽창 — Ni 36% 여도 스테인리스가 아님: 습윤 지문 점녹 잘 생김 — 정밀 부품은 니켈 도금/방청 관례가 세트.",
   "src": "Carpenter Invar 36 datasheet"
  },
  "Kovar": {
   "t": "Fe-Ni-Co 글라스 실링 합금 — 실링 전 산화피막 제어가 공정 핵심: 실사용은 패키지 내부(기밀) — 외부 리드는 Ni/Au 도금 표준.",
   "src": "Carpenter Kovar datasheet"
  },
  "Zamak 3": {
   "t": "Zamak 3 — 다이캐스트 표준: 크로메이트+도장/도금 마감 전제 — 현행 고순도 규격(ASTM B86)으로 구형 입계부식은 해소.",
   "src": "ASTM B86 · ASM Vol.13B(Zn)"
  },
  "Ti CP Gr2": {
   "t": "CP Grade 2 — 산업 표준 순티타늄: 해수·염화물·차아염소산 상시 침지 무제한(발전소 복수기 표준). 약점은 환원성 산(HCl·묽은 황산)과 불산 — 이때는 Gr7(Pd) 로.",
   "src": "ASM Vol.13B(Ti) · TIMET"
  },
  "Haynes 282": {
   "t": "Haynes 282 — γ′ 시효 A-USC·터빈 합금 — 부식 축은 고온 산화·hot corrosion(코팅 전제)이며 수용액 내식 용도 아님. 가공성 위해 시효를 늦춘 설계가 특징.",
   "src": "Haynes 각 합금 datasheet"
  },
  "Inconel 706": {
   "t": "Inconel 706 — 718 의 대형 디스크 판(발전 가스터빈·저편석 설계) — 부식 성격은 718 준용: 해수 OK, 산 환경은 C 계열로.",
   "src": "Special Metals 각 합금 datasheet"
  },
  "AA 7050": {
   "t": "7050 — 7075 의 SCC 개선판: Cu↑·Zr 첨가 + T74 과시효 전제 설계 — 항공 후판 표준. 단 T6 급 시효로 쓰면 개선 효과 상실. T7451 후판은 7075 대비 SCC·박리부식 개선이 존재 이유(항공 벌크헤드).",
   "src": "ASM Vol.13B(Al) · AA"
  },
  "ZERON 100": {
   "t": "ZERON 100 — 슈퍼듀플렉스(PREN ≥41 보증) — 해수 펌프·해양 플랜트 표준. σ상 석출 회피 위한 용접 열이력 관리가 시공 핵심.",
   "src": "Outokumpu Corrosion Handbook"
  },
  "PPA-GF45 Amodel A-1145 HS": {
   "t": "PPA(폴리프탈아미드) — 나일론 상위 호환: 흡습 절반·고온 강성 유지 — 자동차 냉각수(LLC)·연료 접촉 부품 표준. 강산·페놀은 나일론과 동일하게 취약.",
   "src": "Solvay Amodel PPA 자료"
  },
  "PA11 EOS PA 1101": {
   "t": "EOS PA1101 — PA11(피마자유 bio-PA): PA12 대비 인성·유연 우위, 저흡습 — SLS 다공 표면의 흡습·오염 경로 관리는 SLS 공통.",
   "src": "EOS PA 1101 MDS"
  },
  "ZERON 100 (UNS S32760, super-duplex stainless)": {
   "t": "ZERON 100 — 슈퍼듀플렉스(PREN ≥41 보증) — 해수 펌프·해양 플랜트 표준. σ상 석출 회피 위한 용접 열이력 관리가 시공 핵심.",
   "src": "Outokumpu Corrosion Handbook"
  },
  "OFE Copper C10100 (oxygen-free electronic)": {
   "t": "C10100(OFE) — 무산소 최고 순도: 산화물이 없어 수소 분위기 어닐·브레이징에도 수소병(hydrogen sickness) 면역 — 진공·가속기 부품 표준.",
   "src": "ASTM B170 · CDA"
  },
  "Copper (Pure, C11000)": {
   "t": "ETP 전기동(O 0.02~0.04%) — 산화물 함유가 약점: 환원(수소) 분위기 370°C+ 에서 수소병(입계 수증기 균열) — H₂ 어닐·브레이징 금지가 이 등급의 핵심 주의.",
   "src": "CDA · ASM Vol.2(수소병)"
  },
  "C22000 (Red Brass 90Cu-10Zn, Commercial Bronze)": {
   "t": "커머셜 브론즈(Zn 10%) — 탈아연 면역권: 건축 외장·장식 표준 — 암모니아 SCC 만 잔류 주의.",
   "src": "CDA C22000 자료"
  }
 },
 "alloy_adjust": {
  "_note": "합금별 매체 verdict 보정 3층 — ① pren: 스테인리스(Cr≥10.5) 염화물 축을 PREN 밴드로 조정 ② rules: 조성 임계 규칙(그룹 한정) ③ by_base: 명시 오버라이드(datasheet 근거). 적용 순서 ①→②→③(후순위가 우선). 그룹 기본값과 달라진 축만 UI 에 \"합금 보정\" 마커. 모든 항목 why·src 필수 — 게이트 검증.",
  "pren": {
   "groups": [
    "ss-austenitic",
    "ss-ferritic",
    "ss-martensitic",
    "ss-ph",
    "ss-duplex",
    "ss-general"
   ],
   "src": "Outokumpu Corrosion Handbook · IMOA (PREN-CPT 밴딩)",
   "axes": {
    "해수": [
     [
      40,
      "excellent"
     ],
     [
      30,
      "good"
     ],
     [
      20,
      "caution"
     ],
     [
      0,
      "poor"
     ]
    ],
    "염수·염화물": [
     [
      30,
      "excellent"
     ],
     [
      20,
      "good"
     ],
     [
      12,
      "caution"
     ],
     [
      0,
      "poor"
     ]
    ]
   }
  },
  "rules": [
   {
    "group": "cu",
    "el": "Zn",
    "min": 28,
    "axes": {
     "해수": "poor",
     "염수·염화물": "caution"
    },
    "why": "Zn 28%+ 황동 — 탈아연 부식 감수성",
    "src": "ASM Vol.13B(탈아연) · CDA"
   },
   {
    "group": "cu",
    "el": "Zn",
    "min": 15,
    "max": 28,
    "axes": {
     "해수": "caution"
    },
    "why": "중아연 황동 — 해수 상시 침지 제한",
    "src": "ASM Vol.13B · CDA"
   },
   {
    "group": "cu",
    "el": "Ni",
    "min": 9,
    "axes": {
     "해수": "excellent",
     "염수·염화물": "excellent"
    },
    "why": "CuNi(무아연) — 선박 해수 배관 표준(생물 부착 억제)",
    "src": "CDA(CuNi 해수 적용)",
    "maxOther": {
     "el": "Zn",
     "max": 1
    }
   },
   {
    "group": "cu",
    "el": "Al",
    "min": 6,
    "axes": {
     "해수": "excellent"
    },
    "why": "Al 청동/NAB — 해수 프로펠러·캐비테이션 실적",
    "src": "CDA C95800 · NAVSEA"
   },
   {
    "group": "al-wrought",
    "el": "Cu",
    "min": 1.8,
    "axes": {
     "해수": "poor",
     "염수·염화물": "poor"
    },
    "why": "Cu 함유(2xxx 등) — 나내식 최하위 Al: 클래드/도장 전제",
    "src": "ASM Vol.13B(Al)"
   },
   {
    "group": "al-wrought",
    "el": "Zn",
    "min": 4,
    "axes": {
     "해수": "poor"
    },
    "why": "7xxx — 해양 나사용 부적합(SCC·공식)",
    "src": "ASM Vol.13B(Al)"
   },
   {
    "group": "al-wrought",
    "el": "Mg",
    "min": 2.2,
    "maxOther": {
     "el": "Cu",
     "max": 0.5
    },
    "axes": {
     "해수": "good",
     "염수·염화물": "good"
    },
    "why": "5xxx 해양 판재 — 선체·데크 실적",
    "src": "ASM Vol.13B(Al) · ASTM B928"
   },
   {
    "group": "al-cast-am",
    "el": "Cu",
    "min": 1.5,
    "axes": {
     "해수": "poor",
     "염수·염화물": "poor"
    },
    "why": "Cu 함유 주조 Al(A319/A380 계) — 습윤·염화물 도장 전제",
    "src": "ASM 주조 Al"
   },
   {
    "group": "ni-super",
    "el": "Mo",
    "max": 8,
    "axes": {
     "강산": "caution"
    },
    "why": "고온 전용 합금(저 Mo) — 수용액 산 내식은 설계 대상 아님: C/B 계열로",
    "src": "ASM Handbook(초합금 구분) · Haynes"
   },
   {
    "group": "al-cast-am",
    "el": "Mg",
    "min": 2.2,
    "maxOther": {
     "el": "Cu",
     "max": 0.5
    },
    "axes": {
     "해수": "good",
     "염수·염화물": "good"
    },
    "why": "Al-Mg(-Sc/Zr) 5xxx 계보 AM — 해양 후보군(as-built 표면 처리 전제)",
    "src": "APWorks Scalmalloy · EOS Al5X1"
   }
  ],
  "by_base": {
   "Hastelloy X": {
    "axes": {
     "강산": "caution"
    },
    "why": "고온 전용(연소기) — 수용액 산 사용 비대상",
    "src": "Haynes X datasheet"
   },
   "Inconel 617": {
    "axes": {
     "강산": "caution"
    },
    "why": "고온 전용(VHTR·연소기) — 수용액 산 비대상",
    "src": "Special Metals 617"
   },
   "Rene 41": {
    "axes": {
     "강산": "caution"
    },
    "why": "고온 전용(터빈 시트) — 수용액 산 비대상",
    "src": "ASM Handbook(초합금)"
   },
   "Monel 400": {
    "axes": {
     "강산": "caution"
    },
    "why": "HF·묽은 환원산 전문 — 산화성 산(질산 등)은 불가",
    "src": "Special Metals Monel 400"
   },
   "Monel K-500": {
    "axes": {
     "강산": "caution"
    },
    "why": "성격은 Monel 400 — 산화성 산 불가",
    "src": "Special Metals K-500"
   },
   "Nickel 200": {
    "axes": {
     "강산": "caution"
    },
    "why": "가성(알칼리) 전문 — 산은 묽은 환원산 한정",
    "src": "Special Metals Nickel 200"
   },
