Repository: slmhlight/GRANTA

# AM Materials Explorer

ANSYS Granta-style **additive-manufacturing (AM) materials database** — an interactive
web app for exploring metal & polymer materials through dynamic Ashby charts, advanced
filtering, **range-based property data**, and **cited manufacturer datasheets**.

> 적층제조(AM) 소재 데이터베이스 탐색기. 대화형 Ashby 차트, 고급 필터링, **물성 range 데이터**,
> **데이터시트 출처 추적**을 제공합니다.

## Features
- **Range-based properties** — every property is a `min · typical · max` aggregated from real data points (heat treatments × build direction × vendors), shown as smooth property envelopes on the Ashby chart and min–max sub-lines in the detail panel.

File: data/welding-guidance.json (part 3 of 3)
{
   "text": "⚠⚠ Beryllium Copper C17200 (Be 1.8-2.0%)\nPrecision spring, spark-resistant tool (방폭 hammer / wrench), electronics contact 응용.\nBeryllium 함유로 발암성 (NIOSH 1A carcinogen) — 작업 안전성이 최고 우선.\n\n【⚠⚠⚠ 발암성 경고 (가장 중요)】\nBeryllium 의 dust / fume 흡입은 다음 질병 유발:\n• CBD (Chronic Beryllium Disease, 만성 베릴륨증): 폐 sarcoidosis 유사, 일생 unrecoverable\n• 일부에서 폐암 (lung cancer) 진행\n• Berylliosis 의 잠복기: 10-30년\n\n노출 한도:\n• OSHA PEL: 0.2 μg/m³ (1980년 기준, action level 0.1 μg/m³)\n• NIOSH REL: 0.5 μg/m³\n• Korean MOEL TLV: 0.001 mg/m³ (1.0 μg/m³)\n\n【권장 방법】\n• Welding: rarely done (Ag-brazing 또는 mechanical joining 권장)\n• 만약 필수 시: GTAW (DC EN) with full isolation booth\n• Filler: ERCuBe matching (Materion supply)\n• Condition: Solution-annealed state (TB00)\n\n【⚠⚠ 주의 1 — Full PPE + 격리 Welding Booth】\n작업자 보호:\n• Respirator: positive-pressure SCBA (Supplied Air Breathing Apparatus)\n  - PAPR (Powered Air-Purifying Respirator) 도 부족 — SCBA 필수\n• Body: Tyvek body suit (one-time use, 작업 후 폐기)\n• Hands: double-layer nitrile gloves\n• 작업 booth:\n  - HEPA → ULPA filter (99.999% efficiency @ 0.12 μm)\n  - 양압 환경 (외부 contamination 회피)\n  - Negative pressure exhaust (booth 내부 → filter)\n\n【⚠⚠ 주의 2 — Berylliosis 위험】\n만성 노출 시 진행:\n• 초기 (1-5 년): 무증상, 폐기능 정상\n• 진행 (5-15 년): dyspnea, dry cough, weight loss\n• 후기 (15-30 년): 폐 fibrosis, 호흡 부전, lung transplant 필요\n\n【권장 작업 후 처리】\n• Wet decon: shower (specialty soap + chelating agent)\n• 작업 후 medical surveillance:\n  - 매년 chest X-ray\n  - 매년 BeLPT (Beryllium Lymphocyte Proliferation Test)\n  - 의심 증상 시 lung biopsy\n\n【⚠ 주의 3 — Grinding / Sanding 절대 금지】\nWeld 후 post-weld grinding 또는 sanding 은 BeO dust 생성 → 매우 위험:\n• BeO 의 흡입은 Be 보다 더 toxic (lung 깊이 침투)\n• Spark / dust 발생하는 모든 작업 금지\n• 표면 finish 필요 시: chemical polishing (HNO₃ + H₂SO₄ 의 controlled etching)\n\n【NDT 권장】\nLiquid Penetrant (PT) + Radiograph (RT) — full booth 안에서 진행\n\n【표준】\nAMS 4534 (CuBe sheet) · ASTM B194 (CuBe bar) · OSHA 1910.1024 (Be standard)"
  },
  "w53-c2": {
   "sources": ["AWS A5.7","ASTM B36"],
   "pattern": "^c2[1-8]\\d{3}|^red brass|^brass\\b|^muntz|^commercial bronze",
   "field": "name",
   "nonferrous_only": true,
   "text": "주의. Red Brass (Cu-Zn 5-15%)\nLow-Zn brass — plumbing fitting, architectural trim, decorative hardware.\n\n【권장 방법】\n• Welding: GTAW (DC EN)\n• Filler:\n  - ERCuSn-A (phosphor bronze, 일반)\n  - ERCuSi-A (silicon bronze, 강도 우선)\n  - 금지: ERCu-Zn matching filler (Zn evaporation 으로 inferior bead)\n• Pre-heat: 200-300°C (thermal conductivity 통제)\n• Shielding: Ar 또는 Ar + He mix\n\n【⚠ 주의 1 — Zinc Fume 위험 (가장 critical, 작업자 안전)】\nZinc 비등점 907°C — welding arc temperature (3000-5000°C) 에서 즉시 vaporize.\n생성된 ZnO 가루:\n• 즉시 흡입 시: metal fume fever (감기와 유사 증상, 1-2일 내 회복)\n• 만성 노출 시: pulmonary edema (폐 부종)\n• Visible: weld 주변 흰색 ZnO smoke\n\n【권장 안전 절차】\n• LEV (Local Exhaust Ventilation):\n  - Capture velocity > 0.5 m/s at arc location\n  - Welding fume extractor hood (vendor: Lincoln, Miller, ESAB)\n• Respirator:\n  - Full-face P100 + organic vapor cartridge\n  - 작업 시간 < 4 시간 / day\n• 노출 모니터링:\n  - Personal sampling cassette (NIOSH 7300)\n  - PEL 5 mg/m³ ZnO\n\n【⚠ 주의 2 — Dezincification (탈아연 부식)】\n일반 분위기 OK, 단 chloride 환경 (해수, salt mist) 에서 weld zone 부식:\n• Zn 가 선택적으로 leached → spongy Cu 잔류 → 강도 손실\n• 권장: marine 응용 시 dezincification 저항 grade (Sn 첨가) 사용\n\n【NDT 권장】\nVisual + Liquid Penetrant (PT)\n\n【표준】\nAWS A5.7 · ASTM B36 (red brass)"
  },
  "w54-c26000": {
   "sources": ["ASTM B36","ASTM B21"],
   "pattern": "^c2680\\d|^c36000|^c4[46]\\d{3}|^naval brass|^admiralty",
   "field": "name",
   "nonferrous_only": true,
   "text": "주의. Cartridge / Yellow / Free-Machining / Naval Brass — grade별로 상이.\n\n【권장 방법】\n• Welding: GTAW (DC EN)\n• Filler: ERCuSn-A (phosphor bronze)\n• Pre-heat: 200-300°C\n\n【⚠ 주의 1 — Zn Fume 위험 (가장 critical, 작업자 안전)】\nZn 30%+ 함유 grade 는 welding arc(3000-5000°C)에서 Zn(비등점 907°C)이 즉시 vaporize → ZnO fume.\n• LEV(포집속도 > 0.5 m/s) + full-face P100 respirator 필수\n• PEL 5 mg/m³ ZnO\n• Visible: weld 주변 흰색 ZnO smoke\n\n【⚠ 주의 2 — Dezincification (탈아연 부식)】\n일반 분위기 OK, 단 chloride 환경(해수)에서 weld zone 의 Zn 이 선택적으로 leached → spongy Cu 잔류 → 강도 손실.\n• marine 응용은 Sn 첨가 dezincification 저항 grade 사용\n\n【NDT 권장】\nLiquid Penetrant (PT) + Visual\n\n【표준】\nASTM B36 (sheet) · ABS Marine class · ASTM B21 (Naval brass)",
   "by_grade": {
    "c26000": "【C26000 (70/30 cartridge brass)】 ammunition shell 표준. Zn 30% → ZnO fume 주의(위 주의 1). Filler ERCuSn-A, pre-heat 200-300°C.",
    "c26800": "【C26800 (66/34 yellow brass)】 decorative 용. Zn 34% → ZnO fume 주의. 접합보다 기계적 체결·brazing 이 일반적.",
    "c36000": "【⚠ C36000 (Pb 3.5% free-machining) — Welding 사실상 불가】 Pb(비등점 1740°C)가 arc 4000°C 에서 fully gas phase → 신경독성 Pb fume(OSHA PEL 50 µg/m³·한국 30). Welding 절대 금지 — mechanical fastening 권장. 불가피 시 full PPE + isolation booth + medical surveillance.",
    "c46400": "【C46400 Naval Brass (Sn 1%, Zn 39%)】 Sn 이 Zn 의 selective leaching 방지 → dezincification 저항. marine seawater service 표준(ABS/DNV/KR). 선박 propeller hub/shaft·해양 valve. Zn 39% → ZnO fume 주의."
   }
  },
  "w55-c70": {
   "sources": ["AMS 4715","ASTM B466","ASTM B171"],
   "pattern": "^c70[60]00|^c715[00]|^cuni|^cupronickel",
   "field": "name",
   "nonferrous_only": true,
   "text": "✓ Cupronickel (90/10·70/30) — marine seawater 표준. Ni↑ = 내식·내SCC↑..\nMarine seawater service 표준 — FPSO + 선박 seawater piping, condenser tube, oil & gas heat exchanger.\nFusion welding 우수 (Zn 없음 → fume 위험 없음).\n\n【권장 방법】\n• Welding: GTAW 또는 GMAW\n• Shielding: Ar\n• Filler: ERCuNi (AMS 4715) matching\n• Pre-heat: 미요 (Cu 의 thermal conductivity 낮음 — pure Cu 보다 weldable)\n\n【⚠ 주의 1 — Hot Cracking (Ni-Cu Solidification)】\nNi-Cu wide solidification range (1300-1350°C) 가 입계 last-liquid film 형성:\n• Low heat input (linear energy < 1.5 kJ/mm)\n• Small bead width (3-5 mm)\n• Multi-pass 시 inter-pass < 200°C\n\n【⚠ 주의 2 — Marine Post-weld Surface Treatment】\nWeld zone 의 부식 거동 안정화:\n• Pickling: HNO₃ 5% solution, RT, 1 분\n• 또는 mechanical polishing (220 grit + final 400 grit)\n• Pickling 후 fresh water rinse + dry\n\n【⚠ 주의 3 — H₂S Sour Service】\nOil + gas downhole 의 H₂S 환경:\n• 낮은 Ni grade(90/10): sulfide 부식 우려 (제한적)\n• 높은 Ni grade(70/30): 권장 (Ni 함량 ↑ → SCC 저항)\n\n【NDT 권장】\nLiquid Penetrant (PT) + Radiograph (RT)\nMarine pipe: 100% RT (ABS / DNV requirement)\n\n【표준】\nAMS 4715 (filler) · ASTM B466 (pipe) · ASTM B171 (plate) · ABS / DNV marine class",
   "by_grade": {
    "c70600": "【C70600 (90Cu-10Ni)】 Filler ERCuNi(AMS 4715). marine seawater 범용 — H₂S sour 는 제한적.",
    "c71500": "【C71500 (70Cu-30Ni)】 Filler ERCuNi. Ni 30% — H₂S sour service·고내식 권장."
   }
  },
  "w56-c75200": {
   "sources": ["AMS 4715","ASTM B122"],
   "pattern": "^c75200|^nickel silver|^german silver",
   "field": "name",
   "nonferrous_only": true,
   "text": "주의. Nickel Silver C75200 (Cu 65% + Ni 18% + Zn 17%)\nCu-Ni-Zn ternary — 가전 trim, musical instrument (saxophone, trumpet), decorative hardware.\n\n【권장 방법】\n• Welding: GTAW (DC EN)\n• Filler: ERCuNi (AMS 4715) 또는 ERNiCu-7\n• Pre-heat: 200°C\n• Inter-pass: < 200°C\n\n【⚠ 주의 — Zn Fume 위험 (Zn 17%)】\n일반 brass 와 동일한 ZnO fume 위험:\n• LEV > 0.5 m/s capture velocity\n• Full-face respirator (P100 + organic vapor cartridge)\n• PEL 5 mg/m³ ZnO\n• 작업 시간 통제\n\n【NDT 권장】\nVisual + Liquid Penetrant (PT)\n\n【표준】\nASTM B122 (sheet)"
  },
  "w57-c95800": {
   "sources": ["AMS 4870","ASTM B148"],
   "pattern": "^c9[35]\\d{3}|^c6[13]\\d{3}|^nickel[- ]alumini?um bronze|^alumin[iu]?u?m bronze|^nab\\b",
   "field": "name",
   "nonferrous_only": true,
   "text": "✓ NAB C95800 (Nickel Aluminum Bronze)\nMarine propeller 표준 — 선박 propeller blade / hub, pump impeller.\nNi-Al bronze 의 complex microstructure (α + β + κ phase) 가 cavitation erosion 저항.\n\n【권장 방법】\n• Welding: GTAW (DC EN) 또는 GMAW\n• Filler: ERCuNiAl (AMS 4870) matching\n• Pre-heat: 150-200°C\n• Inter-pass: 250°C max\n• Shielding: Ar\n\n【⚠ 주의 1 — Cu-Al β-phase + κ-phase Intermetallic】\nNAB 의 microstructure 는 β-phase (Cu-Al BCC) + κ-phase (Fe-Al intermetallic, 4 종류) + α-phase 가 cavitation erosion 저항 제공.\nWelding 열이 β-phase + κ-phase 분포 변경:\n• As-welded β-phase: brittle, cavitation 진행 빠름\n• κ-phase 재분포 필요\n\n【권장 대응 — Controlled Cooling】\n• Slow cooling (insulation wrap 또는 furnace cool)\n• Cooling rate < 50°C/min (κ-phase 재형성 시간 충분)\n• Post-weld 600°C / 2 h / FC (α + β + κ phase 균질화)\n\n【⚠ 주의 2 — Marine Propeller Surface Peening】\nProprietor blade 의 cavitation erosion 회피:\n• Post-weld surface peening (shot peening 또는 burnishing)\n• 잔류 compressive stress → cavitation 균열 진행 회피\n• Class spec: ABS / DNV / KR marine grade\n\n【NDT 권장】\nLiquid Penetrant (PT) + Radiograph (RT)\nMarine propeller: 100% RT + dimensional QC\n\n【표준】\nAMS 4870 (filler) · ASTM B148 (cast NAB) · ABS / DNV / KR marine propeller spec"
  },
  "w58-tantalumb": {
   "sources": ["ASTM B708","AMS 7846"],
   "pattern": "^tantalum\\b|^ta\\b\\s*\\(|^ta-?\\d+(?:\\.\\d+)?w\\b",
   "field": "name",
   "nonferrous_only": true,
   "text": "✓ Tantalum (Tm 3017°C, uniquely weldable refractory metal)\n화학 plant HCl / H₂SO₄ tank, 반도체 sputtering target, capacitor anode 응용.\nRefractory 중 유일하게 RT ductile (DBTT < -200°C, BCC).\n\n【권장 방법】\n• EBW (Electron Beam Welding) — 권장\n  - Vacuum < 10⁻⁴ mbar\n  - High-power focused beam\n  - Clean atmosphere → α-case 회피\n• GTAW (DC EN) — Ar glove-box 안에서만\n  - Glove-box atmosphere: O₂ < 10 ppm, H₂O < 10 ppm, dew point < -70°C\n  - Ar: 99.999% (research grade)\n• Filler: Matching Ta filler (Plansee, ATI, Heraeus supply)\n• Ta-10W (R05252): 동일 procedure\n\n【⚠ 주의 1 — Oxygen / Nitrogen Pickup → Embrittlement (Ti 와 동일)】\nTa 는 300°C 이상의 대기 노출 시 즉시 oxide 형성:\n• Ta + O₂ → Ta₂O₅ (1880°C melting, brittle)\n• Ta + N₂ → TaN (intermetallic, brittle)\n• 침투 깊이: 노출 시간 비례 (~ 30 μm at 700°C/10s)\n\n【Color Test (Ti 와 동일)】\n  ┌──────────┬──────────────────┬─────────────────┐\n  │ 색       │ O 흡수 정도      │ 판정            │\n  ├──────────┼──────────────────┼─────────────────┤\n  │ 은색     │ < 50 ppm         │ ✓ 합격          │\n  │ 황금색   │ 50-100 ppm       │ △ 재용접 검토   │\n  │ 파란색   │ 100-300 ppm      │ ✗ 재용접 필수   │\n  │ 회색     │ > 300 ppm        │ ✗ 폐기          │\n  └──────────┴──────────────────┴─────────────────┘\n\n【⚠ 주의 2 — Fe Sensitivity (Ta-Fe Eutectic)】\nTa 의 표면에 Fe contamination 잔류 시:\n• Ta-Fe eutectic (1090°C melting, low-melt) 형성\n• 응고 시 입계 따라 균열\n\n오염원:\n• Carbon steel brush / file (절대 금지)\n• 일반 grinding wheel (Fe-bond)\n• Workshop dust\n\n【권장 도구】\n• Stainless steel wire brush (Ta 전용)\n• Diamond grinding wheel\n• Ta-dedicated workbench (다른 합금과 분리)\n\n【⚠ 주의 3 — Post-weld Stress Relief】\n• Process: 1100°C / 1 h / vacuum 10⁻⁴ mbar\n• 1100°C 이하 (recrystallization 회피)\n• Cooling: 빠른 cooling (water-cooled chamber)\n• 응용:\n  - 화학 plant HCl/H₂SO₄ 저장 tank\n  - 반도체 sputtering target\n  - Capacitor anode (electrolytic Ta capacitor)\n\n【NDT 권장】\nVisual color + Liquid Penetrant (PT) + Radiograph (RT)\n\n【표준】\nASTM B708 (Ta sheet) · AMS 7846 (Ta-10W) · Plansee TaTechnical Data Sheet"
  },
  "w59-tungstenb": {
   "sources": ["AMS 4777","ASTM B777","ASTM F288"],
   "pattern": "^tungsten\\b|^w-la\\b|^pure tungsten",
   "field": "name",
   "nonferrous_only": true,
   "text": "⚠⚠ Tungsten (Tm 3422°C, DBTT 300°C — RT brittle, fusion welding 거의 불가)\nKE (Kinetic Energy) penetrator (armor-piercing 탄두), X-ray collimator, GTAW electrode tip 응용.\nDBTT 300°C — RT 에서 매우 brittle (high-strain rate 균열 위험).\n\n【권장 방법】\n• EBW (Electron Beam Welding) — only practical method\n  - Vacuum 10⁻⁵ mbar\n  - High-energy focused beam (점 가열)\n  - Pre-heat + slow cool 필수\n• W-La (Lanthanated W, 2% La₂O₃): 동일 procedure\n• Sintered W heavy alloy (W-Ni-Fe 90-97%W):\n  - Vacuum brazing 권장 — BNi-2 (AMS 4777) filler\n  - 1180°C / 10 min / vacuum 10⁻⁴ mbar\n  - Ni-Fe matrix 가 braze 와 bonding (W particle 자체 bonding 어려움)\n\n【⚠ 주의 1 — DBTT 300°C 위쪽에서 Stress 발산 필요】\nW 의 RT brittleness 메커니즘:\n• BCC structure 의 dislocation 운동 어려움\n• Grain boundary 에 W₂C / WO₃ 미세 석출 시 더욱 brittle\n• Cooling stress 가 DBTT 위쪽에서 plastic 변형으로 발산되어야 함\n\n【권장 대응】\n• Pre-heat 500°C 필수 (DBTT 300°C 위쪽으로 상승)\n• Slow cooling rate (< 50°C/min)\n• Post-weld stress relief: 1500°C / 1 h / vacuum\n• 두꺼운 부품: pre-heat 700°C+\n\n【⚠ 주의 2 — Recrystallization (1200-1400°C)】\nW 의 recrystallization 온도 약 1200°C:\n• Grain growth → 입계 따라 brittleness ↑\n• Welded 부품의 ductility 손실 (이미 brittle 한 RT 에서 더욱)\n\n【권장 대응】\n• Low heat input (linear energy < 0.5 kJ/mm)\n• 빠른 cooling rate (rapid solidification)\n• La₂O₃ dispersed 합금 (W-La) 사용 — grain growth pinning\n\n【⚠ 주의 3 — Cost + Criticality】\nW 가격 매우 비쌈 ($30-50/kg), 응용도 critical:\n• KE penetrator: 군용 ammunition (균열 시 폐기, 큰 손실)\n• X-ray collimator: 의료 imaging device\n• 작업 전 NDT (Ultrasonic Test) 권장 — base material defect 확인\n\n【NDT 권장】\nUltrasonic Test (UT) + Radiograph (RT)\nWelding 전 base material UT + welding 후 RT 100%\n\n【표준】\nASTM B777 (W heavy alloy) · ASTM F288 (pure W) · NASA SP-8002 (high-T material)"
  },
  "w60-molybdenumb": {
   "sources": ["ASTM B387","AMS 7837","ASTM B386"],
   "pattern": "^molybdenum\\b|^mo-?la|^mo-?0\\.5ti|^tzm\\b|^mo-?re\\b",
   "field": "name",
   "nonferrous_only": true,
   "text": "⚠ Molybdenum / TZM / Mo-La / Mo-Re (Tm 2623°C, DBTT 0°C)\n고온 응용:\n• Pure Mo: 반도체 furnace heater, sputtering target\n• TZM (Ti-Zr 첨가, 0.5Ti-0.08Zr): high-T forging die, nuclear thermal rocket nozzle\n• Mo-La (0.5% La₂O₃): 가장 weldable Mo, grain refinement\n• Mo-Re (4-44% Re): 가장 ductile Mo (DBTT < -100°C)\n\n【권장 방법】\n• EBW (Electron Beam Welding) 강력 권장\n  - Vacuum 10⁻⁵ mbar\n  - Low heat input\n• GTAW (DC EN) — Ar glove-box 안에서만\n  - O₂ < 10 ppm, H₂O < 10 ppm\n  - Pulse mode (peak/base ratio < 0.3)\n\n【⚠ 주의 1 — Oxidation 매우 빠름 (가장 critical)】\nMo 의 oxide 형성:\n• 300°C 이상: MoO₃ formation 시작\n• 600°C 이상: MoO₃ vapor (sublimation, 비등점 1155°C 보다 훨씬 낮음)\n• Welding atmosphere 의 trace O₂ 와 즉시 반응 → 표면 burn-off\n\n【권장 대응】\n• Pre-heat 500°C (DBTT 0°C 위쪽 + thermal shock 회피)\n• 즉시 Ar shielding 또는 vacuum (no time delay)\n• Trailing shield length: weld 후 200°C 까지 cover\n• Glove-box welding: 가장 안전\n\n【⚠ 주의 2 — Recrystallization (1100-1400°C)】\nMo 의 recrystallization 온도 약 1100°C:\n• Grain growth → brittleness 증가\n• 입계의 carbon segregation → 더 brittle\n\n【권장 대응】\n• Low heat input + Pulse GTAW (peak/base ratio < 0.3)\n• 빠른 cooling rate\n• Mo-La (La₂O₃ dispersed) 사용 — grain pinning\n\n【⚠ 주의 3 — Post-weld Stress Relief 必】\n• Process: 1100°C / 1 h / vacuum\n• Residual stress 의 균열 진행 회피\n• Slow furnace cool (50°C/min)\n\n【⚠ 주의 4 — Mo-Re Welding 우수성】\nRe 첨가 효과:\n• DBTT 0°C → -100°C 이하 낮춤\n• 가장 weldable Mo alloy\n• 응용: NASA / DOE 우주 nuclear thermal rocket nozzle 표준\n  - Mo-44Re composition (NASA NTR program)\n  - Mo-Re-HfC 합금 (DOE Project Pluto)\n\nMo-La 도 비슷 (가장 weldable wrought Mo).\nTZM (Ti-Zr 첨가) 는 일반 Mo 와 유사 weldability.\n\n【NDT 권장】\nLiquid Penetrant (PT) + Radiograph (RT)\nNuclear 응용: 100% RT + UT\n\n【표준】\nASTM B387 (Mo bar) · AMS 7837 (TZM) · ASTM B386 (Mo plate)"
  },
  "w61-niobiumb": {
   "sources": ["ASTM B393","ASTM B654","AMS 7857"],
   "pattern": "^niobium\\b|^c-?103\\b|^nb-?1zr",
   "field": "name",
   "nonferrous_only": true,
   "text": "✓ Niobium (Tm 2477°C, DBTT -200°C, ductile RT) / C-103 / Nb-1Zr\nRefractory 중 RT 에서 ductile (Ta 와 함께 우수한 weldability):\n• Pure Nb: superconductor wire (TC 9.2 K), 반도체 wafer chuck\n• C-103 (Nb-10Hf-1Ti): rocket combustion nozzle (Atlas V Centaur, SpaceX Merlin upper)\n• Nb-1Zr: nuclear reactor cladding (low neutron capture)\n\n【권장 방법】\n• EBW (Electron Beam Welding) 권장\n  - Vacuum 10⁻⁵ mbar\n  - Low heat input\n• GTAW (DC EN) — high-purity Ar (99.999%) glove-box\n  - O₂ < 10 ppm, H₂O < 10 ppm\n  - Dew point < -70°C\n• Filler: Matching Nb / C-103 / Nb-1Zr filler (Plansee, ATI supply)\n\n【⚠ 주의 1 — O / N / H Pickup → Embrittlement (Ti 와 동일)】\nNb 는 300°C 이상 빠른 oxidation:\n• 300°C: NbO₂ (1937°C melting)\n• 500°C: Nb₂O₅ (1512°C melting)\n• 600°C: NbN (2057°C melting)\n• 모두 brittle intermetallic\n\n【Color Test】\n  ┌──────────┬─────────────────┐\n  │ 색       │ 판정            │\n  ├──────────┼─────────────────┤\n  │ 은색     │ ✓ 합격          │\n  │ 밝은 파랑│ ✓ 합격          │\n  │ 황금색   │ △ 재용접 검토   │\n  │ 보라     │ ✗ 재용접 필수   │\n  │ 회색     │ ✗ 폐기          │\n  └──────────┴─────────────────┘\n\n【⚠ 주의 2 — Hf-rich C-103 의 Hafnium Oxide】\nC-103 의 Hf 10% 가 welding 중 oxide 형성:\n• HfO₂ (2758°C melting, refractory)\n• Weld zone surface 변색 (silver → yellow-brown)\n• Bead 균질성 손실\n\n【권장 대응】\n• Pickling post-clean (HF 5% + HNO₃ 30%, 30 초)\n• HfO₂ surface layer 제거\n• Glove-box atmosphere 더 엄격하게\n\n【⚠ 주의 3 — Post-weld Stress Relief】\n• Process: 1100°C / 1 h / vacuum\n• Recrystallization 회피\n• Residual stress 의 cold crack 진행 회피\n\n【NDT 권장】\nVisual color + Liquid Penetrant (PT) + Radiograph (RT)\nRocket nozzle: 100% RT (defect 무허용)\n\n【표준】\nASTM B393 (Nb sheet) · ASTM B654 (Nb-1Zr) · AMS 7857 (C-103)"
  },
  "w62-rheniumb": {
   "sources": ["ASTM B779"],
   "pattern": "^rhenium\\b|^pure rhenium",
   "field": "name",
   "nonferrous_only": true,
   "text": "⚠⚠ Rhenium (Tm 3186°C, ρ 21.0 g/cc — Os 다음 dense)\n매우 비싼 specialty metal — 산업적 welding 거의 없음.\n응용: thermocouple type C (W-26Re vs W-5Re), 우주선 thermal protection.\n\n【권장 방법】\n• EBW (Electron Beam Welding) only\n  - 우주선 정밀 부품 repair only\n  - Vacuum 10⁻⁵ mbar\n• Pure Re welding 의 산업적 사례 거의 없음\n\n【⚠ 주의 1 — Cost (매우 비쌈, $5000+/kg)】\nRe 의 채굴량 매우 적음 (Mo / Cu mining 의 byproduct):\n• 연간 세계 생산량 약 60 톤 / year\n• 미국 / 칠레 / 카자흐스탄 의 specialty supplier\n• Welding 실패 시 큰 손실 — repair only, full part welding 거의 없음\n\n【⚠ 주의 2 — RT Brittle (HCP Structure)】\nRe 의 HCP structure 에서 RT 의 dislocation 운동 제한:\n• Pure Re 의 RT bending: 불가\n• Welding 시 cooling stress 가 입계에서 균열\n• 사용 시 W-Re 합금 (Re 첨가로 W 의 ductility 향상) 으로 대체\n\n【⚠ 주의 3 — 실용적 응용은 합금 형태】\n순수 Re 의 산업적 welding 사례 없음. 응용:\n• W-26Re vs W-5Re thermocouple (type C): junction welding\n• W-Re 합금 (Re 첨가 5-26%): jet engine combustor 보조 부품\n• Re-Mo 합금 (Mo-44Re): nuclear thermal rocket\n\n【표준】\nASTM B779 (Re sheet) · NIST SRM 1750 (W-26Re thermocouple)"
  },
  "w63-chromiumb": {
   "pattern": "^chromium\\b|^pure cr|^pure chromium",
   "field": "name",
   "nonferrous_only": true,
   "text": "⚠⚠ Pure Chromium (Tm 1907°C, DBTT 300°C, BCC brittle at RT)\nPure Cr 의 industrial welding 사례 없음 — ingot 자체가 brittle 라 가공 어려움.\n\n【산업 응용 (Cr 의 사용 방식)】\nCr 는 산업에서 다음 방식으로만 사용:\n• Cr plating / coating (electroplating, vapor deposition)\n• Stainless steel 의 핵심 alloying element (오스테나이트계 Cr 16-18%)\n• Ni superalloy 의 핵심 alloying element (Cr 15-22%)\n• Cr-bearing intermetallic (Cr₂N 코팅, CrO₂ 자기 매체)\n\nPure Cr 의 ingot 또는 sheet 의 welding 은 commercial 응용 없음.\n\n【⚠ 주의 — Welding Impractical】\n• DBTT 300°C — RT 에서 매우 brittle\n• BCC structure 의 입계 작용 어려움\n• Cr ingot 자체가 가공 어려움 (mechanical sawing 시 균열)\n• Welding 시 100% 균열 보장\n\n【대안】\nCr 의 fusion 처리가 필요한 경우:\n• Cr-bearing alloy (stainless / superalloy) 로 대체\n• Cr coating (electroplating, sputtering) 후 base 만 welding\n• Brazing (Ag-base BAg-1) 으로 Cr-coated part 와 접합\n\n【표준】\n해당 없음 (welding spec 없음)"
  },
  "w64-hafniumb": {
   "sources": ["ASTM B776","ASTM B777"],
   "pattern": "^hafnium\\b|^pure hf",
   "field": "name",
   "nonferrous_only": true,
   "text": "✓ Hafnium (Tm 2233°C, Zr 와 동족, 화학 성질 거의 동일)\nNuclear reactor control rod 표준 — neutron capture cross-section 600 barn (Zr 의 0.2 barn 대비 3000배).\nRefractory 중 weldable (Ti / Zr / Ta 와 유사).\n\n【권장 방법】\n• GTAW (DC EN) with Ar shielding\n  - Front: 25 L/min\n  - Back-purge: 5 L/min\n  - Trailing: 15 L/min\n• EBW (Electron Beam Welding) — 정밀 부품\n  - Vacuum 10⁻⁵ mbar\n• Filler: Matching Hf filler (Plansee, ATI supply)\n\n【⚠ 주의 1 — O / N Pickup (Zr 와 동일)】\nHf 의 oxide 형성:\n• 300°C: HfO₂ (2758°C melting, refractory)\n• 500°C: HfN (3305°C melting)\n• 모두 brittle\n• Color test: silver = OK, gold / blue = 폐기\n\n【권장 대응】\n• Front + back + trailing Ar shielding 필수\n• Glove-box welding (research grade)\n• Pre-clean: HF + HNO₃ pickling\n\n【⚠ 주의 2 — Nuclear Application (Control Rod)】\nReactor control rod 의 핵심 spec:\n• Hf 의 neutron capture cross-section 600 barn — Zr 의 3000배\n• 응용: PWR / BWR control rod cluster\n• Welding 시 dimension precision 필수 (rod 직경 ± 0.05 mm)\n• Clean atmosphere (radioactive 환경 회피)\n• Post-weld dimensional QC (laser micrometer)\n\n【⚠ 주의 3 — Hf-Zr Separation】\nHf 의 ore (zirconium ore 의 byproduct) 에서 Zr 와 분리 매우 어려움:\n• Reactor-grade Hf: Zr < 0.5%\n• Commercial-grade Hf: Zr 약 1-2%\n• Reactor-grade 사용 시 grade certificate 확인\n\n【NDT 권장】\nVisual color + Liquid Penetrant (PT) + Dimensional QC\nNuclear: 100% RT + dimensional certification\n\n【표준】\nASTM B776 (Hf rod) · ASTM B777 (Hf sheet)"
  },
  "w65-vanadiumb": {
   "sources": ["ASTM B388"],
   "pattern": "^vanadium\\b|^pure v\\b",
   "field": "name",
   "nonferrous_only": true,
   "text": "주의. Pure Vanadium (Tm 1910°C)\nITER / fusion reactor first-wall material 후보 (low neutron activation).\nV-Cr-Ti 합금 (V-4Cr-4Ti) 이 가장 일반적인 응용.\n\n【권장 방법】\n• GTAW (DC EN) in Ar glove-box\n  - O₂ < 10 ppm, H₂O < 10 ppm\n• EBW (Electron Beam Welding) — 정밀 부품\n  - Vacuum 10⁻⁵ mbar\n\n【⚠ 주의 1 — V₂O₅ Vapor 위험 (Toxic)】\nV 의 oxide 매우 위험:\n• 300°C 이상: V₂O₅ 형성 (vapor pressure 높음, 670°C melting)\n• V₂O₅ inhalation: pulmonary edema, respiratory irritation\n• OSHA PEL: 0.05 mg/m³ (vanadium pentoxide dust)\n\n【권장 안전 절차】\n• Local exhaust ventilation (LEV) > 0.5 m/s\n• Respirator: full-face P100 + acid gas cartridge\n• 작업 booth (격리 환경)\n• 작업 후 wet decon (V₂O₅ dust 회피)\n\n【⚠ 주의 2 — Cleanliness 필수】\nFe / Ni contamination → V-Fe / V-Ni intermetallic 형성:\n• V-Fe eutectic: 1100°C — low-melt, 균열 위험\n• V-Ni intermetallic: brittle\n\n【권장 대응】\n• Pre-clean: HF + HNO₃ pickling\n• Dedicated V tools (다른 합금과 분리)\n• Glove-box atmosphere\n\n【NDT 권장】\nLiquid Penetrant (PT) + Radiograph (RT)\nFusion reactor: 100% RT + dimensional QC\n\n【표준】\nASTM B388 (V sheet) · ITER fusion reactor first-wall spec"
  },
  "w66-zirconiumb": {
   "sources": ["ASTM B353","ASTM B350","ASTM B352"],
   "pattern": "^zirconium\\b|^zr-?2\\.5nb|^zircaloy|^zirlo|^m5 ?\\(",
   "field": "name",
   "nonferrous_only": true,
   "text": "✓ Zirconium / Zircaloy-2 / Zr-2.5Nb (Ti 와 비슷 procedure)\nNuclear fuel cladding 표준:\n• Zircaloy-2 (Sn 1.5%, Fe / Cr / Ni 미량): BWR cladding\n• Zircaloy-4 (Zircaloy-2 + Ni 제거): PWR cladding\n• Zr-2.5Nb: CANDU pressure tube\n\n【권장 방법】\n• GTAW (DC EN) with Ar shielding\n  - Front + back-purge + trailing (Ti 와 동일)\n  - Ar 99.999%\n• EBW (Electron Beam Welding) — 정밀 부품\n  - Vacuum 10⁻⁵ mbar\n• Filler: Matching Zr / Zircaloy filler (Westinghouse, Framatome supply)\n\n【⚠ 주의 1 — O / N / H 흡수 → Embrittlement (Ti 와 동일)】\nZr 의 oxide 형성:\n• 300°C: ZrO₂ (2715°C melting, refractory)\n• 500°C: ZrN (2980°C melting)\n• 모두 brittle\n\n【Color Test (Ti 와 동일)】\n  ┌──────────┬─────────────────┐\n  │ 색       │ 판정            │\n  ├──────────┼─────────────────┤\n  │ 은색     │ ✓ 합격          │\n  │ 황금색   │ △ 재용접 검토   │\n  │ 파란/보라│ ✗ 재용접 필수   │\n  │ 회색     │ ✗ 폐기          │\n  └──────────┴─────────────────┘\n\n【⚠ 주의 2 — Nuclear Cleanness】\nReactor coolant 의 neutron 흡수 회피 spec:\n• Fe / Cr / Ni contamination 회피 (low neutron absorption 요구)\n• Stainless steel tools 만 사용 (carbon steel 절대 금지)\n• Dedicated Zr welding station (다른 합금과 분리)\n\n【⚠ 주의 3 — Hot-Water Hydride Embrittlement】\nBWR / PWR coolant (260-330°C, 7-15 MPa H₂O) 의 환경:\n• 사용 중 Zr 가 coolant 의 H 흡수 → ZrH (brittle hydride) 형성\n• Cladding 의 lifetime 통제 (fuel cycle 12-24 개월)\n\n【권장 Post-clean】\n• Pickling: HF 5% + HNO₃ 30%, 30 초\n• Zr-H surface layer 제거\n• Fresh water rinse + dry\n\n【NDT 권장】\nVisual color + Liquid Penetrant (PT) + Eddy Current (cladding tube)\nNuclear: 100% inspection per ASTM B353\n\n【표준】\nASTM B350 (Zr sheet) · ASTM B353 (Zircaloy cladding) · ASTM B352 (Zr forging)"
  },
  "w67-invar": {
   "sources": ["ASTM F15","ASTM F1684"],
   "pattern": "^invar|^kovar|^nilo|^fe-?3[56]ni|^controlled expansion",
   "field": "name",
   "nonferrous_only": true,
   "text": "✓ Invar 36 (Fe-36Ni) / Kovar (Fe-29Ni-17Co)\nLow-CTE controlled-expansion alloys:\n• Invar 36: CTE ~ 1.3 ppm/K (RT-100°C), 정밀 광학 mount / vacuum chamber\n• Kovar: CTE ~ 5.5 ppm/K (Borosilicate glass 와 match), glass-metal seal\n\n【권장 방법】\n• Welding: GTAW (DC EN)\n• Filler: Matching Invar / Kovar filler\n  - Invar: Carpenter Invar 36 wire\n  - Kovar: ASTM F15 wire (Carpenter / ATI / VDM supply)\n• Shielding: Ar\n• Pre-heat: 미요\n\n【⚠ 주의 1 — Curie Temperature 위쪽에서 CTE 증가】\nLow-CTE 특성은 Curie temperature 위 에서 소실:\n• Invar 36: Curie 230°C — 위쪽에서 CTE 12 ppm/K 까지 증가\n• Kovar: Curie 435°C — 위쪽에서 CTE 11 ppm/K 증가\n\n응용 시 service temperature 통제:\n• Invar 36: < 200°C 권장 (low-CTE 효과 유지)\n• Kovar: < 400°C 권장\n\n초과 시 dimensional drift (vacuum chamber 의 leak, optical mount 의 misalignment).\n\n【⚠ 주의 2 — PWHT Stress Relief 必】\nWelding 의 residual stress 가 CTE drift 유발:\n• Process: 800-870°C / 2 h / vacuum 또는 inert atmosphere\n• Cooling: slow furnace cool (50°C/min)\n• 권장: 모든 welded Invar / Kovar 부품에 PWHT 적용\n\n【⚠ 주의 3 — Hot Cracking (Fe-Ni Solidification)】\nFe-Ni wide solidification range (1450-1500°C, Fe-36Ni 의 eutectic point 약 1438°C):\n• 입계 last-liquid film 형성 위험\n• Low heat input (linear energy < 1 kJ/mm)\n• Small bead width (3-5 mm)\n• Multi-pass 시 inter-pass < 175°C\n\n【NDT 권장】\nLiquid Penetrant (PT) + Visual\n정밀 광학: 추가 dimensional QC (CTE 측정)\nVacuum chamber: helium leak test\n\n【표준】\nASTM F1684 (Invar 36) · ASTM F15 (Kovar) · Carpenter / ATI proprietary"
  },
  "w68-maraging": {
   "sources": ["ASTM F3318","AMS 6463/6464/6520","ASTM A538"],
   "pattern": "^maraging|^vascomax|^18ni-?\\d",
   "field": "name",
   "nonferrous_only": true,
   "text": "✓ 18Ni Maraging (C-free 마르텐사이트, σy 1700-2400) — C-free 라 weldable. grade별로 상이.\n\nC-free 라 HAZ crack 위험 없음 → Ni superalloy / Q+T steel 보다 weldable.\n\n【권장 방법】\n• Welding: GTAW (DC EN) 또는 EBW\n• Filler: ER 18Ni Maraging 모재 grade 매칭\n• Condition: Solution-treated (Sol-T) state 에서만 weld\n  - SHT: 815°C / 1 h / AC (martensite 형성)\n  - Aged condition 에서 weld 절대 금지\n• Pre-heat: 미요\n• Inter-pass: < 175°C\n\n【⚠ 주의 1 — Aged Condition 의 Weld 절대 금지】\nMaraging 의 강도는 Ni₃Mo / Ni₃Ti precipitate 에 의존 (480-500°C / 3-6h aging).\nAged condition 에서 weld 시:\n• HAZ 의 precipitate over-aging\n• Welded 영역의 응력 + crack\n• 회복 불가능 (precipitate 재형성 어려움)\n\n【권장 절차】\n  ① Sol-T condition 으로 base 준비 (815°C / 1 h / AC)\n  ② Welding 진행 (Sol-T state)\n  ③ Post-weld aging (480-500°C / 3-6 h / AC)\n  ④ σy 회복 (1700-2400 MPa, grade 별)\n\n【⚠ 주의 2 — Cleanliness (S / P 회피)】\nMaraging 의 ultra-low impurity (S < 50 ppm, P < 50 ppm) 가 강도 + ductility 의 핵심.\nWelding contamination:\n• S / P / O 미량 이라도 입계 segregation → 균열 위험\n• Pre-weld: medical-grade acetone + dry IPA\n• 작업자: cotton glove (fingerprint sweat 의 S 회피)\n• 도구: dedicated maraging tools (다른 합금과 분리)\n\n권장 원재료: ESR (Electroslag Remelting) 또는 VAR (Vacuum Arc Remelting) melted maraging.\n\n【⚠ 주의 3 — 응용 (Critical Components)】\n• Aerospace landing gear: Lockheed F-22, Boeing 787\n• Rocket case: Titan IV missile case, SpaceX Falcon 9\n• AM LPBF 표준:\n  - EOS MS1 / SLM Solutions 1.2709 (LPBF grade)\n  - 표준: ASTM F3318 (AM tool steel)\n• F1 transmission gear\n\n【NDT 권장】\nLiquid Penetrant (PT) 100% + Radiograph (RT) 100%\n사용 중: 정기 dye penetrant inspection (aerospace overhaul cycle)\n\n【표준】\nAMS 6463/6464/6520 (grade별) · ASTM A538 · MIL-S-46850",
   "by_grade": {
    "250": "【Maraging 250】 Filler ER 250(AMS 6463). σy 1700 — missile case. post-weld aging 480-500°C.",
    "300": "【Maraging 300】 Filler ER 300(AMS 6464). σy 2070 — rocket case·F1. post-weld aging 480-500°C.",
    "350": "【Maraging 350】 Filler ER 350(AMS 6520). σy 2400 — ultra-spec aerospace."
   }
  },
  "w69-nitinolb": {
   "sources": ["ISO 10993","ASTM F2063","ASTM F2516"],
   "pattern": "^nitinol\\b|^niti\\b",
   "field": "name",
   "nonferrous_only": true,
   "text": "⚠ Nitinol (NiTi 50-50 atomic, Shape-Memory Alloy)\n의료 cardiovascular stent, dental orthodontic wire, eyeglass frame.\nShape-memory effect (As / Af transformation) 이 응용의 핵심.\n\n【권장 방법】\n• Welding: Laser welding (Yb-fiber laser) only\n  - Pulse mode (peak / base ratio 조정)\n  - Low heat input (< 0.1 kJ/mm)\n  - Focused beam (직경 < 0.2 mm)\n• Resistance welding (medical stent joint) — 일부 응용\n• GTAW / GMAW 절대 금지 (heat input 과다 → transformation T drift)\n\n【⚠ 주의 1 — Shape-Memory T (As / Af) Drift (가장 critical)】\nNitinol 의 transformation temperature 는 Ni / Ti 비율에 매우 sensitive:\n• Ni 50.5% 합금: Af = 0°C (cardiovascular stent, body T 에서 fully austenitic)\n• Ni 49.5% 합금: Af = 50°C (orthodontic wire)\n• Composition 0.1 atomic % 변화: Af 10°C drift\n\nWelding 열 + cooling 이 transformation T 변경:\n• Ni 미세 evaporation\n• HAZ 의 grain size 변경 (martensite nucleation 변경)\n• Stent expansion 압력 변화 (의료 device 의 성능 손실)\n\n【필수 검증 절차】\n• Pre-weld DSC (Differential Scanning Calorimetry): As / Af 측정\n• Post-weld DSC: 변화 정도 측정\n• Spec: As / Af drift < 5°C 권장\n\n【⚠ 주의 2 — Ti-Ni-O 형성 (HAZ Oxidation)】\nNitinol 의 O contamination 시:\n• TiNi → Ti₂NiOx (intermetallic, brittle) 변환\n• HAZ 영역 부서짐\n• Ni release (alergy 위험)\n\n【권장 대응】\n• Cleanroom welding (ISO Class 7 이상)\n• 99.999% Ar shielding (research grade)\n• Pre-weld: medical-grade IPA cleaning\n• 작업 booth (oxygen-free atmosphere)\n\n【⚠ 주의 3 — Medical Implant 응용】\nCardiovascular stent 의 welding spec:\n• 100% inspection (visual + dimensional)\n• Biocompatibility test per ISO 10993\n• Fatigue test (10⁷ cycles, body T)\n• 부식 test (Hank's solution, 37°C, 4 weeks)\n• Ni release 측정 (< 10 μg/cm² / day)\n\n【NDT 권장】\nVisual (microscope) + Dimensional QC + DSC verification\n의료: 추가 corrosion + fatigue + biocompatibility test\n\n【표준】\nASTM F2063 (Nitinol bar) · ASTM F2516 (Nitinol stent) · ISO 10993 (biocompatibility)"
  },
  "w70-berylliumb": {
   "sources": ["AMS 4770","ASTM B265"],
   "pattern": "^beryllium\\b",
   "field": "name",
   "nonferrous_only": true,
   "text": "⚠⚠⚠ Pure Beryllium\n정밀 광학 mirror (NASA JWST primary mirror), X-ray window, nuclear reactor moderator.\nBeryllium 의 발암성 (NIOSH 1A carcinogen) — 작업 안전성 최고 우선.\n\n【⚠⚠⚠ 발암성 경고】\nBe 의 dust / fume 흡입:\n• CBD (Chronic Beryllium Disease): 일생 unrecoverable 폐 sarcoidosis\n• 일부에서 lung cancer 진행\n• 잠복기 10-30 년\n\n노출 한도:\n• OSHA PEL: 0.2 μg/m³ (Action level 0.1 μg/m³)\n• NIOSH REL: 0.5 μg/m³\n• Korean MOEL TLV: 0.001 mg/m³ (1.0 μg/m³)\n\n【권장 방법】\n• Welding rarely done (실용적 응용 거의 없음)\n• 권장: Ag-base brazing (BAg-1 / BAg-2 filler, AMS 4770)\n  - Process: 720-770°C / vacuum 10⁻⁴ mbar\n  - Filler: BAg-1 (45Ag-15Cu-16Zn-24Cd) 또는 BAg-2 (35Ag-26Cu-21Zn-18Cd)\n  - Cd-free alternative: BAg-7 (56Ag-22Cu-17Zn-5Sn)\n\nIf welding 강행 필수 시:\n• EBW (Electron Beam Welding) only\n• Vacuum 10⁻⁵ mbar\n• Full isolation booth\n\n【⚠⚠⚠ 주의 1 — Berylliosis (CBD)】\n만성 노출 진행:\n• 초기 (1-5 년): 무증상\n• 진행 (5-15 년): dyspnea, dry cough\n• 후기 (15-30 년): 폐 fibrosis, lung transplant 필요\n\n작업자 health surveillance:\n• Pre-employment chest X-ray\n• 매년 BeLPT (Beryllium Lymphocyte Proliferation Test)\n• 의심 증상 시 lung biopsy\n• Workplace registration (OSHA Be standard, 1910.1024)\n\n【⚠⚠ 주의 2 — Full Isolation Welding Booth】\n작업자 보호:\n• Respirator: positive-pressure SCBA (PAPR 부족)\n• Body: Tyvek body suit (one-time use)\n• Hands: double-layer nitrile gloves\n• Workshop:\n  - Negative pressure exhaust (booth 내부 → filter)\n  - HEPA → ULPA filter (99.999% @ 0.12 μm)\n  - 양압 환경 (외부 contamination 회피)\n\n작업 후 처리:\n• Wet decon shower (specialty soap + chelating agent)\n• 작업복 폐기 (incineration)\n• 도구 wet decontamination\n• Medical surveillance follow-up\n\n【⚠ 주의 3 — Grinding / Sanding 절대 금지】\nWeld 후 grinding 또는 sanding 시 BeO dust 생성:\n• BeO 의 흡입은 Be 보다 더 toxic (lung 깊이 침투)\n• 표면 finish 필요 시: chemical polishing only\n  - HNO₃ 30% + H₂SO₄ 30% etching (controlled chemistry)\n\n【응용 (산업적 specialty)】\n• 정밀 광학 mirror: NASA JWST primary mirror (Be-coated)\n• X-ray window: synchrotron beamline\n• Nuclear reactor moderator (ITER, EAST tokamak)\n• 모두 specialty supplier (Materion, NGK Insulators) 의 dedicated facility\n\n【표준】\nASTM B265 (Be sheet) · OSHA 1910.1024 (Be standard) · AMS 4770 (BAg-1 braze filler)"
  },
  "w71-zamak": {
   "sources": ["ASTM B86","ASTM B240"],
   "pattern": "^zamak ?\\d\\b|^za-?\\d{1,2}\\b|^zn-?al\\b",
   "field": "name",
   "nonferrous_only": true,
   "text": "주의. Zamak 3 / 5 (Zn-Al Die-cast, Tm 385°C)\nLow-melt zinc alloy:\n• Zamak 3 (Al 4%, Mg 0.04%): 가전 housing, hardware\n• Zamak 5 (Al 4%, Cu 1%, Mg 0.04%): 자동차 carburetor, gear case\n\n【권장 방법】\n• Fusion welding rarely done (Tm 385°C — puddle 통제 어려움)\n• 권장 대체 방법:\n  - Soldering: Sn-Zn paste filler (low-T soldering, 200-250°C)\n  - Mechanical repair: epoxy bonding (cosmetic only)\n  - Replacement: 부분 손상 시 부품 전체 교체\n\nWelding 강행 시:\n• Low-current GTAW (peak 50 A 이하)\n• Pulse mode\n• Cosmetic repair only — structural repair 불가\n\n【⚠ 주의 — Zinc Fume 위험 동일】\nZamak 의 Zn 95% 함량 → ZnO fume 위험:\n• Zn 비등점 907°C → arc temperature 에서 즉시 vaporize\n• Metal fume fever 위험 (감기 유사 증상, 1-2 일 내 회복)\n\n【권장 안전 절차】\n• LEV (Local Exhaust Ventilation) > 0.5 m/s\n• Full-face respirator (P100 + organic vapor cartridge)\n• PEL 5 mg/m³ ZnO\n• 작업 시간 < 2 시간 / day\n\n【응용 (실용적 한계)】\nDie-cast component 의 부분 손상 시:\n• Cosmetic repair (epoxy bonding) 가능\n• Structural repair (load-bearing) 불가\n• 권장: 부품 전체 교체\n\n【표준】\nASTM B86 (Zamak die-cast) · ASTM B240 (Zn ingot)"
  },
  "w72-spring": {
   "pattern": "^sup ?\\d|^(?:aisi |sae )?(?:5160|9260|6150)\\b|^chrome-?(?:silicon|vanadium)|^music wire|^piano wire|^astm ?a(?:228|229|230|231|232|401)|^oil-?tempered|^spring steel",
   "field": "name",
   "text": "⚠ 스프링강 — 원칙은 \"용접하지 않는다\"\n\n스프링강은 0.5-0.6%C 에 Si·Cr 을 넣어 탄성한도를 끌어올린 강이다. 용접은 그 상태를 두 방향에서 망가뜨린다.\n\n【왜 피하는가】\n• 용융부는 급랭되어 고탄소 마르텐사이트 — 그 자리에서 갈라진다(탄소당량이 0.8 을 넘는 경우가 흔하다).\n• HAZ 는 반대로 Tempering(뜨임)되어 연화 — 스프링이 그 지점부터 처진다.\n• 오일템퍼 선재는 이미 Q+T 상태로 납품되므로 용접 열이 곧 규격 상실이다.\n\n【그래도 붙여야 한다면】\n  ① 예열 250-350°C + 층간온도 유지, ② 저수소계 용접봉(또는 오스테나이트 스테인리스 용가재로 완충),\n  ③ 용접 직후 서냉 + Stress relief(응력제거), ④ **하중을 받는 코일 부분은 피하고** 비응력부에서만.\n  치수·형상 유지가 목적이면 용접보다 기계적 체결·압입을 먼저 검토한다.\n\n【대안】 스프링 단부 고정은 저항 용접(짧은 시간·국부)이 아크 용접보다 낫고,\n용접이 불가피한 설계라면 애초에 스프링강이 아니라 석출경화 합금(17-7 PH·Inconel X-750)을 고른다."
  },
  "w73-rail": {
   "pattern": "^rail steel|^r2[0-9]{2} rail|^r350|^railway wheel|^uic ?860",
   "field": "name",
   "text": "⚠ 레일·차륜강 — 현장 용접이 곧 구조 안전\n\n레일은 0.7-0.8%C 펄라이트강이라 탄소당량이 매우 높다. 그런데 궤도는 반드시 이어 붙여야 하므로,\n\"용접하지 않는다\"가 아니라 **정해진 두 공법만 쓴다**가 답이다.\n\n【① 플래시 버트 용접 (공장·궤도차)】 전류로 단면을 가열해 압접 — 용가재가 없어 조성이 그대로다.\n품질이 가장 안정적이라 신설 궤도의 표준.\n【② 테르밋 용접 (현장 보수)】 산화철+Al 반응열로 주입 — 장비가 가볍지만 냉각이 느려 조직 관리가 어렵다.\n\n【⚠ 주의 1 — 백색층(마르텐사이트)이 박리의 시작점】\n급랭이 지나치면 답면에 단단한 백색층이 생기고 그 아래에서 박리가 시작된다. 냉각속도 관리가 핵심.\n【⚠ 주의 2 — 용접부는 항상 가장 약한 고리】\nHAZ 는 연화되어 주변보다 먼저 마모·침하한다. 용접 후 연삭(profile grinding)과 정기 초음파 검사가 세트다.\n【⚠ 주의 3 — 차륜은 용접 보수 대상이 아니다】\n림 Quenching(담금질)로 만든 압축 잔류응력을 용접 열이 풀어 버린다. 마모 차륜은 재삭정(re-profiling) 또는 교체."
  },
  "w74-creep": {
   "pattern": "^(?:grade |gr\\.? ?)?[pt]?9[12]\\b|^[pt]2[23]\\b|^sa ?(?:213|335|336)|^f22|^2\\.25 ?cr|^9cr-?[12]",
   "field": "name",
   "text": "⚠ 크리프 저항강(P91·P92·T22) — 예열과 PWHT 가 규격이다\n\n발전 보일러·수소화 반응기용 Cr-Mo(-V) 강은 마르텐사이트 조직으로 크리프 강도를 얻는다.\n용접은 그 조직을 국부적으로 무너뜨리므로, **열 관리가 곧 수명 관리**다.\n\n【표준】\n  ① 예열 200-300°C (P91/P92는 하한을 지킬 것) · 층간온도 상한도 규정에 있다\n  ② 용접 후 상온까지 완전히 내리지 말고 80-100°C 이상 유지 → 마르텐사이트 변태 완료 확인 후 PWHT\n  ③ **PWHT 750-780°C** (P91 기준) — 생략 불가. 미실시 용접부는 취성·응력부식에 그대로 노출된다.\n\n【⚠ 주의 1 — Type IV 균열】\nHAZ 바깥쪽 세립역이 모재보다 크리프 강도가 낮아, 장기 운전에서 **그 좁은 띠에서만** 파단한다.\n설계 응력을 모재 기준으로 잡으면 수명을 과대평가하게 된다.\n【⚠ 주의 2 — 용가재 조성 일치】 P91 에는 P91 전용 용가재. 저합금 용가재로 대체하면 크리프 강도가 무너진다.\n【⚠ 주의 3 — 이종 용접(P91↔오스테나이트)】 탄소 이동으로 계면에 연화·경화 띠가 생긴다 — Ni 기 용가재로 완충한다."
  },
  "w75-ahss": {
   "pattern": "^dp ?\\d{3,4}\\b|^trip ?\\d{3,4}\\b|^cp ?\\d{3,4}\\b|^mart ?\\d{3,4}\\b|^twip ?\\d{3,4}\\b|^qp ?\\d{3,4}\\b|^22mnb5|^usibor|^medium-?mn|dual-?phase",
   "field": "name",
   "text": "⚠ 첨단 고장력강(AHSS·PHS) — HAZ 연화가 설계 변수다\n\nDP·TRIP·MART·PHS 의 강도는 마르텐사이트에서 온다. 용접 열이 그것을 Tempering(뜨임)하므로\n**HAZ 가 모재보다 약해지고, 파단은 거의 항상 그 줄에서 시작한다.**\n\n【관리 원칙】\n  • 입열 최소화 — 저항 점용접(RSW)이 기본이고, 레이저 용접이 그 다음이다(HAZ 폭이 좁다).\n  • 아크 용접은 가능하면 피하고, 써야 한다면 짧은 비드·낮은 입열.\n  • 이음 위치를 **하중 경로에서 비켜** 설계하는 것이 재료 선택보다 효과가 크다.\n\n【⚠ 주의 1 — LME(액체금속 취화)】\n아연도금 AHSS 를 점용접하면 녹은 아연이 오스테나이트 입계로 파고들어 균열을 만든다.\n전극력·통전 패턴 관리와 도금 종류(GA 가 GI 보다 유리) 확인이 필요하다.\n【⚠ 주의 2 — 지연 파괴】 1200 MPa 급 이상은 용접 잔류응력 + 수소로 며칠 뒤 갈라질 수 있다.\n【⚠ 주의 3 — PHS 는 성형 후가 진짜】 22MnB5 는 프레스 경화 후 1500 MPa 마르텐사이트다.\n성형 전 블랭크의 용접성과 완전히 다른 재료로 보고 절차를 따로 잡을 것."
  },
  "w76-armor-wear": {
   "pattern": "^hardox|^armox|^rha\\b|^mil-?a-?46100|^abrazo|^quard|^xar ?\\d|^raex|^dillidur|^ar ?[45]00",
   "field": "name",
   "text": "⚠ 내마모·방탄 강판 — 예열과 입열 상한이 안전 항목\n\nHardox·Armox·RHA 는 Q+T 로 400-640 HBW 를 맞춰 납품된 판이다. 용접은 그 상태를 되돌린다.\n\n【표준】\n  ① **예열 100-175°C**(두께·탄소당량에 따라) — 생략하면 HAZ 수소 균열.\n  ② 저수소계 용접봉·와이어 + 건조 관리(재건조 온도·시간 규정 준수).\n  ③ **입열 상한 준수** — 넘기면 HAZ 연화폭이 넓어져 그 줄에서 갈라진다.\n  ④ 용가재는 **모재보다 낮은 강도**를 고르는 것이 정석(under-matching) — 연성 있는 용접부가 응력을 흡수한다.\n\n【⚠ 주의 1 — PWHT 를 함부로 하지 말 것】 Tempering(뜨임)이 더 진행돼 판 전체 경도(=방탄 성능)가 내려간다.\n규격이 허용하는 범위에서만.\n【⚠ 주의 2 — 절단 열영향】 산소·플라즈마 절단면은 HAZ 라 그대로 용접 개선면으로 쓰면 균열 위험이 커진다.\n【⚠ 주의 3 — 구속도 관리】 두꺼운 판을 강하게 구속한 채 용접하면 잔류응력만으로 갈라진다."
  },
  "w77-hadfield": {
   "pattern": "^hadfield|^mn13\\b|^astm ?a128|^manganese steel|^x120mn12",
   "field": "name",
   "text": "⚠ 하드필드 망간강(Mn13) — 뜨거워지면 부서진다\n\nMn13 은 오스테나이트를 상온까지 얼려 둔 상태(수인 처리)로 쓴다.\n**250-300°C 를 넘겨 유지하면 탄화물이 입계에 석출해 취화**하므로, 용접의 모든 규칙이 여기서 나온다.\n\n【표준】\n  • **예열 금지.** 오히려 반대로 — 저입열·짧은 비드·비드 간 강제 냉각(수냉포·압축공기)으로 모재를 차갑게 유지한다.\n  • 층간온도 상한 약 200°C. 손을 댈 수 없을 만큼 뜨거우면 이미 지나친 것이다.\n  • 용가재는 오스테나이트계(Mn-Cr 계 또는 스테인리스 309/307) — 모재와 같은 오스테나이트 조직을 유지.\n  • 비드 직후 피닝(peening)으로 잔류응력을 줄이고 표면을 가공경화시킨다.\n\n【⚠ 주의 1 — 취화되면 되돌리려면 수인 처리를 다시 해야 한다】 부품이 크면 사실상 불가능하다.\n【⚠ 주의 2 — 화염 절단도 같은 문제】 절단면 HAZ 가 취화되므로 플라즈마·아크 에어 가우징을 짧게.\n【⚠ 주의 3 — 이종 접합】 탄소강과 붙일 때는 오스테나이트계 완충층을 먼저 쌓는다."
  },
  "w78-superaustenitic": {
   "pattern": "^(?:aisi )?(?:254 ?smo|654 ?smo|904l|al-?6xn|20cb|s31254|n08904)\\b|^super-?austenitic|^hk ?40|^hp ?40",
   "field": "name",
   "text": "⚠ 슈퍼오스테나이트 스테인리스(6% Mo 계) — 같은 조성 용가재로는 안 된다\n\n254 SMO · 654 SMO · 904L · AL-6XN 은 Mo 를 6% 이상 넣어 해수·염산에 견디게 만든 강이다.\n문제는 응고할 때 Mo 가 수지상 사이로 몰려(편석) **용접 금속의 Mo 가 모재보다 낮아진다**는 점이다.\n\n【표준】\n  • **과합금(over-alloyed) 용가재 필수** — 보통 Ni 기(Alloy 625·C-276)를 쓴다.\n    같은 조성 용가재를 쓰면 용접부의 내식성이 모재보다 낮아져 거기서 먼저 부식된다.\n  • 저입열·다층 박육 비드 — 고온 체류를 줄여 σ상·χ상 석출을 막는다.\n  • 이면 보호(백퍼징) 필수 — 산화되면 부동태막이 회복되지 않는다.\n\n【⚠ 주의 1 — 용접 후 산세·부동태화】 열변색(heat tint)이 남으면 그 자리 PREN 이 크게 떨어진다.\n【⚠ 주의 2 — 고온 유지 금지】 600-1000°C 체류에서 σ상이 나오면 인성과 내식성이 함께 무너진다.\n【참고】 HK40 같은 주조 25Cr-20Ni 내열강도 같은 계열의 관리를 따른다(탄화물 석출·고온 균열 주의)."
  },
  "w79-bronze": {
   "pattern": "^phosphor bronze|^c5[01]\\d{3}|^silicon bronze|^c65[15]00|^bearing bronze|^c93\\d{3}|^gunmetal|^c9[024]\\d{3}",
   "field": "name",
   "text": "⚠ 청동(인청동·규소청동·베어링청동) — 종류마다 용접성이 정반대다\n\n【규소청동(C65500) — 동합금 중 가장 용접하기 좋다】\nSi 가 탈산제로 작용해 기공이 적고 유동이 좋다. GTAW/GMAW 로 무난하며 동합금 용접의 기본 선택지.\n\n【인청동(C51000·C51900) — 열간 균열에 민감】\nSn 이 응고 구간을 넓혀 마지막에 굳는 액막이 남는다 → 고온 균열.\n• 대책: 저입열·짧은 비드·구속 최소화. 예열은 낮게(120-200°C) — 과열이 오히려 해롭다.\n\n【베어링청동(C93200 등, Pb 함유) — 사실상 용접 불가】\n윤활을 위해 넣은 **납(Pb)이 용융지에서 분리돼 균열을 만든다.** 보수는 용접이 아니라 부시 교체가 정석이며,\n불가피하면 브레이징을 검토한다. **납 흄은 유해하므로 국소배기 필수.**\n\n【⚠ 공통 주의】 동합금은 열전도가 커서 열이 순식간에 빠져나간다 — 강과 같은 입열로는 융착이 안 되고,\n반대로 예열을 과하게 하면 결정립 조대화와 아연 증발(황동 계열)이 온다."
  },
  "w80-freemach": {
   "pattern": "^12l ?\\d\\d|^(?:aisi |sae )?114[0-9]\\b|^stressproof|^11smnpb|^(?:aisi |sae )?303\\b|^sus ?303|^c36000|free-?machining",
   "field": "name",
   "text": "⚠ 쾌삭강·쾌삭 스테인리스 — 용접을 전제로 고르는 재료가 아니다\n\n12L14 · 1144 · AISI 303 · C36000 은 **일부러 개재물을 넣어** 칩을 끊는 재료다.\n그 개재물(Pb·S·Se)이 용융지에서는 그대로 결함이 된다.\n\n【무슨 일이 일어나는가】\n• 납(Pb): 용융지에서 분리돼 저융점 액막을 만든다 → 고온 균열.\n• 황(S)·셀레늄(Se): 황화물이 응고 마지막에 입계에 몰려 균열을 시작시킨다.\n• 결과적으로 용접부의 강도·연성·내식성이 모두 모재보다 낮아진다.\n\n【실무 원칙】\n  ① 용접 이음이 설계에 있으면 **쾌삭 등급을 애초에 쓰지 않는다** —\n     예: 303 대신 304(용접용), 12L14 대신 1018.\n  ② 이미 쾌삭재로 만든 부품은 기계적 체결·압입·브레이징으로 접합한다.\n  ③ 불가피하면 저입열 + 스테인리스 309 계열 용가재, 비하중부에 한정, 검사 강화.\n\n【⚠ 안전】 납 함유 등급의 용접·가열은 납 흄을 낸다 — 국소배기와 호흡 보호가 필수다."
  },
  "w81-ods": {
   "pattern": "^(?:grx-?810|ma ?\\d{3}|pm ?2000|ods )",
   "field": "name",
   "text": "⚠ 산화물 분산강화(ODS) 합금 — 융착 용접이 강화 기구를 지운다\n\nODS 의 강도는 기지에 고르게 흩어진 나노 산화물(Y₂O₃ 계)에서 나온다.\n녹이면 그 산화물이 뭉치고 떠올라 **용융부에서 분산이 사라진다** — 열처리로 되돌릴 방법이 없다.\n\n【접합 방법】\n  • **고상 접합이 원칙**: 마찰교반접합(FSW)·확산접합·브레이징.\n  • 융착 용접(TIG/레이저)은 시험·비구조부에 한정하고, 용접부를 모재 물성으로 계산하지 않는다.\n  • 설계 단계에서 **접합이 없는 형상**(일체 성형·기계적 체결)을 먼저 검토한다.\n\n【⚠ 주의 — AM ODS 도 같다】 적층으로 만든 ODS(GRX-810 등)의 분산 상태 역시 공정 파라미터의 산물이라,\n후속 융착 용접은 그 이력을 지운다."
  },
  "w82-cryo9ni": {
   "pattern": "^9 ?% ?ni|^9ni\\b|^a553|^astm a553|^5 ?% ?ni|^7 ?% ?ni|cryogenic ni",
   "field": "name",
   "text": "⚠ 9% Ni 극저온강(LNG 탱크) — 용가재를 모재와 다르게 고른다\n\n9% Ni 강은 −196°C 에서도 인성을 유지하도록 Ni 로 저온 취성을 억제한 강이다.\n그런데 **같은 조성의 용가재로는 그 인성이 나오지 않는다.**\n\n【표준】\n  • 용가재는 **Ni 기(Inconel 625·Hastelloy W 계)** — 오스테나이트 조직이라 극저온에서 인성이 유지된다.\n    다만 강도가 모재보다 낮아 설계에서 under-matching 을 전제로 계산해야 한다.\n  • 예열은 대개 불필요(오히려 낮게 유지) · 입열 상한 준수 — 과열은 모재 인성을 깎는다.\n  • 자기 Normalizing(불림)(arc blow)이 심하다 — 잔류 자기 관리(탈자)가 현장의 실제 문제다.\n\n【⚠ 주의 1 — 저온 인성 시험이 합격 조건】 −196°C CVN 이 규격이므로 절차 인정(WPQ)이 필수다.\n【⚠ 주의 2 — 이면 보호·청결】 극저온 파괴는 아주 작은 결함에서 시작한다. 언더컷·슬래그 혼입 허용치가 매우 엄격하다."
  },
  "w83-electrical": {
   "pattern": "^cgo |^hgo |^grain-?oriented|^goss |^non-?oriented electrical|^electrical steel|^35jn|^50a\\d{3}",
   "field": "name",
   "text": "⚠ 전기강판 — 용접이 성능을 깎는다는 것을 전제로 설계한다\n\n적층 코어를 용접하는 목적은 \"튼튼하게 붙이는 것\"이 아니라 **적층을 고정하되 자기 특성을 최소한만\n희생하는 것**이다. 용접 비드는 층과 층을 전기적으로 이어 버려 와전류가 흐를 길을 만든다(철손 증가).\n\n【표준】\n  • 코어 외주에 **짧은 스티치 비드**(레이저·TIG)만. 연속 비드는 손실을 크게 키운다.\n  • 자속이 지나는 경로·코어 내경은 피하고 하중이 걸리는 최소 지점에만.\n  • 대안이 먼저다 — 클램프·리벳·본딩(접착 코팅 강판)이 자기 특성 손실이 훨씬 적다.\n\n【⚠ 주의 1 — 절연 코팅이 타면 그 자리가 단락이다】 입열 최소화가 곧 품질.\n【⚠ 주의 2 — 용접 잔류응력도 철손을 올린다】 자벽 이동이 응력에 민감해, 응력만으로도 손실이 오른다.\n필요하면 규정된 조건에서 Stress relief(응력제거) Annealing(어닐링)을 하되, 코팅 장력을 풀지 않도록 온도·시간을 지킨다.\n【⚠ 주의 3 — 방향성 강판은 방향이 생명】 용접 위치가 압연 방향 자속 경로를 가로지르면 손실 증가가 커진다."
  }
 }
}
