Repository: slmhlight/GRANTA

# AM Materials Explorer

ANSYS Granta-style **additive-manufacturing (AM) materials database** — an interactive
web app for exploring metal & polymer materials through dynamic Ashby charts, advanced
filtering, **range-based property data**, and **cited manufacturer datasheets**.

> 적층제조(AM) 소재 데이터베이스 탐색기. 대화형 Ashby 차트, 고급 필터링, **물성 range 데이터**,
> **데이터시트 출처 추적**을 제공합니다.

## Features
- **Range-based properties** — every property is a `min · typical · max` aggregated from real data points (heat treatments × build direction × vendors), shown as smooth property envelopes on the Ashby chart and min–max sub-lines in the detail panel.

File: data/alloy-stories.json (part 4 of 8)
{
    "breakthrough": "크롬이 표면 부동태막으로 체액 부식을 막고, 몰리브데넘이 강도와 내식을 보태며, 탄화물이 박힌 코발트 바탕이 극한의 내마모를 준다. 오늘의 의료 표준은 주조 ASTM F75 와 단조 F1537 두 갈래로, 단조재는 항복 700MPa 급까지 올라간다. 같은 Co-Cr-Mo 라도 탄소를 열 배쯤 올리면 제트엔진 고온 부품용이 된다 — 조성 미세조정으로 병원과 엔진룸을 오가는 가족이다.",
    "adoption": "1936년 Vitallium 이 치과 프레임으로 첫 발을 뗀 뒤 1940년대 고관절 임플란트로 확산됐고, ASTM F75/F1537 표준화와 함께 인공관절 대퇴 부품의 기본 재료가 됐다.",
    "today": "주조 Stellite 21 같은 내마모 grade 와 인공 고관절 스템·인공 무릎 대퇴 부품, 치과 크라운 프레임, 척추 로드가 본진이다. 금속-금속 마찰면의 마모 입자 문제로 관절면은 세라믹에 자리를 내주고 있지만, 스템·기구·고하중 부위에서는 여전히 표준이다. LPBF 프린팅 분말로도 치과·정형 맞춤 부품에 널리 쓰인다.",
    "fun_fact": "Vitallium 이전의 임플란트 금속은 몸속에서 녹슬어 뼈를 상하게 하기 일쑤였다 — \"부식되지 않는 첫 임플란트 합금\"이라는 지위가, 이 재료가 지금까지 신뢰받는 이유의 절반이다."
   },
   "timeline": [
    {
     "year": 1907,
     "event": "헤인즈, Stellite(Co-Cr) 발견 — 계보의 출발",
     "ref": 1
    },
    {
     "year": 1936,
     "event": "Vitallium(Co-Cr-Mo) 치과·정형 임플란트 첫 적용",
     "ref": 2
    }
   ]
  },
  "cold-work-tool-steel": {
   "display": "Cold-Work Tool Steel (D2 · A2 · O1 · SK85 · NAK80 · CM55)",
   "stable_ids": [
    "MET-0940",
    "MET-0941",
    "MET-0944",
    "MET-0945",
    "MET-0956",
    "MET-0957",
    "MET-0960",
    "MET-0961",
    "MET-0962",
    "MET-0963",
    "MET-0964",
    "MET-0978",
    "MET-0979",
    "MET-1029"
   ],
   "refs": [
    "Roberts G, Krauss G, Kennedy R (1998) Tool Steels, 5th ed., ASM International",
    "ASM Handbook Vol.1: Properties and Selection — Irons, Steels, and High-Performance Alloys (Tool Steels)",
    "Mushet R F (1868) 자경강 · Taylor F W & White M (1901 특허, 1900 파리 만국박람회 시연) — Bethlehem Steel"
   ],
   "sections": {
    "hook": "무른 상태로 깎아 형상을 만들고, Quenching(담금질)으로 굳혀 쓰는 강 — 금형과 칼날, 펀치를 만드는 냉간 공구강.",
    "origin": "공구강의 사용법은 독특하다. 어닐된 무른 상태로 절삭해 형상을 만든 뒤, Quenching과 Tempering(뜨임)으로 HRC 58~64 까지 굳혀서 쓴다. 상온 작업용 냉간 공구강은 Quenching 방식과 합금 설계로 갈래가 나뉘는데, 가장 오래된 유냉형 O1, 변형이 적은 공기경화형 A2, 크롬 12%로 내마모를 극대화한 D2·D3, 값싼 탄소공구강 SK 계열(0.95% 탄소의 SK4 와 0.85%의 SK85 — 옛 이름 SK5), 그리고 열처리 변형 자체를 피하려고 미리 경화해 파는 프리하든 금형강 NAK80 까지가 그 지도다.",
    "breakthrough": "갈래마다 답한 문제가 다르다. A2 의 공기경화는 유냉의 급랭이 일으키던 변형과 균열을 줄였고, D2 는 다량의 크롬 탄화물로 전단·성형 다이의 수명을 늘렸다(대신 인성은 양보했다). NAK80 은 HRC 40 으로 미리 경화해 두어 금형 가공 후 열처리를 아예 생략하게 했고, 3D 프린팅용으로 설계된 CM55(C 0.5~0.6, Cr-Mo-V) 같은 신참은 적층제조로 만든 금형을 열처리해 HRC 55 급 강도를 내는 요즘의 답이다.",
    "adoption": "20세기 초 정밀 게이지와 프레스 금형 산업이 O1·D 계열을 채택하며 자리 잡았고, 전후 대량생산 시대의 전단·성형 다이 표준으로 이어졌다.",
    "today": "게이지·펀치·소량 금형에는 O1 과 A2 가, 냉간 전단·성형·압출 다이처럼 마모가 지배하는 곳에는 D2·D3 가 쓰인다. SK85 는 칼·톱·스프링 같은 값싼 날붙이의 표준이고, NAK80 은 경면이 필요한 플라스틱 사출 금형에, CM55 는 AM 금형·공구에 들어간다. 충격이 크면 S7, 뜨거운 금형이면 H13 쪽으로 넘어간다.",
    "fun_fact": "D2 는 크롬이 12%나 들어 \"반(半)스테인리스\"라고 불릴 만큼 녹에 강하지만, 그 크롬 대부분이 탄화물로 묶여 있어 진짜 스테인리스의 내식에는 끝내 못 미친다 — 같은 원소도 어디에 있느냐가 성질을 가른다."
   },
   "timeline": [
    {
     "year": 1868,
     "event": "Mushet 자경강 — Quenching(담금질) 없이 공랭으로 굳는 최초의 합금 공구강, 냉간 공구강 계보의 뿌리",
     "ref": 3
    }
   ]
  },
  "copper-c11000": {
   "display": "Copper C11000",
   "stable_ids": [
    "MET-0414",
    "MET-0417",
    "MET-0418"
   ],
   "refs": [
    "ASTM B187 / B187M \"Standard Specification for Copper, Bus Bar, Rod, and Shapes and General Purpose Rod, Bar, and Shapes\"",
    "Davis J R (ed., 2001) ASM Specialty Handbook: Copper and Copper Alloys",
    "Elkington J B (1865) UK Patent 2,838 \"Improvements in the electrolytic refining of copper\""
   ],
   "sections": {
    "hook": "전기가 흐르는 가장 흔한 구리 — 전선·권선·지붕의 표준 전기동 ETP.",
    "origin": "C11000(전기동, ETP)은 19세기 후반 전해 정련이 상용화된 직후부터 도체의 표준이 된 순수 구리(Cu)다. 순도 99.9%에 미량의 산소를 머금는데, 이 산소가 산화물 입자로 불순물을 가둬 전기전도를 지킨다 — 전선·권선의 기본 재료가 된 이유다.",
    "breakthrough": "전해 정련이 순도를 높여 전도도(IACS 100% 부근)를 극대화하고, 미량 산소가 인·황 같은 불순물을 산화물로 묶어 전도 저하를 막는다. 값싸고 뽑기 쉬워 전선·판·관 모든 형태로 공급되는, 전기의 기반 금속이다.",
    "adoption": "전력 그리드 확장과 함께 송전선·모터 권선·변압기의 표준 도체가 됐고, 건축 지붕·배관으로도 널리 쓰였다.",
    "today": "송전선, 모터·변압기 권선, 통신 케이블, 건축 지붕·가스 배관에 쓰인다. 다만 수소 분위기에서 뜨거워지면 수소취화가 생겨, 진공·수소·고온 용도는 무산소동(OFHC/OFE)으로 갈린다.",
    "fun_fact": "자유의 여신상과 유서 깊은 건물의 청록색 지붕이 바로 이 구리다 — 세월과 함께 표면에 생긴 안정한 녹(파티나)이, 오히려 안쪽 구리를 보호하며 한 세기를 버틴다."
   }
  },
  "cp-ti": {
   "display": "CP-Ti",
   "stable_ids": [
    "MET-0861",
    "MET-0862",
    "MET-0863",
    "MET-0864",
    "MET-0865",
    "MET-0868",
    "MET-0874",
    "MET-0883",
    "MET-0887"
   ],
   "refs": [
    "Kroll W J (1940) 'The Production of Ductile Titanium', Trans. Electrochem. Soc. 78",
    "ASTM B265",
    "ASTM F67",
    "Donachie M J (2000) Titanium: A Technical Guide 2nd ed., ASM International"
   ],
   "sections": {
    "hook": "합금 원소 없이 티타늄 그 자체 — 산소 함량 눈금 하나로 강도를 고르는 CP 티타늄.",
    "origin": "티타늄 원소는 1791년에 발견됐지만, 반응성이 너무 강해 150년 넘게 산업 재료가 되지 못했다. 1940년 윌리엄 크롤이 마그네슘 환원으로 연성 티타늄을 뽑는 공정(Kroll process)을 완성하고 1948년 상용화되면서 비로소 금속 티타늄의 시대가 열렸고, 가장 단순한 형태인 상업용 순티타늄(CP-Ti)이 화학 플랜트와 의료로 먼저 들어갔다.",
    "breakthrough": "CP-Ti 의 등급표는 사실상 산소 함량표다. Grade 1(O≤0.18%)이 가장 무르고 잘 늘어나며, Grade 2 가 강도와 성형성의 균형으로 가장 널리 쓰이고, Grade 3 을 거쳐 Grade 4(O≤0.40%)가 항복 480MPa 급으로 가장 강하다. 어느 등급이든 표면의 TiO₂ 부동태막이 염화물 환경에서 스테인리스를 압도하는 내식을 주고, 몸속에서는 뼈가 표면에 직접 붙는 골유착(1965년 브로네마르크의 발견)이 임플란트 시대를 열었다.",
    "adoption": "1950년대 화학 플랜트의 염소·염산 설비가 첫 산업 무대였고, 1965년 브로네마르크의 골유착 발표 이후 치과 임플란트 시장이 열리며 의료가 두 번째 축이 됐다.",
    "today": "화학 플랜트의 열교환기 튜브·전해조·배관, 담수화 설비, 해양 구조가 산업 쪽 본진이고, 치과 임플란트와 골 고정 나사·판이 의료 쪽 본진이다. 강도가 더 필요하면 미량 팔라듐을 넣은 내식 grade(7·11·12)나 합금 티타늄(Ti-6Al-4V)으로 올라간다.",
    "fun_fact": "치과 임플란트의 골유착은 토끼 뼈에 심어 둔 티타늄 관찰 장치가 떼어지지 않은 우연에서 발견됐다 — 실험 도구가 뼈와 한 몸이 된 것을 본 브로네마르크가, 그 \"실패\"를 의학의 문으로 바꿨다."
   },
   "timeline": [
    {
     "year": 1940,
     "event": "크롤, 마그네슘 환원 티타늄 공정 발표 (1948년 상용 생산)",
     "ref": 1
    },
    {
     "year": 1965,
     "event": "브로네마르크, 티타늄 골유착(osseointegration) 발표 — 임플란트 시대 개막",
     "ref": 4
    }
   ]
  },
  "cr-mo-engineering-steel": {
   "display": "Cr / Cr-Mo / Cr-V Engineering Steel (41xx · 51xx · 6150 · SCM · 8740)",
   "stable_ids": [
    "MET-0023",
    "MET-0024",
    "MET-0025",
    "MET-0029",
    "MET-0086",
    "MET-0089",
    "MET-0040",
    "MET-0043",
    "MET-0047",
    "MET-0050",
    "MET-1003",
    "MET-0052",
    "MET-0063",
    "MET-0064",
    "MET-0065"
   ],
   "refs": [
    "ASM Handbook Vol.1: Properties and Selection — Irons, Steels, and High-Performance Alloys",
    "Krauss G (2005) Steels: Processing, Structure, and Performance, ASM International"
   ],
   "sections": {
    "hook": "축·기어·볼트처럼 기계의 뼈대를 이루는 조질강 — 크롬과 몰리브데넘이 Quenching(담금질)을 속까지 통하게 한다.",
    "origin": "중탄소강을 Quenching하면 표면은 굳지만 두꺼운 단면의 속까지는 잘 굳지 않는다. 여기에 크롬·몰리브데넘·바나듐을 더하면 경화가 깊이 통하는데(Hardenability(경화능)), 이것이 AISI 4140 을 중심으로 한 기계구조용 합금강 가족의 출발점이다. 크롬-몰리브데넘의 41xx(4135·AISI 4140·AISI 4145·4150), 크롬강 51xx(5130·5140), 크롬-바나듐 6150, 니켈을 더한 8740, 일본 JIS 의 SCM415~SCM445 가 모두 이 족보에 있고, Quenching 후 Tempering(뜨임) 온도로 강도와 인성을 조율해(조질) 쓴다.",
    "breakthrough": "원소마다 맡은 일이 나뉜다. 크롬은 Hardenability과 내마모를, 몰리브데넘은 Hardenability에 더해 뜨임취성을 억제하고 고온 강도를 지키며, 6150 의 바나듐은 결정립을 잘게 다듬는다. 같은 강종이라도 Tempering 온도만 바꾸면 HRC 25 의 질긴 축부터 HRC 50 의 단단한 공구 몸체까지 폭넓게 맞출 수 있다는 것이 조질강의 힘이다. 41xx 안에서는 탄소량이 0.35→0.45→0.50 으로 오르는 4135·AISI 4145·4150 순으로 강도가 오르고 용접성이 내려간다.",
    "adoption": "1920~30년대 미국 SAE 규격화와 자동차·항공 산업의 크랭크샤프트·축 채택이 이 계열을 기계공업의 공용어로 만들었고, 전후 유정 시추 붐이 AISI 4145 계 수요를 더했다.",
    "today": "축·기어·스핀들에는 AISI 4140·4150 과 SCM440·SCM445 가, 볼트·소형 기어에는 5130·5140 이 쓰인다. 6150 은 밸브 스프링과 기어에, 8740 은 항공 볼트에, AISI 4145 는 유정 시추의 드릴 칼라와 툴 조인트의 표준으로 자리 잡았다. 더 높은 강도는 AISI 4340·300M 으로, 표면만 굳히려면 Carburizing(침탄)강으로 넘어간다.",
    "fun_fact": "수 킬로미터 땅속에서 비틀리고 부딪히는 유정 드릴 스트링의 목 부분은 대부분 4145H 다 — 두꺼운 단면 속까지 고르게 굳는 Hardenability 보증(H) 강종이라는 점이, 이 험한 자리의 채용 조건이었다."
   }
  },
  "cryogenic-nickel-steel": {
   "display": "Cryogenic Nickel Steel (9% Ni / 7% Ni — ASTM A553)",
   "stable_ids": [
    "MET-0462",
    "MET-0463",
    "MET-0464",
    "MET-0465"
   ],
   "refs": [
    "ASM Handbook Vol.1: Properties and Selection — Irons, Steels, and High-Performance Alloys",
    "Krauss G (2005) Steels: Processing, Structure, and Performance, ASM International"
   ],
   "sections": {
    "hook": "−196°C 액화천연가스를 담는 강 — 니켈이 저온에서도 깨지지 않게 지키는 극저온강.",
    "origin": "보통 강은 저온에서 갑자기 취약해져(연성-취성 천이) 깨진다. 하지만 니켈을 많이 넣으면 이 천이 온도가 극저온까지 내려간다. 9%Ni 강(ASTM A553)은 −196°C 액화천연가스(LNG)에서도 질긴 상태를 유지하도록 개발된 극저온강이다.",
    "breakthrough": "니켈은 저온에서 잘 안 깨지는 조직을 안정화하고, 특수 열처리(QLT — Quenching(담금질)·라멜라화·Tempering(뜨임))로 조직 사이에 미세한 잔류 오스테나이트를 남긴다. 이 잔류 오스테나이트가 저온에서 균열의 진행을 흡수해, −196°C 에서도 높은 충격인성을 준다.",
    "adoption": "1960년대 LNG 산업이 열리면서 9%Ni 강이 육상 저장탱크의 표준으로 채택됐고, LNG 운반선 화물창과 극저온 배관으로 이어지며 반세기 넘게 그 자리를 지키고 있다.",
    "today": "9%Ni 강은 LNG 저장탱크·수송선 화물창·극저온 배관에 쓰인다. 니켈을 조금 줄인 7%Ni(A553 Type III)로 원가를 낮추려는 시도도 있다. 더 낮은 온도(액체수소·헬륨)나 비자성이 필요하면 오스테나이트 스테인리스로 간다.",
    "fun_fact": "9%Ni 강 덕분에 값비싼 스테인리스 없이도 LNG(−162°C)를 안전하게 담을 수 있게 됐다 — 오늘날 세계 LNG 저장탱크·수송선의 뼈대가 이 강이다."
   }
  },
  "cucr1zr": {
   "display": "CuCr1Zr",
   "stable_ids": [
    "MET-0415",
    "MET-0416",
    "MET-0419",
    "MET-0420",
    "MET-0421",
    "MET-0422"
   ],
   "refs": [
    "ASTM B105 \"Standard Specification for Hard-Drawn Copper Alloy Wires for Electric Conductors\"",
    "Davis J R (ed., 2001) ASM Specialty Handbook: Copper and Copper Alloys",
    "Copper Development Association \"Resistance Welding Electrode Materials\" Pub TN 28 (2010)"
   ],
   "sections": {
    "hook": "자동차 한 대의 수천 개 점용접을 받아내는 구리 — 강도와 전도를 겸한 스폿 용접 전극 CuCrZr.",
    "origin": "1940년대 미국·독일이 점용접 전극 재료를 찾던 중 정착한 석출경화 구리다(UNS C18150·저합금형 C18100). 크롬 1%·지르코늄 0.1% 남짓의 극소량 합금이지만, 크롬 석출과 지르코늄의 결정립 안정화로 강도와 고온 내연화를 얻는다 — 순동의 약점(무름·연화)을 최소 합금으로 고친 조성이다.",
    "breakthrough": "미세한 크롬 석출이 항복 350MPa 급 강도와 500°C 대 내연화를 주면서도 전기전도는 순동의 80%(IACS)를 유지한다. \"전기가 잘 통하면서 뜨거워도 안 무너지는 구리\"라는 좁고 귀한 조합이, 매 타점마다 붉게 달궈지는 용접 전극에 꼭 맞았다.",
    "adoption": "자동차 차체 조립의 로봇 점용접 전극 캡으로 채택되며 사실상의 표준이 됐고, 전철 가선(catenary)과 저항용접 부품으로 확산됐다.",
    "today": "점용접 전극 캡, 전철 가선, 저항용접 부품, 연속주조 몰드가 본진이다. 더 높은 열안정성은 Cu-Ni-Si(C18000)로, 더 높은 전도는 순동으로 갈린다.",
    "fun_fact": "자동차 한 대에는 수천 개의 점용접이 있고, 그 전극 끝이 전부 CuCrZr 이다 — 한 전극이 수천 번 용접하면 끝을 갈아 되살리는데, 이 소모품의 수명이 곧 조립 라인의 속도를 정한다."
   }
  },
  "cupronickel-70-30-c71500": {
   "display": "Cupronickel 70/30 (C71500)",
   "stable_ids": [
    "MET-0427",
    "MET-0428",
    "MET-0429",
    "MET-0430",
    "MET-0431",
    "MET-0432"
   ],
   "refs": [
    "Hudson R M (1996) \"Cupronickel-Aluminum Alloys for Marine Heat Exchanger Service\", Mater Perform 35(3)",
    "Davis J R (ed., 2001) ASM Specialty Handbook: Copper and Copper Alloys",
    "Copper Development Association \"Cupronickel Alloys for Seawater Service\" Pub TN 31 (2010)"
   ],
   "sections": {
    "hook": "바닷물을 삼키는 파이프 — 동전에서 잠수함까지, 구리 70에 니켈 30 의 백동.",
    "origin": "구리 70%에 니켈 30% — 백동(cupronickel)이라 불리는 이 조성은 동전 재료로는 18세기부터 알려져 있었지만, 산업 재료로서의 출발은 1929년 미 해군 사양 표준화였다. 해수에서의 부식 속도가 황동의 10분의 1 수준이라, 군함 콘덴서 튜브의 수명을 몇 배로 늘려 준 것이 채용의 결정타였다.",
    "breakthrough": "니켈이 구리의 부동태막을 치밀하게 바꿔 흐르는 해수의 침식-부식(erosion-corrosion)에 강해지고, 소량의 철·망간이 그 저항을 한 번 더 다듬는다. 여기에 구리 이온이 천천히 녹아 나오며 따개비·홍합의 부착(biofouling)을 억제하는 부수 효과까지 있어, 바닷물을 다루는 열교환에는 이만한 조합이 드물다. DIN 계보의 CuNi30 표기도 같은 합금이다.",
    "adoption": "1930년 미 해군 함정 콘덴서 채택이 출발점이었고, 전후 발전소·정유소 해수 계통과 담수화 플랜트의 증발기 튜브 표준으로 확산됐다.",
    "today": "발전소·정유소의 해수 콘덴서, 다단 증발(MSF) 담수화 플랜트의 증발기 튜브, LNG 선과 FPSO 의 해수 계통, 잠수함 냉각 루프가 본진이다. 더 가혹한 오염 해수는 티타늄이나 슈퍼 듀플렉스가 맡지만, 대규모 튜브 다발의 기본값은 여전히 백동이다.",
    "fun_fact": "18세기 영국 해군이 목선 바닥에 구리판을 입혀 따개비와 좀조개를 막던 전통이 이 합금으로 이어졌다 — \"구리 바닥(copper-bottomed)\"이라는 말이 신용의 대명사가 된 그 유산이다."
   },
   "timeline": [
    {
     "year": 1929,
     "event": "미 해군 사양 표준화 — 함정 콘덴서 튜브 채용의 출발",
     "ref": 2
    }
   ]
  },
  "custom-465": {
   "display": "Custom 465",
   "stable_ids": [
    "MET-0833",
    "MET-0834",
    "MET-0835",
    "MET-0836",
    "MET-0837"
   ],
   "refs": [
    "Carpenter Technology, CarTech® Custom 465® Stainless Technical Datasheet (UNS S46500)",
    "AMS 5936 / ASTM F899 (Custom 465, 항공·의료 규격)"
   ],
   "sections": {
    "hook": "‘30년을 최소 정비로 나는 기체’를 목표로 카펜터가 7년간 벼려낸 초고강도 마르텐사이트 석출경화 스테인리스.",
    "origin": "1997년 미국 Carpenter Technology 가 항공우주 산업에 내놓은 마르텐사이트 시효경화 스테인리스(UNS S46500)다. ‘30년 이상 최소 정비로 비행하는 기체’라는 항공사·기체 제작사의 요구에 맞춰, 파트너들과 목표를 조율하고 시편을 시험하며 약 7년의 검증을 거쳐 자격 인증을 받았다.",
    "breakthrough": "Cr 11~12% 마르텐사이트 기지에 Ni ~11%·Mo ~1%·Ti 를 넣어, Aging(시효) 시 Ni₃Ti 석출로 경화한다. 이중 진공용해(VIM+VAR)로 개재물을 극도로 낮춰, 같은 강도급의 다른 PH 스테인리스보다 인성·피로 수명이 높다. H950 peak Aging에서 σy ~1670 MPa 에 이르면서도 내식을 유지하는 조합이 강점이다.",
    "adoption": "2000년대 항공 액추에이터·플랩 트랙과 고급 자전거 스프로킷 등이 채택하며 상용 실적을 쌓았고, \"가장 강한 내식 스테인리스\" 자리를 놓고 PH13-8 과 경쟁한다.",
    "today": "랜딩기어 부품·항공 체결구처럼 고강도와 내식이 동시에 필요한 항공우주가 중심이지만, 도입 이후 해양 장비·총기·수술기구·석유가스 시추·의료로 확산됐다. Aging 온도(H950~H1100)를 바꿔 강도와 인성을 맞춤 조절한다.",
    "fun_fact": "H 뒤 숫자는 Aging 온도(°F) — H950 은 950°F(510°C) Aging으로 peak 강도를 낸다."
   },
   "timeline": [
    {
     "year": 1997,
     "event": "Carpenter, 항공우주에 Custom 465 도입 (UNS S46500)",
     "ref": 1
    }
   ]
  },
  "d2-tool-steel-aisi-d2-cold-work-die": {
   "display": "D2 Tool Steel (AISI D2, cold-work die)",
   "stable_ids": [
    "MET-0969",
    "MET-0970",
    "MET-0971"
   ],
   "refs": [
    "Roberts G, Krauss G & Kennedy R (1998) Tool Steels 5th ed., ASM",
    "Uddeholm \"Sverker 21 Technical Data Sheet\" (2020)",
    "Bohler-Uddeholm \"K110 Technical Information\" (2019)",
    "Mushet R F (1868) 자경강 · Taylor F W & White M (1901 특허, 1900 파리 만국박람회 시연) — Bethlehem Steel"
   ],
   "sections": {
    "hook": "수십만 번 찍어도 형상이 안 변하는 공구강 — 냉간 프레스 금형의 표준 D2.",
    "origin": "D2 는 탄소 1.5%·크롬 12%에 바나듐을 더한 고탄소 고크롬 공구강으로, 1920~30년대 냉간 금형 재료의 표준으로 정립됐다. 다량의 크롬 탄화물이 만드는 극한의 내마모가 핵심이라, 처음부터 대량 펀칭·전단 금형을 겨냥했다.",
    "breakthrough": "Quenching(담금질) 후 520°C Tempering(뜨임)의 2차경화로 HRC 60 급 경도와 균일한 M₇C₃ 탄화물 분산을 얻는다 — 자동차 프레스에서 하루 수천 번, 1년 수백만 번 찍어도 형상이 0.05mm 도 안 변하는 안정성이 여기서 나온다. 공냉 경화라 큰 금형도 변형 없이 열처리된다.",
    "adoption": "20세기 자동차 프레스 산업이 차체 스탬핑 금형의 표준으로 채택했고, 전단·성형 다이 전반으로 확산됐다.",
    "today": "자동차 스탬핑 금형, 나사 전조 다이, 슬리터 나이프, 냉간 압조 펀치, 고급 칼날에 쓰인다. 제조사마다 K110·Sverker21·SLD 등 다른 이름으로 팔지만 본질은 같은 D2 다. 인성이 더 필요하면 A2·S7 로, 고온 금형은 H13 으로 간다.",
    "fun_fact": "크롬이 12%나 들어 \"반쯤 스테인리스\"라 불리지만, 그 크롬이 대부분 탄화물로 묶여 있어 진짜 스테인리스만큼 녹슬지 않는 것은 아니다 — 내마모를 위해 내식을 조금 양보한 셈이다."
   },
   "timeline": [
    {
     "year": 1868,
     "event": "Mushet 자경강에서 시작된 합금 공구강 계보 — D2 는 고Cr·고C 로 내마모를 극단까지 밀어붙인 갈래다",
     "ref": 4
    }
   ]
  },
  "deoxidized-copper": {
   "display": "Deoxidized Copper (DHP C12200 / C14500 / C19400)",
   "stable_ids": [
    "MET-0375",
    "MET-0376",
    "MET-0377",
    "MET-0378",
    "MET-0379",
    "MET-0380",
    "MET-0383",
    "MET-0433"
   ],
   "refs": [
    "Davis J R (ed., 2001) ASM Specialty Handbook: Copper and Copper Alloys",
    "Copper Development Association (CDA), Copper Alloys 기술 자료"
   ],
   "sections": {
    "hook": "산소를 뺀 구리 — 용접되고 수소취화가 없는, 배관과 커넥터를 위한 순동 grade들.",
    "origin": "가장 흔한 전기동(ETP, C11000)은 미량의 산소를 머금는데, 이 산소가 용접·고온 환원 분위기에서 수소취화를 일으킨다. 이를 막으려 인(P)으로 산소를 제거한 것이 탈산동(DLP C12000·DHP C12200)이고, 순도·가공성을 위한 변형 grade 도 있다.",
    "breakthrough": "인 탈산(DHP)은 산소를 없애 용접·브레이징·고온 사용을 가능케 하지만, 잔류 인이 전기전도도를 약간 낮춘다 — 그래서 전기용엔 무산소동(OFHC), 배관·열교환용엔 DHP 로 갈린다. C14500(텔루륨동)은 절삭성을, C19400(Fe 첨가)은 강도·내응력완화를 더한 커넥터용이다.",
    "adoption": "20세기 초 급수·난방 배관 산업이 용접·브레이징 되는 구리관을 표준으로 삼으면서 DHP 가 배관용 구리의 대명사가 됐고, 냉동·공조 배관으로 확산됐다.",
    "today": "DHP(C12200)는 급수·냉매 배관·열교환기 튜브의 표준, C14500 은 쾌삭 전기부품, C19400 은 리드프레임·커넥터·단자에 쓰인다. 최고 전도도가 필요하면 무산소동, 강도가 필요하면 Cu 합금으로 간다.",
    "fun_fact": "집 안의 구리 수도관·에어컨 냉매관 대부분이 DHP 동(C12200)이다 — 용접·확관이 잘 되고 수소취화가 없어서다."
   }
  },
  "diamond": {
   "display": "Diamond (industrial / superhard carbon)",
   "stable_ids": [
    "CER-0004"
   ],
   "refs": [
    "Field J E (ed., 1992) The Properties of Natural and Synthetic Diamond, Academic Press",
    "Pierson H O (1993) Handbook of Carbon, Graphite, Diamond and Fullerenes, Noyes"
   ],
   "sections": {
    "hook": "자연에서 가장 단단한 물질 — 절삭·연마와 열 분산을 위한 탄소 결정.",
    "origin": "다이아몬드는 탄소 원자가 사방으로 강하게 결합한 결정으로, 알려진 물질 중 가장 단단하고(경도 최고) 열전도가 가장 높다. 천연뿐 아니라 고온·고압 합성(HPHT)과 화학기상증착(CVD)으로 공업용을 대량 생산한다.",
    "breakthrough": "극한의 경도·내마모가 다른 무엇도 못 깎는 재료(초경·유리·석재)를 깎고 갈게 하고, 구리의 몇 배에 이르는 열전도가 전자소자의 열을 빠르게 빼낸다. 넓은 파장에 투명해 광학창으로도 쓰인다. 다만 철과는 고온에서 반응해(흑연화) 강철 절삭엔 잘 안 쓴다.",
    "adoption": "1955년 GE 가 고압·고온 합성에 성공하며 공업 다이아몬드가 대량화됐고, 절삭·연마 산업이 천연석 의존에서 벗어나 표준 공구 재료로 채택했다.",
    "today": "절삭공구 팁·연삭휠·드릴 비트(석재·콘크리트)·와이어소, 고출력 전자소자 히트스프레더, 적외선·고출력 레이저 광학창에 쓰인다. 강철 가공엔 다이아몬드 대신 CBN(입방정 질화붕소)을 쓴다.",
    "fun_fact": "다이아몬드는 가장 단단하지만 철과 만나면 고온에서 흑연으로 변해 버려, 정작 세상에서 가장 흔한 금속인 철·강철을 깎는 데는 못 쓴다 — 그 자리를 CBN 이 맡는다."
   },
   "timeline": [
    {
     "year": 1955,
     "event": "GE, 다이아몬드 고압합성(HPHT) 성공 발표",
     "ref": 1
    }
   ]
  },
  "diecast-aluminum-alsi": {
   "display": "Die-Cast Aluminum (Al-Si eutectic: ADC12 / A383 / Al-12Si)",
   "stable_ids": [
    "MET-1000",
    "MET-0096"
   ],
   "refs": [
    "ASM Handbook Vol.2: Properties and Selection — Nonferrous Alloys",
    "Kaufman J G & Rooy E L (2004) Aluminum Alloy Castings, ASM International"
   ],
   "sections": {
    "hook": "규소를 잔뜩 넣어 잘 흘러 굳는 알루미늄 — 복잡한 형상을 값싸게 대량 주조하는 다이캐스트 합금.",
    "origin": "알루미늄에 규소를 넣으면 녹은 쇳물이 잘 흐르고(주조성) 응고 수축이 줄어 복잡한 형상을 정밀하게 뽑을 수 있다. 규소가 공정점 부근(~11~13%)인 ADC12(A383)·Al-12Si 는 이런 주조성을 극대화한 다이캐스트·주조용 합금이다.",
    "breakthrough": "공정 조성 부근의 Al-Si 는 좁은 응고 구간과 낮은 수축으로 얇고 복잡한 다이캐스팅을 가능케 한다. ADC12 는 구리를 더해 강도·절삭성을, 규소는 내마모·주조성을 준다. 열처리 없이도 실용 강도가 나와 대량생산에 맞지만, 연성·인성은 단조재보다 낮다.",
    "adoption": "전후 자동차 산업이 변속기 케이스·엔진 부품에 대량 채택하며 표준이 됐고, 일본 JIS 의 ADC12 규격화가 아시아 제조업 전반의 공용 사양으로 굳혔다.",
    "today": "ADC12(A383)는 자동차 엔진·변속기 하우징·브래킷, 전자·가전 케이스 등 고압 다이캐스팅 부품에 널리 쓰인다. 강도·연성이 더 필요하면 열처리형 A356(Al-Si-Mg) 주물로 간다.",
    "fun_fact": "ADC12 는 세계에서 가장 많이 쓰이는 다이캐스팅 알루미늄 중 하나로, 자동차 한 대에 들어가는 알루미늄 주물 상당수가 이 합금 계열이다."
   }
  },
  "ductile-iron": {
   "display": "Ductile Iron (ASTM A536)",
   "stable_ids": [
    "MET-0327",
    "MET-0328",
    "MET-0329"
   ],
   "refs": [
    "ASTM A536 (구상흑연주철)",
    "Davis J R (ed., 1990) ASM Handbook Vol.1: Properties and Selection — Irons, Steels, and High-Performance Alloys"
   ],
   "sections": {
    "hook": "흑연을 공 모양으로 만들어 무쇠를 질기게 바꾼 주철 — 크랭크축·수도관을 통짜로 뽑는다.",
    "origin": "회주철(gray iron)은 편상(片狀) 흑연이 균열 기점이 되어 잘 깨진다. 1940년대 후반 흑연을 구형(nodular)으로 만드는 Mg 접종법이 개발되면서, 주철에 강(steel)에 가까운 연성·인성을 준 것이 구상흑연주철(ductile iron)이다. ASTM A536 이 100-70-03 같은 등급으로 규격화한다.",
    "breakthrough": "미량의 Mg(또는 Ce)가 응고 중 흑연을 편상 대신 구형으로 정출시킨다. 구형 흑연은 응력집중이 작아, 주조의 자유로운 형상·저비용은 유지하면서 연신율 2~18%·항복강도 수백 MPa 를 낸다 — 주강에 필적하되 훨씬 싸다.",
    "adoption": "1950년대 수도관 산업이 회주철관을 대체하며 대량 채택했고, 자동차 크랭크샤프트·현가 부품으로 확산돼 \"질긴 무쇠\"의 표준이 됐다.",
    "today": "자동차 크랭크축·서스펜션 부품, 상하수도 파이프·맨홀, 기어·하우징 등 ‘주조 형상 + 강도·인성’이 필요한 대량 부품에 쓰인다. 등급 숫자(100-70-03)는 인장강도(ksi)-항복(ksi)-연신율(%)을 뜻한다.",
    "fun_fact": "구상흑연 수도관은 땅속에서 100년을 계획한다 — 회주철관처럼 깨져 새는 대신 휘어지며 버티는 성질이, 도시 지하의 조용한 인프라 수명을 갈았다."
   }
  },
  "duplex-2205": {
   "display": "Duplex 2205",
   "stable_ids": [
    "MET-0767"
   ],
   "refs": [
    "ASTM A790 / A928",
    "ASTM A240",
    "ASTM G48 method E",
    "Charles J (1991) 'Super Duplex Stainless Steels: Structure and Properties'",
    "Outokumpu 2205 Code Plus Two Technical Data"
   ],
   "sections": {
    "hook": "오스테나이트와 페라이트를 반반 섞은 스테인리스 — 316의 두 배 강도로 해수 유정을 견디는 2205.",
    "origin": "2205 듀플렉스는 1970년대 스웨덴·핀란드 제철사가 공동 개발한 2상(오스테나이트+페라이트 50:50) 스테인리스다. 크롬 22%·니켈 5%·몰리브데넘 3%에 질소를 더한 조성으로, 질소가 상 균형을 잡고 내공식성(PREN)을 끌어올린 것이 핵심이다.",
    "breakthrough": "2상 조직이 오스테나이트계의 연성·내식과 페라이트계의 고강도·내응력부식을 겸한다 — 같은 두께에서 316L 의 1.6배 항복강도를 내면서 염화물 응력부식균열에 강하다. 단 700~1000°C 에서 취성 시그마상이 생기므로, 용접 입열과 냉각을 정밀하게 관리해야 한다.",
    "adoption": "1980년대 후반 유전 산업의 사워 서비스(H₂S) 표준이 됐고, FPSO 상부·해저 배관·LNG 화물 라인으로 확산됐다.",
    "today": "해양 유정·해저 배관, LNG 화물 라인, 염화물 환경 화학 반응기, 담수화 열교환기, 요소 합성 설비에 쓰인다. 더 가혹한 해수는 슈퍼 듀플렉스([[lean-super-duplex-stainless|2507]])로, 값싼 대체는 린 듀플렉스([[lean-super-duplex-stainless|2304]])로 갈린다.",
    "fun_fact": "듀플렉스는 강해서 같은 하중을 더 얇은 벽으로 버틴다 — 그래서 거대한 화학 탱크나 다리를 오스테나이트계보다 가볍고 싸게 지을 수 있어, \"강도로 돈을 아끼는 스테인리스\"로 불린다."
   }
  },
  "electrical-steel": {
   "display": "Grain-Oriented Electrical Steel (Fe-3%Si)",
   "stable_ids": [
    "MET-0452"
   ],
   "refs": [
    "ASM Handbook Vol.1: Properties and Selection — Irons, Steels, and High-Performance Alloys",
    "ASM Handbook Vol.1 — Magnetically Soft Materials (Silicon Steels)"
   ],
   "sections": {
    "hook": "전기를 위해 규소를 넣은 강 — 변압기 철심의 손실을 줄이는 방향성 전기강판.",
    "origin": "변압기·모터의 철심은 자기장이 초당 수십~수백 번 뒤집혀, 그때마다 열로 새는 손실(철손)을 줄여야 한다. 전기강판은 철에 규소를 ~3% 넣어 전기저항을 높이고(맴돌이전류↓), 결정 방향을 정렬(방향성, Goss 집합조직)해 자화를 쉽게 만든 소프트 자성강이다.",
    "breakthrough": "규소가 전기저항을 높여 맴돌이전류 손실을 줄이고, 얇은 판을 겹쳐 절연하는 적층이 이를 더 줄인다. 방향성(GO) 강판은 압연·재결정으로 결정을 자속 방향에 맞춰, 그 방향으로 극히 낮은 손실과 높은 투자율을 낸다 — 변압기처럼 자속 방향이 일정한 곳에 최적이다.",
    "adoption": "1900년대 초 규소강의 저손실이 알려지자 변압기·발전기 산업이 곧바로 채택했고, 1934년 Goss 의 방향성 압연 특허가 손실을 한 단계 더 낮춰 오늘의 GO/NGO 이원 체계를 만들었다.",
    "today": "방향성(GO) 강판은 전력·배전 변압기 철심에, 무방향성(NGO) 강판은 회전 방향이 바뀌는 모터·발전기 철심에 쓰인다. 초저손실이 필요하면 아몰퍼스(비정질) 합금 철심으로 간다.",
    "fun_fact": "방향성 전기강판 한 장의 손실을 조금 줄이는 것이 세계 수억 대 변압기에 곱해지면 발전소 여러 기의 전력에 해당한다 — 그래서 이 강판의 효율 경쟁은 치열하다."
   },
   "timeline": [
    {
     "year": 1934,
     "event": "Goss, 방향성(집합조직) 전기강판 압연 특허",
     "ref": 2
    }
   ]
  },
  "epdm": {
   "display": "EPDM",
   "stable_ids": [
    "POL-0134"
   ],
   "refs": [
    "Natta G (1962) (Nobel Lecture 1963)",
    "DuPont (1962) 'NORDEL — A New Synthetic Rubber'",
    "Hofmann W (1989) Rubber Technology Handbook",
    "ASTM D2000"
   ],
   "legacy_text": "EPDM (Ethylene-Propylene-Diene Monomer) 은 1962년 미국 DuPont (현재 ARLANXEO / Dow) 의 Nordel® 으로 시장에 등장했습니다. Ziegler-Natta 촉매를 사용한 ethylene + propylene + 5-ENB (5-ethylidene-2-norbornene, diene 가교제) 의 3-원 공중합체로, butadiene 같은 backbone 이중결합이 없어 oxidation / ozone / UV 저항이 압도적으로 우수해요.\n\n핵심 응용 — 자동차 weatherstrip / door seal / window seal (현대자동차 / Toyota / VW 모든 차종의 모든 door/window seal 이 EPDM), 지붕 방수 (RPM Building Products 의 single-ply EPDM 막 — 30-50년 수명), pond liner (PVC 의 alternative — 약 50% 더 비싸지만 4배 수명), 자동차 radiator coolant hose / heater hose, automotive air-conditioning hose (R134a / R1234yf refrigerant 호환), HVAC ductwork seal, 일반 산업 conveyor belt cover.\n\nEPDM 의 매력은 가격 (NBR 의 약 60%) + UV / ozone 저항 (자연고무의 100배 이상 수명) + 250°C 까지의 short-term stability + chloride / steam / hot-water 우수 저항. 단점은 oil / fuel 저항 부족 (자동차 fuel line 용 불가능 — NBR / HNBR 사용). 자동차 외부 + 건축 외장재 시장의 baseline elastomer 자리에 올랐어요.\n\nHT 처리 — Sulfur cure (peroxide cure 도 가능) + carbon black 충전 + plasticizer + accelerator. Tensile σ 12-20 MPa, El 300-500%, hardness Shore A 50-80. Continuous service: -40°C to +130°C.",
   "sections": {
    "hook": "자동차 문틈의 검은 고무 — 세상에서 가장 눈에 안 띄지만 가장 많이 쓰이는 엘라스토머.",
    "origin": "천연고무와 부타디엔 계 합성고무는 주사슬에 이중결합이 남아 있어, 오존과 자외선이 그 자리를 끊어 놓는다. 옥외에 둔 고무가 갈라지는 이유가 그것이다. 1962년 DuPont 이 내놓은 Nordel 은 지글러-나타 촉매로 에틸렌과 프로필렌을 이어 붙여 **주사슬에서 이중결합을 아예 없앤** 고무였다.",
    "breakthrough": "가교에 필요한 이중결합은 곁가지(다이엔, 주로 5-ENB)에만 남겼다. 덕분에 황가교는 그대로 쓰면서 주사슬은 오존 공격을 받지 않는다. 자연고무 대비 옥외 수명이 자릿수 단위로 길어졌고, 값은 NBR 보다 싸다.",
    "adoption": "자동차의 모든 문·창 웨더스트립과 냉각수·히터 호스가 이 재료로 넘어갔고, 건축에서는 단층 방수막(EPDM 시트)이 지붕을 덮었다. 오존·자외선·수증기·부동액을 동시에 견디면서 싸다는 조합이 이 시장을 통째로 가져갔다.",
    "today": "엘라스토머 선택에서 EPDM 은 \"기름이 안 닿는 자리\"의 기본값이다. 극성 용제·글리콜 부동액·브레이크액에는 강하지만 **기름과 연료에는 팽윤한다** — 연료 라인이 NBR·FKM 의 자리인 이유이고, 두 재료를 가르는 첫 질문이기도 하다.",
    "fun_fact": "같은 검은 고무처럼 보여도 웨더스트립과 연료 호스는 완전히 다른 재료다. EPDM 웨더스트립을 연료가 닿는 곳에 쓰면 부풀어 오른다 — 정비 현장에서 호스를 \"생긴 게 같으니 같은 것\"으로 바꾸면 안 되는 이유다."
   },
   "timeline": [
    {
     "year": 1962,
     "event": "DuPont, Nordel 로 EPDM 상용화 — 주사슬 이중결합을 없앤 합성고무",
     "ref": 2
    },
    {
     "year": 1963,
     "event": "나타, 지글러-나타 촉매로 노벨 화학상 (EPDM 을 가능하게 한 중합 기술)",
     "ref": 1
    }
   ]
  },
  "etfe": {
   "display": "ETFE (Tefzel)",
   "stable_ids": [
    "POL-0009"
   ],
   "refs": [
    "Chemours / DuPont, Tefzel® ETFE 기술 자료 (1970s)",
    "Brydson J A (1999) Plastic Materials, 7th ed., Butterworth-Heinemann"
   ],
   "sections": {
    "hook": "테플론에 인성을 보강한 불소수지 — 경기장 지붕을 만드는 그 투명 필름.",
    "origin": "1970년대 미국 DuPont 이 항공용 경량·내열 필름으로 개발해 Tefzel 상표로 내놓은 불소수지다. 에틸렌과 테트라플루오로에틸렌(TFE)의 공중합체로, PTFE 골격에 에틸렌을 넣어 기계적 성질을 보강했다.",
    "breakthrough": "PTFE 계열의 내약품·내후·저마찰을 유지하면서, 에틸렌 도입으로 인성·내방사선·용융가공성이 크게 좋아졌다. 얇은 필름으로 만들면 투명하고 극히 질기며 오염이 잘 씻기는 성질을 갖는다.",
    "adoption": "2000년대 에덴 프로젝트·알리안츠 아레나·베이징 워터큐브가 잇달아 채택하며 건축 외피 재료로 떠올랐고, 항공 전선 절연이라는 본업도 그대로 이어지고 있다.",
    "today": "항공 전선 피복·화학 라이닝, 그리고 무엇보다 대형 건축 지붕·파사드의 공기막 쿠션(베이징 워터큐브·뮌헨 알리안츠 아레나 등)이 대표 용도다. 유리보다 훨씬 가벼워 넓은 채광 구조를 만든다.",
    "fun_fact": "유리 무게의 1% 남짓한 필름 몇 장이 경기장 지붕이 된다 — 공기를 불어넣은 ETFE 쿠션은 자정 작용까지 있어, 비가 오면 스스로 씻긴다."
   }
  },
  "eva": {
   "display": "EVA (Ethylene-Vinyl Acetate)",
   "stable_ids": [
    "POL-0010"
   ],
   "refs": [
    "Osswald T A, Baur E, Brinkmann S et al. (2006) International Plastics Handbook, Hanser",
    "Harper C A (ed., 2006) Handbook of Plastics Technologies, McGraw-Hill"
   ],
   "sections": {
    "hook": "고무처럼 말랑한 플라스틱 — 신발 밑창과 태양광 봉지재의 EVA.",
    "origin": "EVA(에틸렌-비닐아세테이트)는 폴리에틸렌에 비닐아세테이트를 넣어 유연하고 탄성 있게 만든 공중합체다. 아세테이트 함량으로 딱딱함부터 고무 같은 말랑함까지 조절되며, 값싸고 투명하며 잘 붙는다.",
    "breakthrough": "비닐아세테이트가 결정성을 낮춰 유연성·투명성·접착성·내충격을 높인다. 발포하면 가볍고 푹신한 폼이 되고, 필름은 투명하고 밀착력이 좋아 봉지·라미네이트에 맞는다. 다만 내열·내약품·강도는 낮다.",
    "adoption": "1970~80년대 운동화 산업이 발포 EVA 를 중창 표준으로 삼으면서 대중화됐고, 이후 태양광 모듈의 셀 봉지재 표준이 되며 두 번째 대량 시장을 얻었다.",
    "today": "발포 EVA 는 운동화 중창·매트·부력재, EVA 필름은 태양광 패널 봉지재(셀 보호)·안전유리 중간막·핫멜트 접착제에 쓰인다. 더 질기고 탄성이 필요하면 TPU 로 간다.",
    "fun_fact": "거의 모든 운동화의 푹신한 중창이 발포 EVA 다 — 가볍고 충격을 잘 흡수하면서 값싸, 반세기 넘게 신발 밑창의 표준으로 쓰인다."
   }
  },
  "ferritic-stainless": {
   "display": "Ferritic Stainless (405 / 410S / 434 / 436 / 446 / FeCrAl MA956)",
   "stable_ids": [
    "MET-0776",
    "MET-0789",
    "MET-0793",
    "MET-0804",
    "MET-0772",
    "MET-0807"
   ],
   "refs": [
    "ASM Handbook Vol.1: Properties and Selection — Irons, Steels, and High-Performance Alloys",
    "Davis J R (ed., 1994) ASM Specialty Handbook: Stainless Steels"
   ],
   "sections": {
    "hook": "자석에 붙는 스테인리스 — 니켈 없이 크롬만으로 녹을 막는, 값싸고 열에 강한 페라이트계.",
    "origin": "스테인리스는 크롬 11% 이상이면 표면에 부동태막이 생겨 녹슬지 않는다. 페라이트계는 여기에 니켈을 거의 넣지 않은, 값싼(니켈 시세에 덜 흔들리는) 자성 스테인리스다. Quenching(담금질)으로 경화되지 않으며 Cr 함량과 소량 첨가(Mo·Al·Ti)로 405·AISI 434·436·446 등으로 갈린다.",
    "breakthrough": "니켈이 없어 오스테나이트계보다 값싸고, 염화물 응력부식균열에 강한 것이 장점이다. Cr 을 높이면(446) 내산화·내열이, Mo 를 넣으면(AISI 434·436) 내식이 좋아진다. 대신 저온 취성과 용접부 입계 취화가 약점이라 두꺼운 구조나 극저온엔 잘 안 쓴다. 알루미늄을 넣은 FeCrAl(MA956 등)은 1000°C 대 내산화를 낸다.",
    "adoption": "1930년대 자동차 트림·장식재로 첫 대량 시장을 얻었고, 1970년대 배기계가 탄소강에서 페라이트계로 넘어가면서 오늘날 가장 큰 용도가 됐다.",
    "today": "AISI 434·436 은 자동차 트림·연료계, 405·409 는 배기 시스템, 446·FeCrAl 은 히터·소각·고온 부품에 쓰인다. 강도·인성·용접이 중요하면 오스테나이트계나 마르텐사이트계로 간다.",
    "fun_fact": "자동차 배기·트림에 스테인리스가 대량 쓰이는데 대부분 값싸고 자성인 페라이트계(409·439·AISI 434)다 — 니켈이 든 반짝이는 AISI 304 는 오히려 드물다."
   }
  },
  "fkm": {
   "display": "FKM",
   "stable_ids": [
    "POL-0135"
   ],
   "refs": [
    "Pyle R E (1957) DuPont US Patent 2,968,649",
    "Chemours 'Viton™ Fluoroelastomer Technical Data'",
    "Drobny J G (2014) Technology of Fluoropolymers",
    "ASTM D1418"
   ],
   "legacy_text": "FKM (Fluoroelastomer, 상표명 Viton™ — 현재 Chemours / DuPont) 은 1957년 미국 DuPont 의 'Viton A' 로 첫 상용화된 high-performance elastomer 입니다. VDF (vinylidene fluoride) + HFP (hexafluoropropylene) 의 공중합체로, 분자 backbone 에 fluorine 이 풍부해 oxidation / heat / oil / chemical 압도적 저항을 제공해요.\n\n역사 — 1950년대 미공군 (USAF) 이 새로 개발 중이던 high-altitude / 초음속 jet engine 의 fuel seal 재료가 절실 — NBR 은 100°C 한계, silicone 은 fuel resistance 부족. DuPont 의 Robert Pyle 가 1955년 VDF-HFP copolymer 합성에 성공, 1957년 Viton A 출시. 1960년대 미국 F-104 / F-105 / SR-71 의 fuel system seal 로 적용됐고, 이후 항공·자동차·화학 산업으로 확산됐어요.\n\n응용 — 자동차 fuel injector seal (Bosch / Denso 의 GDI injector O-ring 표준), 자동차 oil seal (camshaft / crankshaft seal, 200°C continuous), engine valve stem seal, ABS / power steering 의 high-pressure seal, aerospace fuel line seal (F-22 / F-35 fuel system), 화학 plant 의 valve seal, oilfield drilling mud + acidizing seal (deepwater 200°C+, 200 MPa), semiconductor wafer process chamber gasket.\n\nGrade 별 — Viton A (VDF + HFP 65/35, 일반), Viton B (VDF + HFP + TFE 추가, 화학 저항 ↑), Viton GF / GBL (peroxide-cure, 더 높은 thermal stability), Viton ETP. 가격은 NBR 의 약 5-10배 ($30-100/kg) 이라 critical application 에 한정 사용. Service: -20°C to +250°C, peroxide cure 의 경우 +280°C 까지.",
   "sections": {
    "hook": "초음속기의 연료가 새지 않게 만든 고무 — 불소로 감싼 씰.",
    "origin": "1950년대 미 공군의 고고도·초음속 엔진에는 마땅한 연료 씰 재료가 없었다. NBR 은 온도에서 무너지고 실리콘은 연료에 버티지 못했다. 둘을 동시에 요구하는 조건이 그때까지 없던 것이다.",
    "breakthrough": "DuPont 의 로버트 파일이 불화비닐리덴(VDF)과 헥사플루오로프로필렌(HFP)을 이어 붙인 공중합체를 만들었다. 불소가 주사슬을 감싸면 산화·열·기름·화학약품이 파고들 자리가 사라진다 — 1957년 Viton A 로 출시됐다.",
    "adoption": "1960년대 F-104·SR-71 의 연료 계통 씰로 들어갔고, 이후 자동차로 내려왔다. 지금은 GDI 인젝터 O링, 캠·크랭크 오일 씰, 화학 플랜트 밸브 씰, 반도체 챔버 개스킷이 주 무대다.",
    "today": "연료·오일·화학약품과 200°C 를 **동시에** 요구하는 자리의 기준 재료다. 값이 NBR 의 5~10배라 \"다른 것으로 안 되는 자리\"에만 쓴다. 약점은 저온 — 표준 타입은 −20°C 대에서 굳으므로 한랭 환경은 GLT/GFLT 계 저온 등급을 따로 지정해야 한다.",
    "fun_fact": "Viton 은 상표명이고 재료 이름은 FKM 이다. 현장에서 \"바이톤 링\"이라 부르는 것들 중 상당수는 다른 회사의 FKM 이며, 같은 FKM 이라도 A·B·GF 타입에 따라 화학 저항과 저온 한계가 꽤 다르다."
   },
   "timeline": [
    {
     "year": 1957,
     "event": "DuPont, Viton A 출시 — VDF-HFP 공중합 불소고무의 첫 상용화",
     "ref": 1
    },
    {
     "year": 1960,
     "event": "초음속기 연료 계통 씰로 채택 확산 (F-104·SR-71 계열)",
     "ref": 2
    }
   ]
  },
  "foam-core": {
   "display": "Foam Core",
   "stable_ids": [
    "CMP-0020",
    "CMP-0021",
    "CMP-0022",
    "CMP-0023"
   ],
   "refs": [
    "Rankine W J M (1858) Applied Mechanics",
    "Allen H G (1969) Analysis and Design of Structural Sandwich Panels, Pergamon",
    "Zenkert D (1995) An Introduction to Sandwich Construction, EMAS",
    "Evonik Rohacell datasheet (verified 2024)"
   ],
   "sections": {
    "hook": "두 장의 껍질 사이를 채운 가벼운 속 — 무게 대비 굽힘 강성을 극대화하는 샌드위치 폼 코어.",
    "origin": "얇고 강한 두 표피 사이에 가벼운 심재를 끼우면 무게는 그대로면서 굽힘 강성이 몇 배가 된다 — 새의 뼈와 식물 줄기가 쓰는 자연의 구조다. 19세기 중반 랭킨 등이 이 샌드위치 원리를 수학으로 정리했고, 합성 폼(PMI·PVC·SAN)이 나오면서 항공·해양의 실용 심재가 됐다.",
    "breakthrough": "핵심은 역할 분담이다 — 표피(탄소·유리 라미네이트)가 인장·압축을 받고, 폼 코어는 그 사이의 전단만 버틴다. 그래서 코어는 가볍기만 하면 되고, 밀도·전단강도가 다른 여러 폼(닫힌 셀 PMI·PVC 등)에서 용도에 맞게 고른다 — 얇은 표피 하나로 두꺼운 판의 강성을 얻는 셈이다.",
    "adoption": "2차 대전의 모스키토 폭격기가 발사 코어 목재 샌드위치로 금속 대비 30% 경량을 증명했고, 전후 합성 폼이 풍력 블레이드·보트 선체·항공 바닥판으로 확산됐다.",
    "today": "풍력 블레이드(길이의 절반 이상이 샌드위치), 보트 선체, 항공 바닥·조종면, 로켓 페어링 내부 패널에 쓰인다. 더 높은 내열·강성은 허니콤 코어로, 값이 우선이면 발사 목재로 간다.",
    "fun_fact": "같은 무게라도 속을 폼으로 바꿔 두께만 키우면 굽힘 강성이 몇 배로 뛴다 — I-빔의 웨브를 얇게 만드는 것과 같은 원리라, 자연이 뼈로 먼저 발명한 구조를 공학이 뒤늦게 베낀 셈이다."
   }
  },
  "free-machining-steel": {
   "display": "Free-Machining Steel (12L14 / 1144)",
   "stable_ids": [
    "MET-0232",
    "MET-0281",
    "MET-0282",
    "MET-0284"
   ],
   "refs": [
    "SAE J403 \"Chemical Compositions of SAE Carbon Steels\"",
    "Davis J R (ed., 1990) ASM Handbook Vol.1: Properties and Selection — Irons, Steels, and High-Performance Alloys"
   ],
   "sections": {
    "hook": "빠르게 깎으라고 만든 강 — 납·황을 넣어 자동선반이 하루종일 멈추지 않게 한다.",
    "origin": "대량 절삭에서는 공구 수명과 칩 처리가 생산성을 지배한다. 자유절삭강은 강에 황(S)·납(Pb)·비스무트(Bi)를 넣어 MnS·저융점 개재물을 만들어 이를 해결한 계열이다. 12L14 는 저탄소 Pb 첨가, AISI 1144 는 중탄소 고황강이다.",
    "breakthrough": "MnS 개재물이 절삭면에서 칩을 잘게 끊고 윤활막 역할을 해, 절삭속도를 크게 올려도 공구가 오래 간다. AISI 1144 Stressproof 는 여기에 냉간가공+Stress relief(응력제거)를 더해 열처리 없이 σy ~700 MPa 를 내, ‘가공 그대로 쓰는 고강도 축’이 됐다.",
    "adoption": "자동선반 대량생산 시대가 열리자 12L14·AISI 1144 가 소형 정밀 부품의 표준이 됐고, 무연 규제 이후 비스무트·황 강화 대체 grade 로 이어지고 있다.",
    "today": "12L14 는 나사·핀·커넥터 등 저강도 대량 절삭 부품, AISI 1144 는 열처리 없이 강도가 필요한 샤프트·스터드에 쓰인다. 다만 황·납 개재물이 인성·용접성·내식을 떨어뜨려, 그것이 중요하면 일반 탄소강으로 간다. Pb 는 환경 규제로 Bi·저납 대체가 늘고 있다.",
    "fun_fact": "12L14 의 L 은 납(lead)이다 — 절삭성의 비밀이 이름에 적혀 있는 셈인데, 환경 규제가 그 글자를 지우는 중이다."
   }
  },
  "fused-silica": {
   "display": "Fused Silica",
   "stable_ids": [
    "CER-0011",
    "CER-0028"
   ],
   "refs": [
    "Heraeus Suprasil Tech Data",
    "Brückner R (1970) \"Properties and Structure of Vitreous Silica\", J Non-Cryst Solids 5",
    "Corning ULE (Ultra-Low Expansion) Glass Tech Data"
   ],
   "sections": {
    "hook": "거의 안 늘어나는 유리 — 순수 규소 산화물로 만든, 열충격·자외선에 강한 용융 실리카.",
    "origin": "용융 실리카(fused silica)는 거의 순수한 규소 산화물(SiO₂)을 녹여 만든 비정질 유리다. 20세기 초 상용화됐고, 같은 조성의 결정질인 석영(quartz, 결정질 SiO₂)과 달리 결정 구조가 없어 광학적으로 균질하다. 불순물을 극도로 낮춘 고순도 grade 가 반도체·광학의 핵심이다.",
    "breakthrough": "순수 SiO₂ 그물이 열팽창을 극도로 낮춰(거의 0에 가까움) 뜨겁게 달궈 물에 던져도 잘 안 깨지는 열충격 저항을 주고, 자외선까지 넓은 파장을 투과시킨다. 화학적으로도 매우 안정해, 반도체 공정의 고순도 환경과 정밀 광학에 이상적이다.",
    "adoption": "반도체 공정 부품과 자외선·정밀 광학, 통신 광섬유의 모재로 채택되며 첨단 산업의 소재가 됐다.",
    "today": "반도체 공정 튜브·웨이퍼 보트, 자외선 렌즈·창, 광섬유 프리폼, 정밀 계측 부품에 쓰인다. 값이 부담이면 붕규산 유리로, 극한 경도·내마모는 사파이어로 간다.",
    "fun_fact": "용융 실리카는 열팽창이 거의 없어, 시뻘겋게 달군 것을 찬물에 넣어도 깨지지 않는다 — 온도가 변해도 크기가 거의 안 변하니, 정밀 광학의 \"변하지 않는 자\" 노릇을 한다."
   }
  },
  "gfrp": {
   "display": "GFRP",
   "stable_ids": [
    "CMP-0004",
    "CMP-0024",
    "CMP-0025",
    "CMP-0026",
    "CMP-0027"
   ],
   "refs": [
    "Slayter G (1933) US Patent 2,041,277 \"Method and Apparatus for Making Glass Wool\"",
    "Loewenstein K L (1993) The Manufacturing Technology of Continuous Glass Fibres 3rd ed., Elsevier",
    "ASM Handbook Vol.21 Composites Section 5 Glass Fibers"
   ],
   "sections": {
    "hook": "실수로 뿜어진 유리솜에서 풍력 블레이드까지 — 값으로 세상을 덮은 유리섬유 복합재.",
    "origin": "1932년 Owens-Illinois 의 게임스 슬레이터가 유리 용해로에 압축공기를 잘못 분사해 가느다란 유리솜이 만들어지는 것을 보았다 — 이 우연이 E-glass 연속 섬유의 출발이 됐고, 1935년 Owens-Corning 설립과 함께 상업화됐다. 2차 대전 중 레이돔과 소형 함정 부품으로 데뷔한 뒤, 유리섬유+수지의 복합재(GFRP)는 폴리머 복합재(PMC)라는 재료 범주 자체를 열었다.",
    "breakthrough": "GFRP 의 힘은 성능이 아니라 값의 균형이다. 탄소섬유의 몇 분의 일 가격에 강도는 비슷하게 내고, 절연성이 있으며 충격에도 잘 견딘다. 강성이 3분의 1 수준이라는 약점은 두께와 형상 설계로 메꾼다. 표준 E-glass 위로 강도가 필요하면 S-glass, 알칼리 환경(콘크리트 보강)에는 AR-glass 로 갈라지는 섬유 등급 체계도 갖췄다.",
    "adoption": "2차 대전의 레이돔·소형 함정에서 검증된 뒤, 1950년대 레저 보트 선체가 목재를 밀어내며 첫 민수 대량 시장이 됐고, PCB 기판(FR-4)과 풍력 블레이드가 뒤를 이었다.",
    "today": "풍력 블레이드(수십 m 급의 몸체), 보트 선체, 화학 탱크와 배관(필라멘트 와인딩), 자동차 판스프링, PCB 기판(FR-4 가 곧 E-glass/에폭시), 건축 패널까지 — 부피로는 세계에서 가장 많이 쓰이는 복합재다. 강성·무게가 지배하는 자리만 탄소섬유(CFRP)에 내준다.",
    "fun_fact": "전자산업의 발밑에도 GFRP 가 있다 — 거의 모든 전자기기의 초록색 기판(FR-4)이 유리섬유 직물에 에폭시를 먹인 적층판이라, 지금 이 글을 띄운 기기 안에도 어김없이 들어 있다."
   },
   "timeline": [
    {
     "year": 1932,
     "event": "슬레이터, 유리섬유 우연 발견 (1935년 Owens-Corning 상업화)",
     "ref": 1
    }
   ]
  },
  "glass": {
   "display": "Glass",
   "stable_ids": [
    "CER-0012",
    "CER-0013"
   ],
   "refs": [
    "Schott O (1893) German Patent 70,049 \"Borosilicate glass\"",
    "Shelby J E (2005) Introduction to Glass Science and Technology 2nd ed., RSC",
    "Doremus R H (1994) Glass Science 2nd ed., Wiley"
   ],
   "sections": {
    "hook": "가장 오래된 인공 재료 중 하나 — 소다석회에서 붕규산까지, 투명한 비정질 고체 유리.",
    "origin": "유리는 규사를 녹여 급랭한 비정질 고체로, 수천 년 전부터 쓰인 가장 오래된 인공 재료다. 값싼 소다석회 유리가 창·병의 주류이고, 19세기 말 독일에서 붕소를 넣은 붕규산 유리(Duran·Pyrex)가 개발되며 열충격에 강한 공학용 유리가 나왔다.",
    "breakthrough": "규소 산화물 그물이 투명성과 화학 안정성을 주고, 조성으로 성질을 넓게 조율한다 — 소다석회는 값싸고, 붕소를 넣으면 열팽창이 낮아져 뜨거운 물을 부어도 안 깨진다. 결정립계가 없어 투명하지만, 취성이 커 흠집이 곧 파괴 기점이 되는 것이 본질적 약점이다.",
    "adoption": "창·용기의 소다석회 유리가 건축·포장을 채웠고, 붕규산 유리가 실험 기구·조리 기구·조명으로 확산됐다.",
    "today": "창·병·용기(소다석회), 실험·조리 기구와 조명·광학(붕규산), 강화유리·접합유리(건축·자동차)에 쓰인다. 더 높은 내열·저팽창은 용융 실리카로, 초고강도 투명은 사파이어로 간다.",
    "fun_fact": "유리는 고체지만 결정이 아니라 \"얼어붙은 액체\"에 가깝다 — 규소 그물이 무질서하게 굳은 비정질이라, 녹는점이 딱 정해지지 않고 물러지는 온도 구간을 거쳐 흐른다."
   }
  },
  "grade-91": {
   "display": "Grade 91 (P91)",
   "stable_ids": [
    "MET-0453",
    "MET-0454"
   ],
   "refs": [
    "US Patent 4,762,577 (1988) \"9 Cr-1 Mo steel alloy having superior high temperature properties and weldability\" (Sikka et al.)",
    "ASME Boiler & Pressure Vessel Code, SA-213 Grade T91 / SA-335 Grade P91",
    "Oak Ridge National Laboratory · Combustion Engineering, Modified 9Cr-1Mo 개발 프로그램 (1970s–80s)"
   ],
   "sections": {
    "hook": "화력발전 보일러를 초초임계로 끌어올린 개질 9Cr강 — 크리프 저항을 위해 V·Nb·N을 정밀 배합한 최초의 CSEF강.",
    "origin": "1970년대 중반~1980년대 초, 미국 Oak Ridge National Laboratory(ORNL)가 Combustion Engineering 과 함께 기존 9Cr-1Mo(P9) 강을 개질해 개발했다. V·Nb 를 균형 첨가하고 질소(N)를 의도적으로 합금화한 것이 핵심 — 상용 마르텐사이트 내크리프강에 N 을 처음 규정한 사례다.",
    "breakthrough": "V·Nb 가 미세한 MX(탄질화물) 석출을 만들고 템퍼드 마르텐사이트 라스 구조를 안정화해, 600°C 부근 크리프 파단강도를 모재 P9 대비 크게 끌어올렸다. 세계 최초의 CSEF(creep-strength enhanced ferritic) 강으로 분류된다. 반면 용접·후열처리(PWHT)에 매우 민감해 시공 관리가 까다롭다.",
    "adoption": "1982년 상용 등장, 1984년 ASME 코드 승인 후 화력발전에 급속 확산됐다. 보일러 튜브(T91)·주증기관(P91)·헤더에 쓰이며 최초의 초초임계(USC) 발전소를 가능케 했다.",
    "today": "아임계~초초임계 화력·복합화력의 고온 배관·헤더 표준으로 남아 있다. 더 높은 온도는 W 을 더한 후속 Grade 92(P92)가 맡고, Grade 91 은 검증된 baseline 자리를 지킨다.",
    "fun_fact": "‘T’는 튜브(tube), ‘P’는 파이프(pipe) — 같은 합금이 용도에 따라 T91/P91 로 나뉜다."
   },
   "timeline": [
    {
     "year": 1982,
     "event": "개질 9Cr-1Mo(Grade 91) 상용 등장",
     "ref": 3
    },
    {
     "year": 1984,
     "event": "ASME 코드 승인 → 화력발전 확산",
     "ref": 2
    }
   ]
  },
  "gray-cast-iron": {
   "display": "Gray Cast Iron",
   "stable_ids": [
    "MET-0330"
   ],
   "refs": [
    "ASM Handbook Vol.1: Properties and Selection — Irons, Steels, and High-Performance Alloys",
    "Davis J R (ed., 1996) ASM Specialty Handbook: Cast Irons"
   ],
   "sections": {
    "hook": "흑연 조각이 진동을 삼키는, 가장 오래되고 값싼 주철 — 엔진 블록과 공작기계 베드.",
    "origin": "회주철(gray cast iron)은 탄소가 얇은 흑연 조각(flake) 형태로 박힌 주철로, 인류가 가장 오래·많이 써 온 주조 금속이다. 흑연 조각이 파단면을 회색으로 보이게 해 이름이 붙었다. 값싸고, 잘 흐르고, 잘 깎이며, 진동을 잘 흡수한다.",
    "breakthrough": "흑연 조각은 균열처럼 작용해 인장엔 약하고 잘 부러지지만(취성), 바로 그 구조가 진동을 흡수(높은 감쇠능)하고 마찰에서 자기윤활을 하며 열을 잘 전달한다. 압축엔 강하고 주조·절삭이 쉬워, 복잡한 큰 부품을 값싸게 만든다.",
    "adoption": "산업혁명의 기계 프레임·실린더·수도관으로 대량 채택된 이래, 20세기 자동차 엔진 블록과 공작기계 베드의 표준으로 이어졌다 — 값과 감쇠능의 조합을 대체할 재료가 오래도록 없었다.",
    "today": "엔진 블록·실린더, 브레이크 디스크·드럼, 공작기계 베드·하우징, 파이프·맨홀 뚜껑에 쓰인다. 인장·충격이 필요하면 흑연을 구형으로 바꾼 구상흑연주철(덕타일)로 간다.",
    "fun_fact": "공작기계의 베드가 대부분 회주철인 것은, 절삭 중 생기는 진동을 흑연 조각이 흡수해 가공 정밀도를 지켜 주기 때문이다."
   }
  },
  "grcop-84-cu-8cr-4nb-nasa-dispersion-strengthened": {
   "display": "GRCop-84 (Cu-8Cr-4Nb, NASA dispersion-strengthened)",
   "stable_ids": [
    "MET-0434",
    "MET-0435",
    "MET-0436"
   ],
   "refs": [
    "Ellis D L & Michal G M (1993) \"Mechanical and Thermal Properties of Two Cu-Cr-Nb Alloys and NARloy-Z\", NASA Contractor Report 198529",
    "Gradl P R et al. (2017) \"Additive Manufacturing of Liquid Rocket Engine Combustion Devices\", AIAA 2017-4670",
    "NASA RAMPT Program Technical Summary (2020)"
   ],
   "sections": {
    "hook": "로켓 연소실 안쪽 벽을 위해 NASA 가 설계한 구리 — 프린팅으로 완성된 GRCop.",
    "origin": "로켓 연소실 내벽은 3000K 화염을 마주보며 뒷면의 극저온 연료로 식혀진다 — 열을 빨리 빼면서 고온 강도를 잃지 않는 구리가 필요한 자리다. NASA Glenn 이 개발한 GRCop-84(Cu-8Cr-4Nb)는 응고 때 생기는 Cr₂Nb 금속간화합물 입자를 나노 크기로 분산시켜, 순구리에 가까운 열전도를 유지한 채 700~800°C 까지 강도를 지키는 분산강화 구리다.",
    "breakthrough": "Cr₂Nb 입자는 구리에 거의 녹지 않아 고온에서도 조대화되지 않고 결정립계를 붙잡는다 — 앞 세대 NARloy-Z 가 무너지기 시작하는 온도보다 100°C 위까지 버티는 힘이다. 진짜 도약은 제조법에서 왔다. 가스 분무 분말을 LPBF 로 직접 인쇄하면 냉각 채널이 통째로 새겨진 연소실 라이너가 한 번에 나와, 깎고 파던 종래 공정의 시간을 절반 이하로 줄였다. 크롬·나이오븀을 반으로 줄인 GRCop-42 는 열전도를 더 높이고 프린팅성을 다듬은 후속으로, 최근 로켓들이 즐겨 쓴다.",
    "adoption": "NASA 의 적층제조 추진 프로그램(RAMPT)이 연소실 라이너 일체 인쇄로 채택하며 검증했고, 상업 우주 발사체들이 GRCop-42 를 중심으로 뒤따르면서 \"프린팅 로켓 구리\"의 표준이 됐다.",
    "today": "NASA 의 적층제조 추진 프로그램(RAMPT)과 상업 우주 발사체의 연소실 라이너·노즐이 본진이다. 분말 값이 잉곳의 몇 배라는 부담은, 위상 최적화된 냉각 채널이 주는 무게·성능 이득이 상쇄한다.",
    "fun_fact": "같은 부품이 한쪽 면은 3000K 화염, 반대 면은 영하 200°C 연료를 만난다 — 손가락 두께 벽 하나에 3000도가 넘는 온도차를 세워 두는 재료가 이 구리다."
   },
   "timeline": [
    {
     "year": 2001,
     "event": "NASA Glenn(Ellis 등), GRCop-84 보고 — Cu-Cr-Nb 분산강화",
     "ref": 1
    }
   ]
  },
  "h13": {
   "display": "H13 / H11 Hot-Work Tool Steel (5%Cr)",
   "stable_ids": [
    "MET-0946",
    "MET-0947",
    "MET-0948",
    "MET-0949",
    "MET-0965",
    "MET-0966",
    "MET-0967",
    "MET-0968"
   ],
   "refs": [
    "Roberts G, Krauss G, Kennedy R (1998) Tool Steels, 5th ed., ASM International",
    "ASM Handbook Vol.1 — Tool Steels (AISI H-series 분류)"
   ],
   "sections": {
    "hook": "녹은 알루미늄을 수십만 번 받아내는 금형의 강 — 열충격과 마모를 함께 견디는 열간 공구강의 대표.",
    "origin": "다이캐스팅 금형은 한 사이클마다 600°C가 넘는 쇳물에 데워졌다가 이형제 분사로 급랭되기를 수십만 번 반복한다. 보통 강이라면 표면이 열피로 균열(히트 체킹)로 거북등처럼 갈라지는 조건이다. H13 은 이런 열간 금형을 위해 정리된 AISI H 시리즈의 크롬계 열간 공구강으로, 5% 크롬에 몰리브데넘과 바나듐을 더해 뜨거운 상태에서도 경도와 인성을 함께 유지한다. 형제 격인 H11 은 바나듐을 0.4%로 줄여 인성을 한층 높인 grade 로, 금형만이 아니라 한때 항공기 착륙장치 같은 초고강도 구조재로도 쓰였다.",
