Repository: slmhlight/GRANTA

# AM Materials Explorer

ANSYS Granta-style **additive-manufacturing (AM) materials database** — an interactive
web app for exploring metal & polymer materials through dynamic Ashby charts, advanced
filtering, **range-based property data**, and **cited manufacturer datasheets**.

> 적층제조(AM) 소재 데이터베이스 탐색기. 대화형 Ashby 차트, 고급 필터링, **물성 range 데이터**,
> **데이터시트 출처 추적**을 제공합니다.

## Features
- **Range-based properties** — every property is a `min · typical · max` aggregated from real data points (heat treatments × build direction × vendors), shown as smooth property envelopes on the Ashby chart and min–max sub-lines in the detail panel.

File: data/corrosion-guidance.json (part 4 of 4)
{
   "CP-Nickel": {
    "axes": {
     "강산": "caution"
    },
    "why": "가성 전문 — 산은 묽은 환원산 한정",
    "src": "Special Metals Nickel 200"
   },
   "Incoloy 800H": {
    "axes": {
     "해수": "caution"
    },
    "why": "고온 크리프용(Cr-Ni-Fe) — 해수 내식은 304 급으로 취급",
    "src": "Special Metals 800H"
   },
   "Incoloy 909": {
    "axes": {
     "해수": "poor",
     "염수·염화물": "poor",
     "강산": "poor",
     "약산(묽은산·유기산)": "caution"
    },
    "why": "Cr 0 저팽창 설계 — 내식 관점 사실상 탄소강 급",
    "src": "Special Metals 909"
   },
   "Incoloy 901": {
    "axes": {
     "강산": "caution"
    },
    "why": "디스크 합금 — 수용액 산 비대상",
    "src": "Special Metals 901"
   },
   "Ti Grade 7": {
    "axes": {
     "강산": "good"
    },
    "why": "Pd 첨가 — 환원성 산·틈부식 저항 개선이 존재 이유",
    "src": "ASTM B265 · TIMET"
   },
   "Titanium Grade 11": {
    "axes": {
     "강산": "good"
    },
    "why": "Pd 첨가(Gr1 기반) — 환원성 산 저항 개선",
    "src": "ASTM B265"
   },
   "Ti Grade 12": {
    "axes": {
     "강산": "good"
    },
    "why": "Mo-Ni 첨가 — Pd 없이 틈부식·환원산 개선한 경제형",
    "src": "ASTM B265 · TIMET"
   },
   "Incoloy 825": {
    "axes": {
     "강산": "good"
    },
    "why": "Cu-Mo 첨가 황산·인산 전문 설계 — 산세 설비 표준",
    "src": "Special Metals INCOLOY 825"
   },
   "Inconel 690": {
    "axes": {
     "강산": "good"
    },
    "why": "Cr 30% — 질산 서비스 실적(재처리 설비)",
    "src": "Special Metals INCONEL 690"
   },
   "904L": {
    "axes": {
     "강산": "good"
    },
    "why": "Cu 첨가 황산 전용 설계 — 그룹 기본(caution)의 예외",
    "src": "Outokumpu 904L"
   },
   "PTFE": {
    "axes": {
     "강산": "excellent",
     "약산(묽은산·유기산)": "excellent",
     "알칼리": "excellent",
     "대기": "excellent"
    },
    "why": "PTFE — 왕수·비등 가성까지 사실상 전승(용융 알칼리금속·불소가스만 예외), UV 무적",
    "src": "Chemours Teflon 내화학 자료"
   },
   "PFA": {
    "axes": {
     "강산": "excellent",
     "약산(묽은산·유기산)": "excellent",
     "알칼리": "excellent",
     "대기": "excellent"
    },
    "why": "PFA — PTFE 급 전승(반도체 약액 라인 표준)",
    "src": "Chemours PFA 자료"
   },
   "PCTFE": {
    "axes": {
     "강산": "excellent",
     "약산(묽은산·유기산)": "excellent",
     "알칼리": "excellent",
     "대기": "excellent"
    },
    "why": "PCTFE — 산·알칼리 전승 + LOX 상용성",
    "src": "Daikin NEOFLON 자료"
   },
   "ETFE": {
    "axes": {
     "강산": "good",
     "약산(묽은산·유기산)": "excellent",
     "알칼리": "excellent",
     "대기": "excellent"
    },
    "why": "ETFE — 불소계 광범위 내약품(PTFE 한 단계 아래)·옥외 막 25년+ 실적",
    "src": "AGC Fluon ETFE 자료"
   },
   "PVDF": {
    "axes": {
     "강산": "excellent",
     "약산(묽은산·유기산)": "excellent",
     "대기": "excellent"
    },
    "why": "PVDF — 산화성 산 포함 내산 광범위·불소 도료의 내후 — 단 강알칼리·아민은 취화",
    "src": "Arkema Kynar 내화학 자료"
   },
   "PVDF Kynar 740": {
    "axes": {
     "강산": "excellent",
     "약산(묽은산·유기산)": "excellent",
     "대기": "excellent"
    },
    "why": "PVDF — 산화성 산 포함 내산 광범위·불소 도료의 내후 — 단 강알칼리·아민은 취화",
    "src": "Arkema Kynar 내화학 자료"
   },
   "PEEK": {
    "axes": {
     "약산(묽은산·유기산)": "excellent",
     "알칼리": "excellent"
    },
    "why": "PEEK — 묽은 산·알칼리·용제 전승(진한 황산·질산만 침식)",
    "src": "Victrex 내화학 가이드"
   },
   "PEEK Victrex 450G": {
    "axes": {
     "약산(묽은산·유기산)": "excellent",
     "알칼리": "excellent"
    },
    "why": "PEEK — 묽은 산·알칼리·용제 전승(진한 황산·질산만 침식)",
    "src": "Victrex 내화학 가이드"
   },
   "PEEK GF30": {
    "axes": {
     "약산(묽은산·유기산)": "excellent",
     "알칼리": "excellent"
    },
    "why": "PEEK — 묽은 산·알칼리·용제 전승(진한 황산·질산만 침식)",
    "src": "Victrex 내화학 가이드"
   },
   "PEEK-CF": {
    "axes": {
     "약산(묽은산·유기산)": "excellent",
     "알칼리": "excellent"
    },
    "why": "PEEK — 묽은 산·알칼리·용제 전승(진한 황산·질산만 침식)",
    "src": "Victrex 내화학 가이드"
   },
   "PEEK Victrex 450CA30": {
    "axes": {
     "약산(묽은산·유기산)": "excellent",
     "알칼리": "excellent"
    },
    "why": "PEEK — 묽은 산·알칼리·용제 전승(진한 황산·질산만 침식)",
    "src": "Victrex 내화학 가이드"
   },
   "PEEK Solvay KetaSpire KT-820 SCF30": {
    "axes": {
     "약산(묽은산·유기산)": "excellent",
     "알칼리": "excellent"
    },
    "why": "PEEK — 묽은 산·알칼리·용제 전승(진한 황산·질산만 침식)",
    "src": "Victrex 내화학 가이드"
   },
   "PEKK": {
    "axes": {
     "약산(묽은산·유기산)": "excellent",
     "알칼리": "excellent"
    },
    "why": "PEKK — PAEK 가족: 내약품 PEEK 동급(진한 강산만 예외)",
    "src": "Arkema Kepstan 자료"
   },
   "PEKK KEPSTAN 6002": {
    "axes": {
     "약산(묽은산·유기산)": "excellent",
     "알칼리": "excellent"
    },
    "why": "PEKK — PAEK 가족: 내약품 PEEK 동급(진한 강산만 예외)",
    "src": "Arkema Kepstan 자료"
   },
   "PEKK-CF": {
    "axes": {
     "약산(묽은산·유기산)": "excellent",
     "알칼리": "excellent"
    },
    "why": "PEKK — PAEK 가족: 내약품 PEEK 동급(진한 강산만 예외)",
    "src": "Arkema Kepstan 자료"
   },
   "Antero 800NA": {
    "axes": {
     "약산(묽은산·유기산)": "excellent",
     "알칼리": "excellent"
    },
    "why": "PEKK — PAEK 가족: 내약품 PEEK 동급(진한 강산만 예외)",
    "src": "Arkema Kepstan 자료"
   },
   "PPS": {
    "axes": {
     "강산": "good",
     "약산(묽은산·유기산)": "excellent",
     "알칼리": "excellent"
    },
    "why": "PPS — 200°C 이하 용해 용제 없음: 염산·표백 강함(산화성 진한 질산만 회피)",
    "src": "Celanese Fortron 내화학 자료"
   },
   "PPS Fortron 1140L4": {
    "axes": {
     "강산": "good",
     "약산(묽은산·유기산)": "excellent",
     "알칼리": "excellent"
    },
    "why": "PPS — 200°C 이하 용해 용제 없음: 염산·표백 강함(산화성 진한 질산만 회피)",
    "src": "Celanese Fortron 내화학 자료"
   },
   "PPS GF40": {
    "axes": {
     "강산": "good",
     "약산(묽은산·유기산)": "excellent",
     "알칼리": "excellent"
    },
    "why": "PPS — 200°C 이하 용해 용제 없음: 염산·표백 강함(산화성 진한 질산만 회피)",
    "src": "Celanese Fortron 내화학 자료"
   },
   "Polysulfone": {
    "axes": {
     "강산": "good",
     "약산(묽은산·유기산)": "excellent",
     "알칼리": "excellent"
    },
    "why": "PSU — 묽은 산·가성 알칼리·열수 광범위(투석기·멸균 실적)",
    "src": "Solvay Udel 내화학 자료"
   },
   "PSU Udel P-1700": {
    "axes": {
     "강산": "good",
     "약산(묽은산·유기산)": "excellent",
     "알칼리": "excellent"
    },
    "why": "PSU — 묽은 산·가성 알칼리·열수 광범위(투석기·멸균 실적)",
    "src": "Solvay Udel 내화학 자료"
   },
   "Udel P-1700": {
    "axes": {
     "강산": "good",
     "약산(묽은산·유기산)": "excellent",
     "알칼리": "excellent"
    },
    "why": "PSU — 묽은 산·가성 알칼리·열수 광범위(투석기·멸균 실적)",
    "src": "Solvay Udel 내화학 자료"
   },
   "PSU Eviva": {
    "axes": {
     "강산": "good",
     "약산(묽은산·유기산)": "excellent",
     "알칼리": "excellent"
    },
    "why": "PSU — 묽은 산·가성 알칼리·열수 광범위(투석기·멸균 실적)",
    "src": "Solvay Udel 내화학 자료"
   },
   "PES": {
    "axes": {
     "강산": "good",
     "약산(묽은산·유기산)": "excellent",
     "알칼리": "excellent"
    },
    "why": "PES — PSU 상위 온도·내약품: 산·알칼리 광범위",
    "src": "Solvay/BASF PESU 자료"
   },
   "PESU": {
    "axes": {
     "강산": "good",
     "약산(묽은산·유기산)": "excellent",
     "알칼리": "excellent"
    },
    "why": "PES — PSU 상위 온도·내약품: 산·알칼리 광범위",
    "src": "Solvay/BASF PESU 자료"
   },
   "PPSU": {
    "axes": {
     "강산": "good",
     "약산(묽은산·유기산)": "excellent",
     "알칼리": "excellent"
    },
    "why": "PPSU — 술폰계 최상판: 반복 증기·산·알칼리 광범위",
    "src": "Solvay Radel 자료"
   },
   "Radel R-5000": {
    "axes": {
     "강산": "good",
     "약산(묽은산·유기산)": "excellent",
     "알칼리": "excellent"
    },
    "why": "PPSU — 술폰계 최상판: 반복 증기·산·알칼리 광범위",
    "src": "Solvay Radel 자료"
   },
   "PPSU Radel R-5100": {
    "axes": {
     "강산": "good",
     "약산(묽은산·유기산)": "excellent",
     "알칼리": "excellent"
    },
    "why": "PPSU — 술폰계 최상판: 반복 증기·산·알칼리 광범위",
    "src": "Solvay Radel 자료"
   },
   "PEI": {
    "axes": {
     "약산(묽은산·유기산)": "excellent"
    },
    "why": "PEI — 묽은 산·수용액 안정(반복 증기 멸균) — 강알칼리는 침식",
    "src": "SABIC ULTEM 내화학 자료"
   },
   "ULTEM 1010": {
    "axes": {
     "약산(묽은산·유기산)": "excellent"
    },
    "why": "PEI — 묽은 산·수용액 안정(반복 증기 멸균) — 강알칼리는 침식",
    "src": "SABIC ULTEM 내화학 자료"
   },
   "Ultem 1010": {
    "axes": {
     "약산(묽은산·유기산)": "excellent"
    },
    "why": "PEI — 묽은 산·수용액 안정(반복 증기 멸균) — 강알칼리는 침식",
    "src": "SABIC ULTEM 내화학 자료"
   },
   "ULTEM 9085": {
    "axes": {
     "약산(묽은산·유기산)": "excellent"
    },
    "why": "PEI — 묽은 산·수용액 안정(반복 증기 멸균) — 강알칼리는 침식",
    "src": "SABIC ULTEM 내화학 자료"
   },
   "PE": {
    "axes": {
     "강산": "good",
     "약산(묽은산·유기산)": "excellent",
     "알칼리": "excellent"
    },
    "why": "PE — 산·알칼리 광범위(산화성 진한 산만 회피): 약품 용기 표준",
    "src": "LyondellBasell PE 내화학 자료"
   },
   "HDPE": {
    "axes": {
     "강산": "good",
     "약산(묽은산·유기산)": "excellent",
     "알칼리": "excellent"
    },
    "why": "PE — 산·알칼리 광범위(산화성 진한 산만 회피): 약품 용기 표준",
    "src": "LyondellBasell PE 내화학 자료"
   },
   "LDPE": {
    "axes": {
     "강산": "good",
     "약산(묽은산·유기산)": "excellent",
     "알칼리": "excellent"
    },
    "why": "PE — 산·알칼리 광범위(산화성 진한 산만 회피): 약품 용기 표준",
    "src": "LyondellBasell PE 내화학 자료"
   },
   "UHMWPE": {
    "axes": {
     "강산": "good",
     "약산(묽은산·유기산)": "excellent",
     "알칼리": "excellent"
    },
    "why": "PE — 산·알칼리 광범위(산화성 진한 산만 회피): 약품 용기 표준",
    "src": "LyondellBasell PE 내화학 자료"
   },
   "PP": {
    "axes": {
     "강산": "good",
     "약산(묽은산·유기산)": "excellent",
     "알칼리": "excellent"
    },
    "why": "PP — PE 급 내약품+100°C 열수: 약품 탱크 표준(산화성 산·구리 접촉 산화만 주의)",
    "src": "LyondellBasell PP 자료"
   },
   "Polypropylene": {
    "axes": {
     "강산": "good",
     "약산(묽은산·유기산)": "excellent",
     "알칼리": "excellent"
    },
    "why": "PP — PE 급 내약품+100°C 열수: 약품 탱크 표준(산화성 산·구리 접촉 산화만 주의)",
    "src": "LyondellBasell PP 자료"
   },
   "PP Homopolymer": {
    "axes": {
     "강산": "good",
     "약산(묽은산·유기산)": "excellent",
     "알칼리": "excellent"
    },
    "why": "PP — PE 급 내약품+100°C 열수: 약품 탱크 표준(산화성 산·구리 접촉 산화만 주의)",
    "src": "LyondellBasell PP 자료"
   },
   "PP-GF30": {
    "axes": {
     "강산": "good",
     "약산(묽은산·유기산)": "excellent",
     "알칼리": "excellent"
    },
    "why": "PP — PE 급 내약품+100°C 열수: 약품 탱크 표준(산화성 산·구리 접촉 산화만 주의)",
    "src": "LyondellBasell PP 자료"
   },
   "PVC": {
    "axes": {
     "강산": "excellent",
     "약산(묽은산·유기산)": "excellent",
     "알칼리": "excellent"
    },
    "why": "PVC — 상온 산·알칼리·염수 전승(화학 배관 표준): 케톤·THF 용제와 60°C 상한만 예외",
    "src": "ASTM D1784 · 배관 산업 자료"
   },
   "PVC Rigid": {
    "axes": {
     "강산": "excellent",
     "약산(묽은산·유기산)": "excellent",
     "알칼리": "excellent"
    },
    "why": "PVC — 상온 산·알칼리·염수 전승(화학 배관 표준): 케톤·THF 용제와 60°C 상한만 예외",
    "src": "ASTM D1784 · 배관 산업 자료"
   },
   "POM Homopolymer": {
    "axes": {
     "강산": "poor",
     "약산(묽은산·유기산)": "caution"
    },
    "why": "POM-H — pH<4 급락·염소수 침식: 산 환경 부적합",
    "src": "DuPont Delrin 내화학 자료"
   },
   "POM-H": {
    "axes": {
     "강산": "poor",
     "약산(묽은산·유기산)": "caution"
    },
    "why": "POM-H — pH<4 급락·염소수 침식: 산 환경 부적합",
    "src": "DuPont Delrin 내화학 자료"
   },
   "POM Delrin 500": {
    "axes": {
     "강산": "poor",
     "약산(묽은산·유기산)": "caution"
    },
    "why": "POM-H — pH<4 급락·염소수 침식: 산 환경 부적합",
    "src": "DuPont Delrin 내화학 자료"
   },
   "Acetal": {
    "axes": {
     "강산": "poor",
     "약산(묽은산·유기산)": "caution"
    },
    "why": "POM-H — pH<4 급락·염소수 침식: 산 환경 부적합",
    "src": "DuPont Delrin 내화학 자료"
   },
   "POM Copolymer": {
    "axes": {
     "강산": "poor",
     "약산(묽은산·유기산)": "caution",
     "알칼리": "good"
    },
    "why": "POM-C — 산 취약은 호모 동일하나 알칼리·열수는 공중합으로 안정",
    "src": "Celanese Hostaform 자료"
   },
   "POM-C": {
    "axes": {
     "강산": "poor",
     "약산(묽은산·유기산)": "caution",
     "알칼리": "good"
    },
    "why": "POM-C — 산 취약은 호모 동일하나 알칼리·열수는 공중합으로 안정",
    "src": "Celanese Hostaform 자료"
   },
   "Nylon 6": {
    "axes": {
     "강산": "poor",
     "약산(묽은산·유기산)": "caution",
     "알칼리": "good"
    },
    "why": "PA — 아마이드 가수분해로 산 취약(염화아연 응력균열 포함)·알칼리는 무난: 연료·오일이 본령",
    "src": "BASF/DuPont PA 내화학 자료"
   },
   "Nylon 66": {
    "axes": {
     "강산": "poor",
     "약산(묽은산·유기산)": "caution",
     "알칼리": "good"
    },
    "why": "PA — 아마이드 가수분해로 산 취약(염화아연 응력균열 포함)·알칼리는 무난: 연료·오일이 본령",
    "src": "BASF/DuPont PA 내화학 자료"
   },
   "PA46": {
    "axes": {
     "강산": "poor",
     "약산(묽은산·유기산)": "caution",
     "알칼리": "good"
    },
    "why": "PA — 아마이드 가수분해로 산 취약(염화아연 응력균열 포함)·알칼리는 무난: 연료·오일이 본령",
    "src": "BASF/DuPont PA 내화학 자료"
   },
   "PA6-GF": {
    "axes": {
     "강산": "poor",
     "약산(묽은산·유기산)": "caution",
     "알칼리": "good"
    },
    "why": "PA — 아마이드 가수분해로 산 취약(염화아연 응력균열 포함)·알칼리는 무난: 연료·오일이 본령",
    "src": "BASF/DuPont PA 내화학 자료"
   },
   "PA6-GF65": {
    "axes": {
     "강산": "poor",
     "약산(묽은산·유기산)": "caution",
     "알칼리": "good"
    },
    "why": "PA — 아마이드 가수분해로 산 취약(염화아연 응력균열 포함)·알칼리는 무난: 연료·오일이 본령",
    "src": "BASF/DuPont PA 내화학 자료"
   },
   "Nylon 6 GF30": {
    "axes": {
     "강산": "poor",
     "약산(묽은산·유기산)": "caution",
     "알칼리": "good"
    },
    "why": "PA — 아마이드 가수분해로 산 취약(염화아연 응력균열 포함)·알칼리는 무난: 연료·오일이 본령",
    "src": "BASF/DuPont PA 내화학 자료"
   },
   "Nylon 66 GF30": {
    "axes": {
     "강산": "poor",
     "약산(묽은산·유기산)": "caution",
     "알칼리": "good"
    },
    "why": "PA — 아마이드 가수분해로 산 취약(염화아연 응력균열 포함)·알칼리는 무난: 연료·오일이 본령",
    "src": "BASF/DuPont PA 내화학 자료"
   },
   "PA66 Ultramid A3K": {
    "axes": {
     "강산": "poor",
     "약산(묽은산·유기산)": "caution",
     "알칼리": "good"
    },
    "why": "PA — 아마이드 가수분해로 산 취약(염화아연 응력균열 포함)·알칼리는 무난: 연료·오일이 본령",
    "src": "BASF/DuPont PA 내화학 자료"
   },
   "PA66-GF30 Zytel 70G30": {
    "axes": {
     "강산": "poor",
     "약산(묽은산·유기산)": "caution",
     "알칼리": "good"
    },
    "why": "PA — 아마이드 가수분해로 산 취약(염화아연 응력균열 포함)·알칼리는 무난: 연료·오일이 본령",
    "src": "BASF/DuPont PA 내화학 자료"
   },
   "PA11": {
    "axes": {
     "강산": "poor",
     "약산(묽은산·유기산)": "caution",
     "알칼리": "good"
    },
    "why": "장쇄 PA(11/12) — 저흡습이지만 산 가수분해 취약은 PA 공통·알칼리 무난",
    "src": "Arkema Rilsan · Evonik VESTAMID 자료"
   },
   "PA11 ALM PA850": {
    "axes": {
     "강산": "poor",
     "약산(묽은산·유기산)": "caution",
     "알칼리": "good"
    },
    "why": "장쇄 PA(11/12) — 저흡습이지만 산 가수분해 취약은 PA 공통·알칼리 무난",
    "src": "Arkema Rilsan · Evonik VESTAMID 자료"
   },
   "PA11 EOS PA 1101": {
    "axes": {
     "강산": "poor",
     "약산(묽은산·유기산)": "caution",
     "알칼리": "good"
    },
    "why": "장쇄 PA(11/12) — 저흡습이지만 산 가수분해 취약은 PA 공통·알칼리 무난",
    "src": "Arkema Rilsan · Evonik VESTAMID 자료"
   },
   "PA12": {
    "axes": {
     "강산": "poor",
     "약산(묽은산·유기산)": "caution",
     "알칼리": "good"
    },
    "why": "장쇄 PA(11/12) — 저흡습이지만 산 가수분해 취약은 PA 공통·알칼리 무난",
    "src": "Arkema Rilsan · Evonik VESTAMID 자료"
   },
   "PA12 EOS PA 2200": {
    "axes": {
     "강산": "poor",
     "약산(묽은산·유기산)": "caution",
     "알칼리": "good"
    },
    "why": "장쇄 PA(11/12) — 저흡습이지만 산 가수분해 취약은 PA 공통·알칼리 무난",
    "src": "Arkema Rilsan · Evonik VESTAMID 자료"
   },
   "PA12-CF": {
    "axes": {
     "강산": "poor",
     "약산(묽은산·유기산)": "caution",
     "알칼리": "good"
    },
    "why": "장쇄 PA(11/12) — 저흡습이지만 산 가수분해 취약은 PA 공통·알칼리 무난",
    "src": "Arkema Rilsan · Evonik VESTAMID 자료"
   },
   "PA12-CF EOS HP 3": {
    "axes": {
     "강산": "poor",
     "약산(묽은산·유기산)": "caution",
     "알칼리": "good"
    },
    "why": "장쇄 PA(11/12) — 저흡습이지만 산 가수분해 취약은 PA 공통·알칼리 무난",
    "src": "Arkema Rilsan · Evonik VESTAMID 자료"
   },
   "PA12-GF30": {
    "axes": {
     "강산": "poor",
     "약산(묽은산·유기산)": "caution",
     "알칼리": "good"
    },
    "why": "장쇄 PA(11/12) — 저흡습이지만 산 가수분해 취약은 PA 공통·알칼리 무난",
    "src": "Arkema Rilsan · Evonik VESTAMID 자료"
   },
   "Onyx": {
    "axes": {
     "강산": "poor",
     "약산(묽은산·유기산)": "caution",
     "알칼리": "good"
    },
    "why": "장쇄 PA(11/12) — 저흡습이지만 산 가수분해 취약은 PA 공통·알칼리 무난",
    "src": "Arkema Rilsan · Evonik VESTAMID 자료"
   },
   "PPA-GF45 Amodel A-1145 HS": {
    "axes": {
     "강산": "poor",
     "약산(묽은산·유기산)": "caution",
     "알칼리": "good"
    },
    "why": "PPA — 나일론 상위 내열이나 산 취약 축은 PA 공통",
    "src": "Solvay Amodel 자료"
   },
   "PC": {
    "axes": {
     "알칼리": "poor",
     "대기": "caution"
    },
    "why": "PC — 가성·아민 가수분해로 알칼리 부적합·무코팅 옥외 UV 황변(글레이징은 UV 코팅 전제)",
    "src": "Covestro Makrolon 내화학 자료"
   },
   "Polycarbonate": {
    "axes": {
     "알칼리": "poor",
     "대기": "caution"
    },
    "why": "PC — 가성·아민 가수분해로 알칼리 부적합·무코팅 옥외 UV 황변(글레이징은 UV 코팅 전제)",
    "src": "Covestro Makrolon 내화학 자료"
   },
   "PC High Viscosity": {
    "axes": {
     "알칼리": "poor",
     "대기": "caution"
    },
    "why": "PC — 가성·아민 가수분해로 알칼리 부적합·무코팅 옥외 UV 황변(글레이징은 UV 코팅 전제)",
    "src": "Covestro Makrolon 내화학 자료"
   },
   "PC Standard MW": {
    "axes": {
     "알칼리": "poor",
     "대기": "caution"
    },
    "why": "PC — 가성·아민 가수분해로 알칼리 부적합·무코팅 옥외 UV 황변(글레이징은 UV 코팅 전제)",
    "src": "Covestro Makrolon 내화학 자료"
   },
   "PC Lexan 101R": {
    "axes": {
     "알칼리": "poor",
     "대기": "caution"
    },
    "why": "PC — 가성·아민 가수분해로 알칼리 부적합·무코팅 옥외 UV 황변(글레이징은 UV 코팅 전제)",
    "src": "Covestro Makrolon 내화학 자료"
   },
   "PC-CF": {
    "axes": {
     "알칼리": "poor",
     "대기": "caution"
    },
    "why": "PC — 가성·아민 가수분해로 알칼리 부적합·무코팅 옥외 UV 황변(글레이징은 UV 코팅 전제)",
    "src": "Covestro Makrolon 내화학 자료"
   },
   "PC-ABS": {
    "axes": {
     "알칼리": "poor",
     "대기": "caution"
    },
    "why": "PC/ABS — PC 의 알칼리 취약 + ABS 의 UV 황변을 함께 가짐",
    "src": "SABIC Cycoloy 자료"
   },
   "ABS-PC": {
    "axes": {
     "알칼리": "poor",
     "대기": "caution"
    },
    "why": "PC/ABS — PC 의 알칼리 취약 + ABS 의 UV 황변을 함께 가짐",
    "src": "SABIC Cycoloy 자료"
   },
   "PET": {
    "axes": {
     "알칼리": "poor"
    },
    "why": "에스터계(PET/PBT) — 가성 알칼리 가수분해 부적합(70°C+ 열수 동일 축)",
    "src": "Celanese/BASF 폴리에스터 자료"
   },
   "PET Semi-Crystalline": {
    "axes": {
     "알칼리": "poor"
    },
    "why": "에스터계(PET/PBT) — 가성 알칼리 가수분해 부적합(70°C+ 열수 동일 축)",
    "src": "Celanese/BASF 폴리에스터 자료"
   },
   "PET-GF30 Rynite 530": {
    "axes": {
     "알칼리": "poor"
    },
    "why": "에스터계(PET/PBT) — 가성 알칼리 가수분해 부적합(70°C+ 열수 동일 축)",
    "src": "Celanese/BASF 폴리에스터 자료"
   },
   "PBT": {
    "axes": {
     "알칼리": "poor"
    },
    "why": "에스터계(PET/PBT) — 가성 알칼리 가수분해 부적합(70°C+ 열수 동일 축)",
    "src": "Celanese/BASF 폴리에스터 자료"
   },
   "PBT 30%GF": {
    "axes": {
     "알칼리": "poor"
    },
    "why": "에스터계(PET/PBT) — 가성 알칼리 가수분해 부적합(70°C+ 열수 동일 축)",
    "src": "Celanese/BASF 폴리에스터 자료"
   },
   "PETG": {
    "axes": {
     "알칼리": "poor"
    },
    "why": "PETG — 에스터 골격: 알칼리 가수분해 취약은 PET 공통",
    "src": "Eastman PETG 자료"
   },
   "PETG-CF": {
    "axes": {
     "알칼리": "poor"
    },
    "why": "PETG — 에스터 골격: 알칼리 가수분해 취약은 PET 공통",
    "src": "Eastman PETG 자료"
   },
   "PMMA": {
    "axes": {
     "대기": "excellent"
    },
    "why": "PMMA — 투명수지 최상 내후(간판 수십 년)",
    "src": "Röhm PLEXIGLAS 자료"
   },
   "PMMA Cast acrylic sheet": {
    "axes": {
     "대기": "excellent"
    },
    "why": "PMMA — 투명수지 최상 내후(간판 수십 년)",
    "src": "Röhm PLEXIGLAS 자료"
   },
   "PMMA Injection grade": {
    "axes": {
     "대기": "excellent"
    },
    "why": "PMMA — 투명수지 최상 내후(간판 수십 년)",
    "src": "Röhm PLEXIGLAS 자료"
   },
   "PMMA Plexiglas G": {
    "axes": {
     "대기": "excellent"
    },
    "why": "PMMA — 투명수지 최상 내후(간판 수십 년)",
    "src": "Röhm PLEXIGLAS 자료"
   },
   "PS": {
    "axes": {
     "강산": "good",
     "알칼리": "good",
     "대기": "caution"
    },
    "why": "PS — 무기 산·알칼리엔 강함(약점은 용제·기름): 옥외 UV 취화 주의",
    "src": "Ensinger/MCAM 자료"
   },
   "Polystyrene": {
    "axes": {
     "강산": "good",
     "알칼리": "good",
     "대기": "caution"
    },
    "why": "PS — 무기 산·알칼리엔 강함(약점은 용제·기름): 옥외 UV 취화 주의",
    "src": "Ensinger/MCAM 자료"
   },
   "HIPS": {
    "axes": {
     "강산": "good",
     "알칼리": "good",
     "대기": "caution"
    },
    "why": "PS — 무기 산·알칼리엔 강함(약점은 용제·기름): 옥외 UV 취화 주의",
    "src": "Ensinger/MCAM 자료"
   },
   "ABS": {
    "axes": {
     "알칼리": "good",
     "대기": "caution"
    },
    "why": "ABS — 알칼리 무난·산 주의(그룹 기본): 옥외 UV 황변 — 내후는 ASA 로",
    "src": "Ensinger/MCAM 자료"
   },
   "ABS-CF": {
    "axes": {
     "알칼리": "good",
     "대기": "caution"
    },
    "why": "ABS — 알칼리 무난·산 주의(그룹 기본): 옥외 UV 황변 — 내후는 ASA 로",
    "src": "Ensinger/MCAM 자료"
   },
   "ASA": {
    "axes": {
     "알칼리": "good",
     "대기": "excellent"
    },
    "why": "ASA — 아크릴 고무 기반 내후가 존재 이유(옥외 무도장): 내약품은 ABS 급",
    "src": "INEOS Luran S 자료"
   },
   "LCP": {
    "axes": {
     "강산": "good",
     "약산(묽은산·유기산)": "excellent"
    },
    "why": "LCP — 농산 포함 내산 광범위(불소계 다음): 고온 가성 알칼리만 주의(그룹 유지)",
    "src": "Celanese Vectra 내화학 자료"
   },
   "LCP Vectra A130": {
    "axes": {
     "강산": "good",
     "약산(묽은산·유기산)": "excellent"
    },
    "why": "LCP — 농산 포함 내산 광범위(불소계 다음): 고온 가성 알칼리만 주의(그룹 유지)",
    "src": "Celanese Vectra 내화학 자료"
   },
   "Polyimide": {
    "axes": {
     "알칼리": "poor"
    },
    "why": "PI — 이미드 고리 알칼리 가수분해: 가성 환경 부적합",
    "src": "DuPont Vespel 자료"
   },
   "Vespel SP-1": {
    "axes": {
     "알칼리": "poor"
    },
    "why": "PI — 이미드 고리 알칼리 가수분해: 가성 환경 부적합",
    "src": "DuPont Vespel 자료"
   },
   "PAI": {
    "axes": {
     "알칼리": "poor"
    },
    "why": "PAI — 아미드-이미드 골격: 강알칼리·고온 스팀 취약",
    "src": "Solvay Torlon 자료"
   },
   "PBI": {
    "axes": {
     "알칼리": "poor"
    },
    "why": "PBI — 고온 알칼리·스팀 가수분해가 역설적 약점",
    "src": "PBI Performance Celazole 자료"
   },
   "Epoxy Resin": {
    "axes": {
     "알칼리": "excellent"
    },
    "why": "에폭시 — 알칼리 저항이 강점(콘크리트 코팅의 근거): 산화성 산만 주의",
    "src": "Huntsman 에폭시 자료"
   },
   "Polyester Resin": {
    "axes": {
     "알칼리": "poor",
     "강산": "good"
    },
    "why": "불포화 폴리에스터 — 묽은 산엔 강하나 알칼리 가수분해 취약(osmosis 블리스터)",
    "src": "AOC/Ashland 수지 자료"
   },
   "Rohacell A PMI structural foam": {
    "axes": {
     "강산": "poor",
     "해수": "good"
    },
    "why": "PMI 폼 — 폐쇄셀이나 코어 침수·강산 침식 부적합: 함침 수지 상용성 확인",
    "src": "Evonik ROHACELL 자료"
   },
   "TPU": {
    "axes": {
     "강산": "poor",
     "약산(묽은산·유기산)": "caution",
     "해수": "good"
    },
    "why": "PU/TPU — 산 가수분해 취약·에스터계는 습열(해수 장기침지는 에테르계 전제)",
    "src": "BASF Elastollan 자료"
   },
   "Polyurethane": {
    "axes": {
     "강산": "poor",
     "약산(묽은산·유기산)": "caution",
     "해수": "good"
    },
    "why": "PU/TPU — 산 가수분해 취약·에스터계는 습열(해수 장기침지는 에테르계 전제)",
    "src": "BASF Elastollan 자료"
   },
   "TPE": {
    "axes": {
     "강산": "poor",
     "약산(묽은산·유기산)": "caution"
    },
    "why": "TPE — 배합 의존 폭 큼: 산 환경은 배합별 확인 전제",
    "src": "TPE 제조사 자료"
   },
   "NBR": {
    "axes": {
     "강산": "poor",
     "약산(묽은산·유기산)": "caution",
     "알칼리": "good",
     "대기": "caution"
    },
    "why": "NBR — 연료·오일 전문: 산 취약 + 오존·UV 균열(옥외 노출 부적합)이 고전 약점",
    "src": "Parker O-ring 핸드북"
   },
   "HNBR": {
    "axes": {
     "강산": "poor",
     "약산(묽은산·유기산)": "caution",
     "알칼리": "good"
    },
    "why": "HNBR — NBR 수소화판: 오존·내열 개선(대기 축 상향이 존재 이유) — 산 취약은 잔존",
    "src": "Parker/Zeon HNBR 자료"
   },
   "Silicone Rubber": {
    "axes": {
     "강산": "poor",
     "알칼리": "good",
     "대기": "excellent"
    },
    "why": "실리콘 — 오존·UV·산화 최강(옥외 씰 표준): 강산·연료 팽윤이 약점",
    "src": "Parker O-ring 핸드북"
   },
   "EVA": {
    "axes": {
     "강산": "poor",
     "대기": "caution"
    },
    "why": "EVA — 산·용제 팽윤 취약·무가교 옥외 취화: 포장·폼 본령",
    "src": "ExxonMobil EVA 자료"
   },
   "PVB": {
    "axes": {
     "강산": "poor",
     "해수": "good"
    },
    "why": "PVB — 접합유리 중간막: 흡습·산 취약 — 유리 사이 밀봉이 전제인 재료",
    "src": "Eastman Saflex 자료"
   },
   "PLA": {
    "axes": {
     "강산": "poor",
     "알칼리": "poor",
     "해수": "caution",
     "대기": "caution"
    },
    "why": "PLA — 알칼리 가수분해 최속·60°C 연화·옥외 부적합: 실내 조형 전용",
    "src": "NatureWorks Ingeo 자료"
   },
   "PHA": {
    "axes": {
     "강산": "poor",
     "알칼리": "poor",
     "해수": "poor",
     "염수·염화물": "caution"
    },
    "why": "PHA — 해양 생분해가 설계 목적 = 수중 내구 없음",
    "src": "Danimer PHA 자료"
   },
   "PCL": {
    "axes": {
     "강산": "poor",
     "알칼리": "caution",
     "해수": "caution"
    },
    "why": "PCL — 융점 60°C·생분해: 약품·수중 장기 부적합",
    "src": "Ingevity CAPA 자료"
   },
   "Tungsten Carbide": {
    "axes": {
     "강산": "poor",
     "약산(묽은산·유기산)": "caution",
     "해수": "caution",
     "염수·염화물": "caution"
    },
    "why": "WC-Co — WC 아닌 Co 바인더가 약점: 산·해수에서 Co 선택 침출(binder leaching)·입자 탈락",
    "src": "Sandvik/Kennametal 초경 자료"
   },
   "Titanium Carbide": {
    "axes": {
     "강산": "caution"
    },
    "why": "TiC 서멧 — 습식 내식은 금속 바인더가 지배: 바인더 조성 확인 전제",
    "src": "ASM(서멧) 자료"
   },
   "Magnesia": {
    "axes": {
     "해수": "poor",
     "염수·염화물": "poor",
     "강산": "poor",
     "약산(묽은산·유기산)": "poor",
     "대기": "caution"
    },
    "why": "MgO — 물과 수화 반응(Mg(OH)₂ 팽창·분화): 수계·습기 전반 부적합 — 건조 고온이 본령",
    "src": "ASM Engineered Materials(내화물)"
   },
   "Aluminum Nitride": {
    "axes": {
     "해수": "poor",
     "염수·염화물": "poor",
     "강산": "poor",
     "약산(묽은산·유기산)": "caution"
    },
    "why": "AlN — 물·습기에 서서히 가수분해(NH₃ 발생): 수용액 환경 부적합",
    "src": "Kyocera/CeramTec AlN 자료"
   },
   "Hydroxyapatite": {
    "axes": {
     "강산": "poor",
     "약산(묽은산·유기산)": "poor"
    },
    "why": "HA — pH<5.5 에서 용해: 의도된 생분해(골융합 메커니즘)이나 산 환경 구조재로는 부적합",
    "src": "ASTM F1185 · 생체재료 문헌"
   },
   "Silica Aerogel": {
    "axes": {
     "해수": "poor",
     "염수·염화물": "poor",
     "강산": "poor",
     "약산(묽은산·유기산)": "poor",
     "알칼리": "poor"
    },
    "why": "에어로겔 — 액체 침투 자체가 구조 파괴: 소수화 처리 전제로도 침지 불가",
    "src": "Aspen Aerogels 자료"
   },
   "Glass": {
    "axes": {
     "알칼리": "caution"
    },
    "why": "소다라임 유리 — 알칼리 표면 침식·장기 습기 풍화: 산엔 강함(불산 예외는 그룹 공통)",
    "src": "Schott 유리 기술자료"
   },
   "Vanadium": {
    "axes": {
     "강산": "poor",
     "약산(묽은산·유기산)": "caution"
    },
    "why": "V — 산화성 산(질산)에 즉시 용해·묽은 산도 침식: 그룹 표(Ta 기준)의 최대 예외",
    "src": "ASM Vol.13B(내화금속)"
   },
   "Molybdenum": {
    "axes": {
     "강산": "caution"
    },
    "why": "Mo 계 — 비산화 산(HCl·황산)엔 양호하나 산화성 산(질산·왕수) 침식: Ta 급 아님",
    "src": "ASM Vol.13B(내화금속) · Plansee"
   },
   "TZM": {
    "axes": {
     "강산": "caution"
    },
    "why": "Mo 계 — 비산화 산(HCl·황산)엔 양호하나 산화성 산(질산·왕수) 침식: Ta 급 아님",
    "src": "ASM Vol.13B(내화금속) · Plansee"
   },
   "Mo-0.5Ti": {
    "axes": {
     "강산": "caution"
    },
    "why": "Mo 계 — 비산화 산(HCl·황산)엔 양호하나 산화성 산(질산·왕수) 침식: Ta 급 아님",
    "src": "ASM Vol.13B(내화금속) · Plansee"
   },
   "Mo-La": {
    "axes": {
     "강산": "caution"
    },
    "why": "Mo 계 — 비산화 산(HCl·황산)엔 양호하나 산화성 산(질산·왕수) 침식: Ta 급 아님",
    "src": "ASM Vol.13B(내화금속) · Plansee"
   },
   "Mo-Re": {
    "axes": {
     "강산": "caution"
    },
    "why": "Mo 계 — 비산화 산(HCl·황산)엔 양호하나 산화성 산(질산·왕수) 침식: Ta 급 아님",
    "src": "ASM Vol.13B(내화금속) · Plansee"
   },
   "Rhenium": {
    "axes": {
     "강산": "caution"
    },
    "why": "Re — 질산 등 산화성 산에 용해(Re₂O₇): 산 환경 비대상",
    "src": "ASM Vol.13B"
   },
   "Chromium": {
    "axes": {
     "강산": "caution"
    },
    "why": "벌크 Cr — 염산·황산에 활성 용해(질산은 부동태): 부동태의 원조라는 통념과 달리 비산화 산 취약",
    "src": "ASM Vol.13B"
   },
   "Niobium": {
    "axes": {
     "강산": "good"
    },
    "why": "Nb — 내산 Ta 한 단계 아래(비등 진한 산은 제한): excellent 는 Ta 전용",
    "src": "ASM Vol.13B(내화금속)"
   },
   "Nb-1Zr": {
    "axes": {
     "강산": "good"
    },
    "why": "Nb — 내산 Ta 한 단계 아래(비등 진한 산은 제한): excellent 는 Ta 전용",
    "src": "ASM Vol.13B(내화금속)"
   },
   "Niobium-1Zr": {
    "axes": {
     "강산": "good"
    },
    "why": "Nb — 내산 Ta 한 단계 아래(비등 진한 산은 제한): excellent 는 Ta 전용",
    "src": "ASM Vol.13B(내화금속)"
   },
   "C-103": {
    "axes": {
     "강산": "good"
    },
    "why": "Nb — 내산 Ta 한 단계 아래(비등 진한 산은 제한): excellent 는 Ta 전용",
    "src": "ASM Vol.13B(내화금속)"
   },
   "Niobium C-103": {
    "axes": {
     "강산": "good"
    },
    "why": "Nb — 내산 Ta 한 단계 아래(비등 진한 산은 제한): excellent 는 Ta 전용",
    "src": "ASM Vol.13B(내화금속)"
   },
   "Tungsten": {
    "axes": {
     "강산": "good"
    },
    "why": "W — 상온 단일 산 안정(HF+질산 혼산·용융 알칼리만 예외): Ta 급 전승은 아님",
    "src": "Plansee W 자료"
   },
   "W-La": {
    "axes": {
     "강산": "good"
    },
    "why": "W — 상온 단일 산 안정(HF+질산 혼산·용융 알칼리만 예외): Ta 급 전승은 아님",
    "src": "Plansee W 자료"
   },
   "Tungsten Heavy Alloy": {
    "axes": {
     "강산": "poor",
     "해수": "caution",
     "염수·염화물": "caution"
    },
    "why": "WHA — W 아닌 Ni-Fe 바인더가 산·염수에서 선택 침출(입자 탈락)",
    "src": "Plansee/Mi-Tech WHA 자료"
   },
   "MP35N": {
    "axes": {
     "해수": "excellent",
     "염수·염화물": "excellent"
    },
    "why": "MP35N — 해수·sour SCC 사실상 면역(NACE 무제한 급): 그룹(good) 상회",
    "src": "SPS MP35N · NACE MR0175"
   },
   "ASTM A588 Grade A": {
    "axes": {
     "대기": "good"
    },
    "why": "내후성강 — 건습 반복·비염화물 조건에서 안정 녹층로 무도장 설계(그룹 caution 의 예외): 상시습윤·해안은 통상강 취급",
    "src": "ASTM A588 · FHWA 내후성강 지침"
   },
   "SPA-H": {
    "axes": {
     "대기": "good"
    },
    "why": "내후성 열연 — 안정 녹층 형성 조건(건습 반복) 전제의 무도장 설계",
    "src": "KS D 3542"
   },
   "Naval Brass C46400": {
    "axes": {
     "해수": "caution"
    },
    "why": "Sn 억제 황동 — 탈아연 억제로 해수 실적 보유(고아연 잔존 주의): Zn 규칙(poor)의 예외",
    "src": "CDA C46400 · ASM Vol.13B"
   },
   "C44300": {
    "axes": {
     "해수": "caution"
    },
    "why": "As 억제 애드미럴티 황동 — 복수기 전통 실적(현대는 CuNi/Ti 대체 추세)",
    "src": "CDA C44300"
   }
  }
 }
}
