Repository: slmhlight/GRANTA

# AM Materials Explorer

ANSYS Granta-style **additive-manufacturing (AM) materials database** — an interactive
web app for exploring metal & polymer materials through dynamic Ashby charts, advanced
filtering, **range-based property data**, and **cited manufacturer datasheets**.

> 적층제조(AM) 소재 데이터베이스 탐색기. 대화형 Ashby 차트, 고급 필터링, **물성 range 데이터**,
> **데이터시트 출처 추적**을 제공합니다.

## Features
- **Range-based properties** — every property is a `min · typical · max` aggregated from real data points (heat treatments × build direction × vendors), shown as smooth property envelopes on the Ashby chart and min–max sub-lines in the detail panel.

File: data/alloy-stories.json (part 5 of 8)
{
    "breakthrough": "비결은 500~600°C Tempering(뜨임)에서 석출되는 미세한 Cr-Mo-V 탄화물의 2차경화다. 이 탄화물이 금형 표면이 쇳물에 데워져도 무르지 않게 붙잡고, 공랭만으로 깊이 경화되는 공기경화성 덕에 큰 금형도 변형 없이 열처리된다. 여기에 ESR(일렉트로슬래그 재용해)로 개재물을 걸러낸 프리미엄 등급은 열피로 수명이 표준재의 몇 배에 이르러, 금형강 시장의 상급 표준이 됐다.",
    "adoption": "전후 알루미늄 다이캐스팅 산업이 커지면서 H13 이 금형 표준으로 채택됐고, ESR 정련 프리미엄 등급의 보급이 금형 수명 경쟁을 다시 한 번 끌어올렸다.",
    "today": "알루미늄·마그네슘 다이캐스팅 금형의 사실상 표준이고, 열간 압출 다이·단조 다이·플라스틱 사출 금형까지 열간 공구강의 대명사로 쓰인다. H11 은 인성이 더 필요한 금형과 고온 볼트에 남아 있다. 더 뜨거운 조건은 텅스텐계 H21 로, 냉간 작업은 D2·A2 쪽으로 넘어간다.",
    "fun_fact": "다이캐스팅 금형 한 벌 값이 억대를 넘기도 해서, 금형강의 열피로 수명은 곧 공장의 수익 곡선이다 — H13 의 ESR 프리미엄 등급이 값을 두 배 받아도 팔리는 이유가 여기에 있다."
   }
  },
  "hadfield-manganese-steel-mn13-astm-a128-grade-b": {
   "display": "Hadfield Manganese Steel (Mn13, ASTM A128 Grade B)",
   "stable_ids": [
    "MET-0983",
    "MET-0984",
    "MET-0985"
   ],
   "refs": [
    "Hadfield R A (1883) UK Patent 200/1883 \"Manganese-steel\"",
    "Hadfield R A (1888) \"Hadfield's Manganese Steel\", Proc Inst Civil Eng 93",
    "Davis J R (ed., 1995) ASM Specialty Handbook: Carbon and Alloy Steels",
    "Bhadeshia H K D H (2017) Steels: Microstructure and Properties, 4th ed., Butterworth-Heinemann"
   ],
   "sections": {
    "hook": "두들길수록 단단해지는 강 — 충격을 먹고 표면이 굳는 하드필드 고망간강(Mn13).",
    "origin": "하드필드 고망간강(Mn13)은 19세기 말 영국의 로버트 하드필드가 개발한, 최초의 실용 합금강 중 하나다. 망간을 12~14% 넣어 상온에서 오스테나이트를 유지하는데, 무른 상태로 주조된 뒤 충격을 받으면 표면이 급격히 가공경화되어 단단해지는 독특한 성질을 가진다.",
    "breakthrough": "핵심은 충격 유기 가공경화다 — 표면이 두들겨질수록 오스테나이트가 변태·경화되어 HRC 50 급으로 단단해지지만, 속은 질긴 오스테나이트로 남아 충격을 흡수한다. 그래서 \"때리는 마모\"에 이상적이다. 다만 절삭이 사실상 불가능해(깎다가 스스로 굳음) 주조·연삭으로만 형상을 만든다.",
    "adoption": "철도 분기기 크로싱과 분쇄기 조·해머에 채택되며 충격 마모 부품의 표준이 됐고, 광산·채석 설비로 확산됐다.",
    "today": "철도 크로싱·분기기, 분쇄기 조·콘·해머, 굴착기 버킷 이빨, 방호 그레이팅에 쓰인다. 순수한 미끄럼 마모(가공경화가 안 걸리는)에는 오히려 불리해, 그럴 땐 고크롬 주철·경화강으로 간다.",
    "fun_fact": "금고와 감옥 창살에 고망간강을 쓰는 이유는 역설적이다 — 드릴이나 톱으로 자르려 할수록 그 마찰과 충격에 표면이 스스로 굳어버려, 공구가 먼저 무뎌지기 때문이다."
   }
  },
  "hardox-450-ssab-abrasion-resistant": {
   "display": "Hardox 450 (SSAB abrasion-resistant)",
   "stable_ids": [
    "MET-0986",
    "MET-0987"
   ],
   "refs": [
    "SSAB \"Hardox 450 Brochure\" (2020) (https://www.ssab.com/en/brands-and-products/hardox)",
    "Mishnaevsky L Jr (2003) \"Three-dimensional numerical analysis of the role of microstructural inhomogeneity in damage and failure\", Comput Mater Sci 27(4)",
    "SSAB Corporate History 1878-2018"
   ],
   "sections": {
    "hook": "긁힘에 버티도록 통째로 Quenching(담금질)한 강판 — 광산·건설 장비의 내마모 강 Hardox 450.",
    "origin": "Hardox 는 스웨덴 SSAB 의 내마모 강판 상표로, 450 은 표면 경도(약 450 HBW)를 뜻한다. 저합금강을 판 전체가 마르텐사이트가 되도록 Quenching해, 표면만이 아니라 두께 전체가 단단하면서도 어느 정도 인성을 유지하도록 만든 강이다.",
    "breakthrough": "판 전체를 균일하게 Quenching(관통 경화)해, 마모로 표면이 깎여 나가도 그 아래가 여전히 단단하다 — 표면경화강과 달리 마모 수명이 두께 내내 이어진다. 낮은 탄소당량으로 굽힘·용접까지 가능한 균형이, 값싼 고크롬 주철과 다른 실용성을 준다.",
    "adoption": "20세기 말 이후 광산·건설·재활용 장비의 마모판으로 채택되며 내마모강 시장의 표준 상표가 됐다.",
    "today": "덤프트럭 적재함, 굴착기 버킷, 분쇄·선별 슈트, 컨베이어 라이너에 쓰인다. 더 단단한 마모는 Hardox 500·600 이나 고크롬 주철로, 충격이 지배하면 하드필드 고망간강으로 간다.",
    "fun_fact": "광산 덤프트럭 적재함이 수십 톤 바위를 매일 쏟아부어도 몇 년을 버티는 비결이 이 관통 경화 강판이다 — 표면이 깎여도 그 아래가 똑같이 단단해, \"닳는 만큼 새 표면이 나오는\" 셈이다."
   }
  },
  "hastelloy-corrosion": {
   "display": "Hastelloy Corrosion Alloys (C-22 / C-2000 / B-2 / N)",
   "stable_ids": [
    "MET-0504",
    "MET-0505",
    "MET-0506",
    "MET-0507",
    "MET-0511",
    "MET-0513"
   ],
   "refs": [
    "Haynes International, HASTELLOY® corrosion-resistant alloys 기술 자료 (Haynes Stellite, 1921)",
    "Davis J R (ed., 2000) ASM Specialty Handbook: Nickel, Cobalt, and Their Alloys"
   ],
   "sections": {
    "hook": "니켈에 몰리브덴을 듬뿍 넣어 최악의 산을 견디는 합금 — 이름은 ‘Haynes Stellite Alloy’의 약자다.",
    "origin": "1921년 미국 Haynes Stellite Company 가 Ni-Mo 합금 조성을 특허화하며 Hastelloy 계열이 시작됐다. 이름은 HAYNES STELLITE ALLOY 의 글자를 딴 것이다(1922 상표). Ni-Mo(±Cr)가 기본 골격이다.",
    "breakthrough": "Mo(그리고 C 계열은 Cr·W)가 환원성·산화성 산 양쪽에서 공식·틈부식·응력부식균열을 억제한다. B 계열(고Mo)은 염산 등 환원성 산에, C 계열(Cr+Mo+W: C-22·C-2000)은 산화·환원 혼합 환경에, N 은 용융염(불화물)에 특화됐다.",
    "adoption": "20세기 중반 화학 플랜트의 염산·황산 설비가 B/C 계열을 채택하며 \"최후의 수단\" 지위가 굳어졌고, C-276 은 배연탈황·제약 반응기의 표준이 됐다.",
    "today": "화학·제약 반응기, 배연탈황, 산 세정 설비, 폐기물 처리처럼 스테인리스가 녹아나는 최악의 부식 환경에 쓰인다. 값이 비싸 정말 필요한 곳에만 쓰고, 조금 덜 가혹하면 슈퍼오스테나이트·듀플렉스로 내려간다.",
    "fun_fact": "Hastelloy N 은 1950년대 미국 오크리지(ORNL)의 용융염 원자로(MSRE) 프로그램에서 불화물 용융염을 담기 위해 개발됐다."
   },
   "timeline": [
    {
     "year": 1921,
     "event": "Haynes Stellite, Ni-Mo(Hastelloy) 조성 특허",
     "ref": 1
    }
   ]
  },
  "hastelloy-x": {
   "display": "Hastelloy X",
   "stable_ids": [
    "MET-0514",
    "MET-0515",
    "MET-0520"
   ],
   "refs": [
    "Haynes International \"Hastelloy X Alloy Brochure\" (2020)",
    "Davis J R (ed., 2000) ASM Specialty Handbook: Nickel, Cobalt, and Their Alloys",
    "Reed R C (2006) The Superalloys: Fundamentals and Applications, Cambridge UP"
   ],
   "sections": {
    "hook": "1100°C 화염 옆에서 60년 현역 — 용접되는 고온 합금의 기준, Hastelloy X.",
    "origin": "1950년대 제트엔진 연소기는 고온 산화에 견디면서 판재로 성형·용접까지 되는 재료를 요구했다. 1954년 Haynes 가 내놓은 답이 니켈 47%-크롬 22%-철 18%-몰리브데넘 9%의 Hastelloy X — 석출경화 없이 고용강화만으로 버티는, \"다루기 쉬운 고온 합금\"이었다.",
    "breakthrough": "크롬이 만드는 산화막이 1100°C 급 산화·Carburizing(침탄) 분위기를 막고, 몰리브데넘 고용이 고온 강도를 지탱한다. Aging(시효)이 필요 없으니 판재를 접고 용접해 연소기 라이너 같은 얇고 복잡한 고온 구조를 만들 수 있었다 — 강도의 정점 대신 제작성과 고온 내구의 균형을 택한 설계다.",
    "adoption": "1960년대 GE J79(F-4 팬텀)와 P&W J57(B-52)의 연소기 라이너가 모두 이 합금이었고, 아폴로 달착륙선 하강 엔진의 연소실에도 올랐다.",
    "today": "가스터빈 연소기·트랜지션 덕트, 산업 열처리로 부속, 로켓 노즐 연장부와 RCS 스러스터까지 — 60년 넘게 같은 자리를 지키고 있다. LPBF 분말로도 항공 열교환기 등에 인쇄된다. 더 높은 강도는 Haynes 282 같은 후배가, 더 높은 내산화는 Haynes 214 가 잇는다.",
    "fun_fact": "재료 교과서에서 Hastelloy X 는 \"고온 합금은 강할수록 좋다\"의 반례로 쓰인다 — 더 강한 합금은 많았지만, 접고 붙이고 고치기 쉬운 이 합금만큼 오래 살아남은 연소기 재료는 드물다."
   },
   "timeline": [
    {
     "year": 1954,
     "event": "Haynes, Hastelloy X 출시 — 용접 가능한 1100°C 급 고용강화 합금",
     "ref": 1
    }
   ]
  },
  "haynes-230": {
   "display": "Haynes 230",
   "stable_ids": [
    "MET-0523"
   ],
   "refs": [
    "AMS 5878 (Haynes 230 sheet)",
    "AMS 5839 (Haynes 230 filler)",
    "Haynes International 'HAYNES 230 alloy Technical Data Sheet' (revised 2017)",
    "Klarstrom D L (1995) 'A New Nickel-Based Superalloy for High-Temperature Applications', J Mater Eng Performance 4"
   ],
   "sections": {
    "hook": "란타넘 0.02%로 1200°C 산화를 견디는 니켈 합금 — 발전 터빈과 크래킹로의 고온 판재 Haynes 230.",
    "origin": "1984년 미국 Cabot(현 Haynes International)이 개발한 Ni-Cr-W-Mo 고용강화 초합금이다. 니켈 바탕에 크롬·텅스텐을 넣고, 무엇보다 란타넘을 0.02%만 더한 것이 핵심 — 이 미량 희토류가 산화막의 밀착을 극적으로 높여, 데워졌다 식기를 반복하는 1000~1200°C 환경에서 앞 세대(617·Hastelloy X)보다 안정하다.",
    "breakthrough": "텅스텐 고용이 고온 강도를, 크롬·란타넘이 벗겨지지 않는 산화막을 준다. γ′ 석출이 거의 없어 용접이 쉬우면서도, 1100°C 급 장시간 크리프를 견딘다 — \"고온에서 안정하고 잘 붙는\" 판재라는 자리를 겨냥한 설계다.",
    "adoption": "1980년대 후반부터 617 의 더 안정한 대안으로 채택되며 산업 가스터빈 연소기·트랜지션 피스와 화학 크래킹로 튜브로 확산됐다.",
    "today": "발전 가스터빈 연소기, 초초임계 증기 헤더, 에틸렌 크래킹로 튜브, 항공 애프터버너 덕트, 유리 용융로 부품에 쓰인다. 더 높은 강도가 필요하면 γ′ 강화 초합금으로, 극한 내산화는 Haynes 214 로 간다.",
    "fun_fact": "고작 0.02%의 란타넘이 합금의 운명을 가른다 — 이 미량 원소가 산화막과 금속의 경계를 못처럼 붙잡아, 데웠다 식힐 때 스케일이 벗겨져 떨어지는 것을 막는다."
   },
   "timeline": [
    {
     "year": 1984,
     "event": "Cabot(현 Haynes), Haynes 230 개발 — La 도프 Ni-Cr-W-Mo",
     "ref": 4
    }
   ]
  },
  "haynes-superalloys": {
   "display": "Haynes Superalloys (282 / 214)",
   "stable_ids": [
    "MET-0521",
    "MET-0522",
    "MET-0528",
    "MET-0529",
    "MET-0534",
    "MET-0535"
   ],
   "refs": [
    "Haynes International, HAYNES® 282®·214® 기술 자료",
    "Reed R C (2006) The Superalloys: Fundamentals and Applications, Cambridge University Press"
   ],
   "sections": {
    "hook": "가공성과 고온 강도를 함께 노린 후발 초합금 — 발전 터빈의 새 디스크·시트 재료.",
    "origin": "Haynes International(구 Haynes Stellite)이 내놓은 후발 초합금들이다. Haynes 282 는 2000년대 중반 발표된 γ′ 강화 합금으로, Waspaloy 급 크리프 강도를 유지하면서 용접·성형성을 크게 개선한 것이 특징이다. Haynes 214 는 Al 을 넣어 표면에 알루미나 보호막을 형성하는 내산화 시트 합금이다.",
    "breakthrough": "Haynes 282 는 γ′ 분율과 조성을 조율해 Aging(시효) 전 성형·용접을 쉽게 하고 Aging으로 강도를 내, 대형 부품 제작을 용이하게 했다. Haynes 214 는 1000°C 이상에서도 알루미나 스케일이 벗겨지지 않아 최고 수준의 내산화를 낸다.",
    "adoption": "2000년대 후반 발전 가스터빈 제작사들이 282 를 대형 고온 부품 후보로 채택하며 상용화가 시작됐고, 항공·발전 양쪽에서 적용이 이어지고 있다.",
    "today": "Haynes 282 는 초초임계 발전 터빈 디스크·케이스·항공 부품에, Haynes 214 는 열처리로·소각로·촉매 지지처럼 극한 내산화 부위에 쓰인다.",
    "fun_fact": "초합금의 역사는 대개 \"더 강하게\"였는데 282 는 \"더 잘 만들어지게\"로 승부했다 — 용접·성형이 쉬운 초합금이라는 역설이 이 후발주자의 무기다."
   }
  },
  "heat-resistant-austenitic": {
   "display": "Heat-Resistant Austenitic (309 / 310)",
   "stable_ids": [
    "MET-0696",
    "MET-0697",
    "MET-0726",
    "MET-0727"
   ],
   "refs": [
    "ASTM A240 / A240M",
    "Davis J R (ed., 1994) ASM Specialty Handbook: Stainless Steels"
   ],
   "sections": {
    "hook": "Cr·Ni를 AISI 304보다 훨씬 높여 1000°C 산화 분위기를 견디게 만든 내열 오스테나이트.",
    "origin": "AISI 304(18Cr-8Ni)는 약 870°C 부근부터 산화 스케일이 벗겨지기 시작한다. Cr 을 23~26%, Ni 를 13~22%까지 끌어올리면 치밀한 Cr₂O₃ 스케일이 더 높은 온도까지 버틴다 — 그렇게 만든 것이 AISI 309(23Cr-13Ni)와 AISI 310(25Cr-20Ni)이다.",
    "breakthrough": "높은 Cr 이 내산화·내황화를, 높은 Ni 가 고온에서 오스테나이트 상 안정과 Carburizing(침탄) 저항을 준다. ‘S’ 접미(309S/310S)는 탄소를 낮춰 용접성을 개선한 판재용이며, AISI 310 은 AISI 309 보다 Ni 가 많아 열충격·연속 고온에 더 강하다.",
    "adoption": "20세기 중반 열처리로·소각로·석유화학 가열로 산업이 로 내 구조재로 채택하며 표준이 됐고, 지금도 \"뜨거운 자리의 기본값\"으로 불린다.",
    "today": "소둔로·열처리 지그·머플·라디언트 튜브·소각로 부품 등 1000~1100°C 산화 분위기에 쓰인다. 다만 황 함유 환원 분위기에서는 Ni 가 오히려 취약해 다른 합금으로 간다. AISI 309 는 이종금속 용접의 완충 용접봉으로도 흔하다.",
    "fun_fact": "AISI 310 은 스테인리스 가족의 소방수다 — 다른 강들이 물러나는 1000°C 언저리에서 일하도록 태어나, 소각로와 가열로 속에서 커리어를 보낸다."
   }
  },
  "heavy-section-pressure-steel": {
   "display": "Heavy-Section Pressure Steel (A537 / SA508 nuclear forging / HY-80)",
   "stable_ids": [
    "MET-0059",
    "MET-0460",
    "MET-0461",
    "MET-0627",
    "MET-0628",
    "MET-0629",
    "MET-0630"
   ],
   "refs": [
    "ASM Handbook Vol.1: Properties and Selection — Irons, Steels, and High-Performance Alloys",
    "Krauss G (2005) Steels: Processing, Structure, and Performance, ASM International"
   ],
   "sections": {
    "hook": "두꺼운 단면 속까지 질긴 강 — 원자로·압력용기·잠수함 선체를 위한 후판·대형 단조강.",
    "origin": "압력용기·원자로·잠수함 선체는 두꺼운 단면 전체가 높은 압력과 충격을 견뎌야 한다. 그래서 Mn·Ni·Cr·Mo 로 Hardenability(경화능)를 키워 두꺼운 판·단조재의 심부까지 Quenching(담금질)되게 하고, 낮은 탄소로 용접성을 지킨 저합금강이 쓰인다 — A537(C-Mn 후판), SA508(Mn-Mo-Ni 원자로 단조), HY-80(Ni-Cr-Mo 잠수함강) 등이다.",
    "breakthrough": "핵심은 두꺼운 단면 심부까지의 Hardenability과, 두꺼워도 유지되는 저온 인성이다. Ni 는 저온 인성을, Mo 는 Hardenability·뜨임취성 억제를, 낮은 탄소·청정강은 용접 건전성을 준다. SA508·HY-80 은 Quenching+Tempering(Q&T)으로 두꺼운 단면에서도 균일한 조직과 인성을 얻는다.",
    "adoption": "1950년대 핵잠수함 선체가 HY-80 을 채택했고, 1세대 상업 원전들이 SA508 계 대형 단조를 압력용기 표준으로 삼으면서 이 계열의 지위가 굳어졌다.",
    "today": "A537 은 저온 압력용기·저장탱크, SA508 은 원자로 압력용기·증기발생기 대형 단조, HY-80·HY-100 은 잠수함·군함 선체에 쓰인다. 극저온(LNG)이면 9%Ni 강, 고온(보일러)이면 Cr-Mo 강으로 간다.",
    "fun_fact": "SA508 로 만드는 원자로 압력용기는 두께 200mm를 넘는 단일 대형 단조품으로, 수십 년의 중성자 조사에도 취화가 관리되도록 구리·인 같은 불순물을 극도로 낮춘다."
   }
  },
  "high-speed-steel": {
   "display": "High-Speed Steel (M4 / M42 / M50)",
   "stable_ids": [
    "MET-0950",
    "MET-0951",
    "MET-0972",
    "MET-0973",
    "MET-0974",
    "MET-1028"
   ],
   "refs": [
    "Roberts G, Krauss G, Kennedy R (1998) Tool Steels, 5th ed., ASM International",
    "ASM Handbook Vol.1: Properties and Selection — Irons, Steels, and High-Performance Alloys (Tool Steels)",
    "Mushet R F (1868) 자경강 · Taylor F W & White M (1901 특허, 1900 파리 만국박람회 시연) — Bethlehem Steel"
   ],
   "sections": {
    "hook": "빨갛게 달궈져도 무뎌지지 않는 절삭공구강 — 20세기 초 가공 속도를 몇 배로 올린 ‘고속도강’.",
    "origin": "20세기 초, 절삭날이 마찰열로 물러지는 것이 가공 속도의 한계였다. 고속도강(HSS)은 W·Mo·V·Co 를 넣어 500~600°C 절삭열에서도 경도를 유지하는(2차 경화) 공구강으로, 이름 그대로 절삭 속도를 획기적으로 높였다. 초기 W계(T)에서 값싼 Mo계(M)로 주류가 넘어갔다.",
    "breakthrough": "고온에서 안정한 W·Mo·V 탄화물이 뜨거운 절삭날에서도 무뎌지지 않는 ‘Red hardness(red hardness)’를 준다. M4 는 V 이 많아 내마모가, M42 는 Co 8%로 최고 경도(HRC 68)가, M50 은 청정도·피로수명이 좋아 항공 베어링에 특화됐다.",
    "adoption": "1900년 파리 만국박람회 시연 이후 공작기계 산업 전체가 절삭속도 기준을 다시 썼고, 드릴·탭·밀링커터의 표준 재료로 반세기 넘게 군림했다 — 초경 시대에도 인성이 필요한 공구는 HSS 로 남았다.",
    "today": "M4·M42 는 드릴·엔드밀·브로치·톱 같은 절삭공구, M50 은 제트엔진 메인 베어링에 쓰인다. 초경(WC-Co)이 더 단단해 많은 절삭을 대체했지만, 인성·형상 자유도가 필요한 공구엔 여전히 HSS 다.",
    "fun_fact": "1900년 파리 만국박람회에서 Taylor 와 White 가 시연한 고속도강 절삭은, 시뻘겋게 달아오른 칩을 뿜으며 당시 기준 몇 배 속도로 깎아 관람객을 놀라게 했다."
   },
   "timeline": [
    {
     "year": 1868,
     "event": "Robert Mushet 가 텅스텐 자경강(공랭만으로 굳는 강)을 만든다 — 공구강 계보의 출발",
     "ref": 3
    },
    {
     "year": 1900,
     "event": "Taylor·White, 고속도강 개발·파리 만국박람회 시연",
     "ref": 1
    },
    {
     "year": 1901,
     "event": "18W-4Cr-1V 조성이 특허 — 오늘의 T1 고속도강",
     "ref": 3
    }
   ]
  },
  "high-temp-polyamides": {
   "display": "High-Temp Polyamides (PA46 Stanyl / PPA Amodel)",
   "stable_ids": [
    "POL-0017",
    "POL-0066",
    "POL-0067",
    "POL-0108"
   ],
   "refs": [
    "Osswald T A, Baur E, Brinkmann S et al. (2006) International Plastics Handbook, Hanser",
    "Harper C A (ed., 2006) Handbook of Plastics Technologies, McGraw-Hill"
   ],
   "sections": {
    "hook": "더 뜨겁게 견디는 나일론 — 결정을 촘촘히·고리를 넣어 엔진룸을 버티는 PA46·PPA.",
    "origin": "일반 나일론(PA6·PA66)은 엔진룸 같은 고온·다습 환경에서 강도가 떨어지고 수분을 먹어 치수가 변한다. 이를 개선한 고온 나일론이 있다 — 결정성을 극도로 높인 PA46(Stanyl)과, 사슬에 방향족 고리를 넣은 반방향족 PPA(Amodel) 등이다.",
    "breakthrough": "PA46 은 촘촘한 결정 구조로 융점(~295°C)과 고온 강성·내마모를 높이고, PPA(폴리프탈아마이드)는 방향족 고리로 내열·강성을 올리면서 일반 나일론보다 수분 흡수를 줄여 습한 환경에서도 치수가 안정하다. 유리섬유를 넣으면 고온 강도가 더 오른다.",
    "adoption": "1990년경 DSM 이 Stanyl(PA46)을 상용화하며 자동차 타이밍 계통·기어에 채택됐고, PPA 는 엔진룸 커넥터와 전장 하우징에서 금속·일반 나일론을 대체하며 자리 잡았다.",
    "today": "PA46 은 자동차 엔진 기어·베어링·변속 부품, PPA-GF 는 엔진룸 커넥터·센서 하우징·전장 부품에 쓰인다. 더 높은 내열·내약품이 필요하면 PPS·PEEK 로 간다.",
    "fun_fact": "요즘 자동차 엔진룸의 검은 플라스틱 부품 상당수가 유리섬유 강화 고온 나일론(PA46·PPA)이다 — 금속을 대체해 무게와 원가를 줄이면서 엔진 열을 견딘다."
   }
  },
  "high-temp-titanium": {
   "display": "High-Temp Titanium (Ti-6242 · Ti-8-1-1 · Ti-6-2-4-6 · Ti-5-2-5 · TA15)",
   "stable_ids": [
    "MET-0860",
    "MET-0905",
    "MET-0910",
    "MET-0911",
    "MET-0915",
    "MET-0916",
    "MET-0917",
    "MET-0918",
    "MET-0934",
    "MET-0938"
   ],
   "refs": [
    "Donachie M J (2000) Titanium: A Technical Guide, 2nd ed., ASM International",
    "Boyer R, Welsch G, Collings E W (eds., 1994) Materials Properties Handbook: Titanium Alloys, ASM International"
   ],
   "sections": {
    "hook": "Ti-6Al-4V 가 물러서는 온도부터가 이들의 자리 — 제트엔진 압축기를 위해 500°C 급을 버티게 설계된 티타늄들.",
    "origin": "만능이라 불리는 Ti-6Al-4V 도 315°C를 넘으면 크리프로 서서히 처진다. 제트엔진 압축기는 그보다 뜨거워서, 크리프에 강한 α상을 늘린 근α 합금들이 따로 개발됐다. 초기의 Ti-5-2-5(Ti-5Al-2.5Sn)와 Ti-8-1-1(Ti-8Al-1Mo-1V)에서 시작해 Ti-6242(Ti-6Al-2Sn-4Zr-2Mo)로 이어졌고, 강도를 더 올린 α+β 합금 Ti-6-2-4-6, 러시아 계보의 TA15(Ti-6.5Al-1Mo-1V-2Zr)가 나란히 놓인다.",
    "breakthrough": "설계 문법은 원소마다 역할을 나누는 것이다. 알루미늄과 주석은 α상을 고용강화하고, 지르코늄은 강도를, 몰리브데넘은 Hardenability(경화능)를 보태며, 미량의 규소는 크리프 저항을 끌어올린다. 그 조합으로 Ti-6242 는 450~520°C 에서도 쓸 수 있는 압축기 디스크·블레이드 재료가 됐고, 몰리브데넘을 6%로 올린 Ti-6-2-4-6 은 상온 강도에서 Ti-6-4 를 넘어섰다. Ti-5-2-5 는 고온만이 아니라 극저온에서도 인성이 좋아, ELI 등급이 액체수소 펌프 같은 자리에 쓰인 이력이 있다.",
    "adoption": "1960년대 Ti-8-1-1 이 초기 제트엔진 팬에 먼저 올랐고, 응력부식 교훈을 넘긴 뒤 Ti-6242 계가 1970년대부터 압축기 디스크·블레이드의 표준으로 확산됐다.",
    "today": "제트엔진 고압 압축기의 디스크와 블레이드는 Ti-6242 계가, 고강도 체결·엔진 부품은 Ti-6-2-4-6 이, 러시아·중국계 항공 구조는 TA15 가 맡는다. 더 뜨거운 자리는 티타늄 알루미나이드와 니켈 초합금의 영역으로 넘어간다.",
    "fun_fact": "Ti-8-1-1 은 알루미늄 8%로 강성과 고온강도를 얻었지만 바로 그 알루미늄 때문에 응력부식균열에 데였다 — 이후 티타늄 설계에는 \"알루미늄 당량을 대략 9 이하로 묶는다\"는 관행이 생겼고, 이 실패의 교훈이 지금도 합금표 속에 살아 있다."
   }
  },
  "honeycomb-core": {
   "display": "Honeycomb Core (Al 5052 / Nomex)",
   "stable_ids": [
    "CMP-0028",
    "CMP-0029"
   ],
   "refs": [
    "Bitzer T (1997) Honeycomb Technology, Springer",
    "ASM Handbook Vol.21 (Composites)"
   ],
   "sections": {
    "hook": "벌집 구조로 무게 대비 굽힘 강성을 극대화한 샌드위치 코어 — 항공기 바닥과 로터 블레이드의 속.",
    "origin": "얇은 판재를 벌집(hexagonal cell)으로 성형해 두 표피(skin) 사이에 넣으면, 아주 가벼우면서 굽힘 강성이 큰 샌드위치 구조가 된다. 코어 소재로 Al AA 5052 포일과 Nomex(아라미드 종이)가 대표다.",
    "breakthrough": "굽힘 강성은 표피 간 거리의 제곱에 비례한다 — 벌집 코어가 표피를 멀리 떨어뜨리면서도 무게는 거의 안 늘려, 단위 무게당 굽힘 강성을 극대화한다. Al 코어는 강성·열전도, Nomex 코어는 절연·난연·내식이 강점이다.",
    "adoption": "2차 대전 후 항공 산업이 바닥판·조종면·로터 블레이드에 채택하며 표준이 됐고, 위성 패널과 고속열차 내장으로 확산됐다.",
    "today": "항공기 바닥판·조종면·페어링, 헬기 로터 블레이드, 위성 구조 패널, 고속열차 내장재 등 ‘가벼우면서 뻣뻣해야 하는’ 판 구조에 쓰인다. 국부 압축·충격에 코어가 눌리는 것이 약점이다.",
    "fun_fact": "항공용 벌집 코어의 상당수는 금속이 아니라 종이다 — 아라미드 종이(Nomex)에 수지를 먹인 벌집이, 불에 강하고 가벼워 객실 바닥 밑을 채운다."
   }
  },
  "hydroxyapatite": {
   "display": "Hydroxyapatite (HA)",
   "stable_ids": [
    "CER-0002"
   ],
   "refs": [
    "Hench L L (1998) \"Bioceramics\", J. Am. Ceram. Soc. 81",
    "Ratner B D, Hoffman A S, Schoen F J, Lemons J E (2013) Biomaterials Science, 3rd ed., Academic Press"
   ],
   "sections": {
    "hook": "뼈와 이의 주성분을 그대로 세라믹으로 만든 생체 재료 — 임플란트를 뼈에 붙게 한다.",
    "origin": "하이드록시아파타이트(HA, Ca₁₀(PO₄)₆(OH)₂)는 사람 뼈·치아 무기질의 주성분이다. 이 조성을 합성·소결해 만든 생체활성 세라믹으로, 인체가 이물질로 인식하지 않고 뼈와 직접 결합한다.",
    "breakthrough": "골전도성(osteoconductive) — 표면에 골아세포가 자라 신생골이 HA 와 화학적으로 결합한다. 그래서 티타늄 임플란트 표면에 HA 를 코팅하면 뼈와의 골유착이 빨라진다.",
    "adoption": "1980년대 치과·정형 임플란트의 표면 코팅으로 상용화됐고, 골 이식재·골 시멘트 충전재로 확산되며 생체활성 세라믹의 대명사가 됐다.",
    "today": "정형·치과 임플란트의 골접합 코팅, 골이식재·골충전재(과립·블록), 조직공학 지지체로 쓰인다. 다만 벌크 HA 는 약해 하중부에는 부적합 — 강도는 금속·복합재가 맡고 HA 는 표면 생체활성을 담당한다.",
    "fun_fact": "뼈는 HA 를 이물질로 보지 않는다 — 임플란트 표면의 HA 층에 조골세포가 그대로 올라붙어, 금속과 뼈 사이의 경계를 생물학이 메워 준다."
   }
  },
  "incoloy": {
   "display": "Incoloy (800H / 825 / 901 / 909 / 925)",
   "stable_ids": [
    "MET-0537",
    "MET-0538",
    "MET-0539",
    "MET-0540",
    "MET-0541"
   ],
   "refs": [
    "Special Metals, Incoloy® alloys 기술 자료 (INCO)",
    "Davis J R (ed., 2000) ASM Specialty Handbook: Nickel, Cobalt, and Their Alloys"
   ],
   "sections": {
    "hook": "니켈을 아끼려 철을 많이 섞은 Fe-Ni-Cr 합금 — 스테인리스와 니켈 초합금 사이를 메운다.",
    "origin": "순수 Ni 초합금은 비싸다. Incoloy(INCO 상표) 계열은 철(Fe)을 많이 넣은 Fe-Ni-Cr 합금으로, 스테인리스보다 내열·내식이 좋으면서 순니켈 합금보다 싼 중간 자리를 노렸다. 800·825·901·909·925 등 조성별로 갈린다.",
    "breakthrough": "높은 Ni·Cr 이 Carburizing(침탄)·산화·염화물 응력부식(SCC)에 견디고, 901·925 는 Ti·Al 시효경화로 강도를 더한다. 800H(고탄소·조립)는 고온 크리프, 825 는 황산·인산 내식, 909 는 저열팽창(Fe-Ni-Co) 특성이 강점이다.",
    "adoption": "전후 석유화학의 개질로·열교환기가 800 계열을 채택하며 자리 잡았고, 전열 히터의 시스(sheath) 재료로 일상까지 들어왔다.",
    "today": "800H 는 석유화학 열분해로 튜브·고온 헤더, 825 는 산 환경 배관·탱크, 925 는 고강도 내식(유정), 909 는 정밀 저팽창 부품에 쓰인다. 요구가 더 가혹하면 Inconel·Hastelloy 로 올라간다.",
    "fun_fact": "주방 전기레인지·전기온수기 발열체를 감싼 금속관이 대개 Incoloy 800 계다 — 초합금 족보의 끝자락이 부엌에서 물을 끓이고 있다."
   }
  },
  "inconel-600": {
   "display": "Inconel 600",
   "stable_ids": [
    "MET-0547",
    "MET-0550"
   ],
   "refs": [
    "ASTM B167",
    "AMS 5540 / AMS 5665 (Inconel 600)",
    "AMS 5679 (ERNiCr-3 filler)",
    "Special Metals Corporation 'INCONEL alloy 600' Technical Data Sheet"
   ],
   "sections": {
    "hook": "인코넬 가문의 뿌리 — 니켈-크롬-철의 단순한 내식·내열 합금 600.",
    "origin": "Inconel 600 은 1930년대 INCO 가 표준화한 니켈-크롬-철 고용강화 합금으로, 인코넬 계보의 출발점이다. 니켈 72%에 크롬·철을 더한 단순한 조성으로, 식품·화학의 내식 니켈 합금으로 처음 쓰이다 원자력 산업으로 넓어졌다.",
    "breakthrough": "니켈 바탕이 염기·환원 환경 내식과 고온 내산화를 주고, 크롬이 산화·부식 저항을 보탠다. 석출경화 없이 고용강화만으로 넓은 온도에서 안정해, 열교환기 튜브처럼 오래 견뎌야 하는 자리에 맞는다 — 다만 특정 고온수 환경의 응력부식균열이 약점으로 드러났다.",
    "adoption": "1950년대 가압수형 원자로 증기발생기 튜브의 표준으로 채택됐고, 화학·열처리 설비로 확산됐다.",
    "today": "열처리로 부품, 화학 설비, 전열 히터 시스, 일부 원자로 부품에 쓰인다. 고온수 응력부식이 문제되는 원자로 튜브는 크롬을 높인 690 으로 대체됐고, 강도가 필요하면 X-750·718 로 간다.",
    "fun_fact": "600 은 인코넬이라는 이름의 원점이지만, 원자로에서 겪은 응력부식 문제가 역설적으로 후배 합금(690)을 낳았다 — 한 합금의 약점이 가문의 진화를 이끈 셈이다."
   }
  },
  "inconel-625": {
   "display": "Inconel 625",
   "stable_ids": [
    "MET-0553",
    "MET-0554",
    "MET-0555",
    "MET-0556",
    "MET-0557",
    "MET-0558",
    "MET-0560"
   ],
   "refs": [
    "Eiselstein H L & Tillack D J (1991) \"The Invention and Definition of Alloy 625\", Superalloys 718, 625 and Various Derivatives, TMS",
    "Special Metals Corp \"Inconel Alloy 625\" Tech Bulletin (2013)",
    "Donachie M J & Donachie S J (2002) Superalloys: A Technical Guide, 2nd ed., ASM"
   ],
   "sections": {
    "hook": "용접되는 만능 내식·내열 니켈 — 바닷속 유정에서 로켓 연료 매니폴드까지, 625 의 전천후.",
    "origin": "Inconel 718 을 만든 INCO 의 아이젤슈타인이 이번엔 석출경화 대신 고용강화를 택했다. Inconel 600 바탕에 몰리브데넘 9%와 나이오븀 3.5%를 넣어, 열처리 없이도 강하고 어떤 용접에도 관대한 합금을 설계한 것이다 — 1968년 발표된 Inconel 625 다.",
    "breakthrough": "몰리브데넘·나이오븀의 고용강화는 Aging(시효)이 필요 없어 큰 구조물도 용접 그대로 쓸 수 있고, 높은 Mo 함량은 공식·틈부식 저항(PREN)을 니켈합금 상위권으로 끌어올린다. 극저온부터 980°C 급 산화 환경까지 물성이 완만하게 이어지는 \"넓은 사용 창\"이 이 합금의 정체성이다.",
    "adoption": "첫 용도는 초임계 증기 배관이었지만, 용접 관대함과 염화물 내식이 알려지자 곧 해양 유정의 사워 서비스 부품과 화학 플랜트로 확산됐다. 이후 탄소강 위에 625 를 입히는 클래드 배관이 해양 표준 관행이 되면서, \"부식이 두려우면 625\"라는 위치가 굳어졌다.",
    "today": "해양 유정의 사워 서비스 부품과 클래드 배관, 담수화 증발기, 원전 증기발생기 부속, 화학 플랜트가 산업 쪽 본진이고, 항공·우주에서는 로켓 엔진 연료 매니폴드와 연소기 주변 부품으로 쓰인다. LPBF 프린팅에서도 718 다음으로 흔한 니켈 분말이라, 적층제조 로켓 부품의 단골이 됐다.",
    "fun_fact": "625 는 \"어디에도 최적은 아니지만 어디서나 통하는\" 합금으로 불린다 — 강도는 718 에, 내식은 C-276 에 한 발씩 양보하는 대신, 용접·성형·인증의 무난함으로 반세기 넘게 자리를 지켰다."
   },
   "timeline": [
    {
     "year": 1968,
     "event": "INCO 아이젤슈타인 등, Alloy 625 발표 (고용강화 노선)",
     "ref": 1
    }
   ]
  },
  "inconel-718": {
   "display": "Inconel 718",
   "stable_ids": [
    "MET-0565",
    "MET-0566",
    "MET-0567",
    "MET-0568",
    "MET-0569",
    "MET-0570",
    "MET-0571"
   ],
   "refs": [
    "Eiselstein H L (1965) ASTM STP 369 \"Advances in the Technology of Stainless Steels and Related Alloys\"",
    "Reed R C (2006) The Superalloys: Fundamentals and Applications, Cambridge UP",
    "Donachie M J & Donachie S J (2002) Superalloys: A Technical Guide 2nd ed., ASM",
    "Special Metals \"Inconel Alloy 718\" Tech Bulletin (revised 2007)",
    "Eiselstein H L, US Patent 3,046,108 (1958 출원 / 1962 등록) \"Age-hardenable nickel alloy\" — International Nickel"
   ],
   "sections": {
    "hook": "세계에서 가장 많이 쓰이는 초합금 — 용접을 견디는 γ″ 석출강화로 제트엔진의 기본값이 된 718.",
    "origin": "1950년대 후반 미국 INCO (International Nickel Company) 의 허버트 아이젤슈타인 (Herbert L. Eiselstein) 이 풀고 싶었던 골치 아픈 문제가 하나 있었습니다. 당시 주류였던 superalloy Waspaloy 가 용접만 했다 하면 응고 균열 (strain-age cracking) 을 일으킨다는 거였죠. γ' (Ni₃(Al,Ti)) Aging이 너무 빨라, 용접 열을 받는 동안 균열이 먼저 자라버리는 게 원인이었습니다.",
    "breakthrough": "그가 1959년에 내놓은 해법은 의외로 간단했어요. Nb 5 wt% 와 Mo 3 wt% 를 더해 γ\" — BCT 결정의 Ni₃Nb — 라는 새 석출상을 만들면 Aging 속도가 충분히 느려진다는 점을 알아낸 겁니다. γ\" 는 650~700°C 까지 안정하면서 응고 시간 창이 넓어, 단조와 용접이 모두 가능한 superalloy 가 처음 등장하게 됐죠. 1962년 US Patent 3,046,108 으로 등록되며 이게 우리가 아는 Inconel 718 입니다.",
    "adoption": "그 뒤로 60여 년 동안 718 은 거의 모든 제트엔진의 주요 부품으로 들어갔습니다. 보잉 747 의 P&W JT9D, 블랙호크 헬기의 GE T700, F/A-18 의 F404, 737NG 의 CFM56 — 어디든 압축기 디스크와 1단 블레이드가 718 이었어요. 우주 셔틀 SSME 의 turbopump housing, SpaceX Merlin·Raptor 의 injector body, NASA 의 다수 우주 추진 시스템 부품 — 사실상 '항공·우주 가스터빈 강도의 대명사' 가 된 합금입니다.",
    "today": "최근에는 LPBF 분말로도 가장 흔히 쓰여, GE LEAP-1A 의 연료 노즐 (2015 첫 commercial AM Ni part), SpaceX SuperDraco 추력기 chamber, Aurora UAV 의 turbine wheel 까지 모두 718 의 3D 프린팅입니다. STA (Solution + Double Aging, 980°C/1h + 720°C/8h + 620°C/8h) 의 표준 cycle 로 σy 1180 MPa / σUTS 1310 MPa 의 wrought-grade 강도를 회복할 수 있어 AM 분말의 first choice 자리에 올랐어요.",
    "fun_fact": "현대 항공 엔진 무게의 3할 안팎이 718 한 종이라는 집계가 인용될 만큼 지배적이다 — \"초합금\"이라는 범주의 대명사 자리를 반세기째 지키고 있다."
   },
   "timeline": [
    {
     "year": 1958,
     "event": "INCO 의 Herbert Eiselstein 이 니오븀 강화 Ni-Cr 합금을 특허 출원 (11월 13일)",
     "ref": 5
    },
    {
     "year": 1959,
     "event": "Eiselstein(INCO), γ\"(Ni₃Nb) 석출 해법 — Waspaloy 용접 균열 돌파",
     "ref": 1
    },
    {
     "year": 1962,
     "event": "US Patent 3,046,108 등록 — Inconel 718 탄생",
     "ref": 1
    },
    {
     "year": 1963,
     "event": "상업 도입 — 오늘날 초합금 생산량의 약 1/3 을 차지하는 표준이 된다",
     "ref": 5
    },
    {
     "year": 2015,
     "event": "GE LEAP-1A 연료 노즐 — 최초 상용 AM Ni 부품",
     "ref": 4
    }
   ]
  },
  "inconel-718plus": {
   "display": "Inconel 718Plus",
   "stable_ids": [
    "MET-0493",
    "MET-0494"
   ],
   "refs": [
    "Cao W D & Kennedy R L (2004) \"Role of Chemistry in 718-type Alloys – Allvac 718Plus Alloy Development\", Superalloys 2004",
    "Reed R C (2006) The Superalloys: Fundamentals and Applications, Cambridge UP",
    "ATI Allvac \"Allvac 718Plus Alloy Technical Data\" (2014)",
    "Eiselstein H L, US Patent 3,046,108 (1958 출원 / 1962 등록) \"Age-hardenable nickel alloy\" — International Nickel"
   ],
   "sections": {
    "hook": "718의 온도 한계를 끌어올린 개량 초합금 — γ″에 γ′를 더한 Allvac 718Plus.",
    "origin": "Inconel 718 은 용접성과 강도의 균형으로 초합금의 왕이 됐지만, 700°C 를 넘으면 강화상(γ″)이 조대화되며 강도를 잃는 한계가 있었다. 2000년경 ATI Allvac 이 여기에 알루미늄·티타늄·코발트를 더해, γ″에 더 안정한 γ′ 석출을 겸하게 만든 것이 718Plus 다.",
    "breakthrough": "γ″와 γ′의 이중 석출이 고온에서 조대화를 늦춰, 718 의 용접성·제작성을 유지하면서 사용 온도를 50~100°C 끌어올렸다(약 704°C). 기존 718 설비·공정을 크게 바꾸지 않고 온도 여유를 얻는 \"손쉬운 업그레이드\"를 노린 설계다.",
    "adoption": "2000년대 항공엔진 제작사들이 718 로는 아쉬운 고온 디스크·케이스·체결부에 채택하며 상용화됐다.",
    "today": "항공엔진의 고온 디스크·케이스·볼트, 발전 터빈 부품에 쓰인다. 718 로 충분하면 값싼 718 로, 더 높은 온도는 Waspaloy·분말야금 초합금으로 간다.",
    "fun_fact": "718Plus 의 매력은 성능보다 \"갈아타기 쉬움\"에 있다 — 기존 718 라인을 거의 그대로 쓰면서 온도만 올릴 수 있어, 엔진 제작사가 공정 변경 부담 없이 여유를 얻는다."
   },
   "timeline": [
    {
     "year": 1962,
     "event": "718(Eiselstein) 등록 — 718Plus 는 이 조성의 사용온도 한계를 Co 첨가로 밀어올린 후속이다",
     "ref": 4
    }
   ]
  },
  "inconel-heat-corrosion": {
   "display": "Inconel Heat/Corrosion (601 / 617 / 690 / 740H)",
   "stable_ids": [
    "MET-0551",
    "MET-0552",
    "MET-0561",
    "MET-0562",
    "MET-0563",
    "MET-0576",
    "MET-0579"
   ],
   "refs": [
    "Special Metals, Inconel® alloys 기술 자료 (INCO)",
    "Reed R C (2006) The Superalloys: Fundamentals and Applications, Cambridge University Press"
   ],
   "sections": {
    "hook": "601에서 740H까지, 용도별로 갈라진 Inconel 그룹 — 내산화부터 초초임계 발전까지.",
    "origin": "Inconel(INCO 상표)은 Ni-Cr 을 기본으로 한 초합금 브랜드로, 600·625·718 외에도 특정 환경에 맞춘 grade 가 많다. 601·617·690·686·706·740H·751 이 대표다.",
    "breakthrough": "601 은 Al 첨가로 내산화(1200°C급), 617 은 Co·Mo 고용강화로 초고온 크리프, 690 은 고Cr 로 원자로 증기발생기의 응력부식 저항, 686 은 고Mo 로 극한 내식, 740H 는 γ′ Aging(시효)으로 초초임계 발전 배관, 706·751 은 X-750 계열 시효경화 grade 다.",
    "adoption": "617·740H 는 700°C급 초초임계(A-USC) 화력발전의 핵심 후보로, 690 은 이전 600 의 응력부식 문제를 대체해 원자로 증기발생기 튜브 재료로 널리 채택됐다.",
    "today": "각 grade 가 가스터빈 연소기(617)·발전 보일러(740H)·원자로(690)·화학 내식(686)·고온 밸브(751) 등 특화 영역을 맡는다. 범용 고강도는 여전히 718, 고온 산화는 625·X-750 가 담당한다.",
    "fun_fact": "같은 Inconel 이름표 아래 내산화(601)와 내식(686), 발전(740H)이 전혀 다른 일을 한다 — 한 상표가 합금 가족의 성(姓)이 된 드문 사례다."
   }
  },
  "invar-36": {
   "display": "Invar 36",
   "stable_ids": [
    "MET-0355",
    "MET-0356",
    "MET-0358",
    "MET-0359"
   ],
   "refs": [
    "Guillaume C É (1897) \"Recherches sur les aciers au nickel\", J Phys 6 (Iron-Nickel alloy research)",
    "Special Metals Pernifer 36 (Invar) Tech Data",
    "Nakamura Y et al. (1976) \"Invar Effect in Fe-Ni Alloys\", Physica B&C 86-88",
    "The Nobel Prize in Physics 1920 — Charles Édouard Guillaume"
   ],
   "sections": {
    "hook": "거의 늘고 줄지 않는 금속 — 온도가 변해도 크기가 안 변하는 Fe-Ni 합금 인바(Invar 36).",
    "origin": "인바(Invar, FeNi36)는 1896년 프랑스의 기욤이 발견한 철-니켈 36% 합금이다. 이름은 \"변하지 않는다(invariable)\"에서 왔는데, 열팽창이 강철의 10분의 1에도 못 미쳐 온도가 변해도 크기가 거의 그대로다 — 기욤은 이 발견으로 노벨 물리학상을 받았다.",
    "breakthrough": "자기적 효과가 열팽창을 상쇄하는 \"인바 효과\"로, 상온 부근에서 열팽창이 거의 0에 가깝다. 그래서 온도가 오르내려도 치수가 안 변해야 하는 정밀 기구·계측기에 이상적이다. 다만 이 효과는 특정 온도 범위에서만 유효하고, 강도·내식은 평범하다.",
    "adoption": "20세기 초 정밀 시계·측량기·기준자에 채택되며 계측의 표준이 됐고, 이후 LNG 탱크 멤브레인과 브라운관 섀도마스크로 확산됐다.",
    "today": "LNG 운반선 화물창 멤브레인, 정밀 계측기·기준자, 복합재 성형 몰드(탄소섬유와 열팽창 정합), 정밀 광학 벤치에 쓰인다. 유리 밀봉처럼 특정 팽창이 필요하면 코바(Kovar)로 간다.",
    "fun_fact": "LNG 운반선의 −163°C 화물창 안쪽을 감싸는 얇은 주름 금속막이 인바다 — 극저온에서도 거의 수축하지 않아, 뜨거운 여름과 극저온 화물 사이의 온도차에도 막이 찢어지지 않는다."
   },
   "timeline": [
    {
     "year": 1896,
     "event": "샤를 기욤이 Ni 36% 부근에서 열팽창이 거의 사라지는 Fe-Ni 합금을 발견 — \"invariable\"에서 Invar",
     "ref": 4
    },
    {
     "year": 1920,
     "event": "정밀 측정에 기여한 공로로 노벨 물리학상 — 야금 업적으로 노벨상을 받은 유일한 사례",
     "ref": 4
    }
   ]
  },
  "jis-carbon-steel-sc": {
   "display": "JIS Carbon Steel (S35C / S55C)",
   "stable_ids": [
    "MET-0288",
    "MET-0289",
    "MET-0290",
    "MET-0291",
    "MET-0292",
    "MET-0293"
   ],
   "refs": [
    "JIS G 4051 (기계구조용 탄소강) / KS D 3752",
    "Davis J R (ed., 1990) ASM Handbook Vol.1: Properties and Selection — Irons, Steels, and High-Performance Alloys"
   ],
   "sections": {
    "hook": "일본·한국의 기계구조용 탄소강 — 미국 10xx에 대응하는 S-C 번호 체계.",
    "origin": "JIS G 4051(기계구조용 탄소강)은 미국 AISI 10xx 에 대응하는 체계로, ‘S’+탄소 함량(× 0.01%)+‘C’로 표기한다 — S35C 는 약 0.35%C, S55C 는 약 0.55%C 다. S45C(≈AISI 1045)가 가장 흔하다.",
    "breakthrough": "저·중·고 탄소가 성격을 가른다 — S35C(중탄소 저역)는 적당한 강도와 용접·가공성, S55C(중탄소 고역)는 Quenching(담금질)·고주파 경화로 높은 표면 경도를 얻어 내마모 부품에 맞다. 합금 없이 탄소만으로 열처리 강도를 조절한다.",
    "adoption": "전후 일본 기계공업 성장과 함께 S-C 계가 축·기어·볼트의 표준이 됐고, 한국 KS 가 같은 체계를 받아들이며 동아시아 제조업의 공용어가 됐다.",
    "today": "S35C 는 볼트·축·레버 등 범용 기계부품, S55C 는 스프링·기어·캠·롤 등 경화가 필요한 부품에 쓰인다. 대단면 Hardenability(경화능)·인성이 더 필요하면 SCM(Cr-Mo)·SNCM(Ni-Cr-Mo) 합금강으로 넘어간다.",
    "fun_fact": "같은 알맹이라도 나라마다 이름이 다르다 — S45C(JIS)=AISI 1045(AISI)=C45(EN) 는 모두 ‘0.45% 탄소강’을 뜻한다."
   }
  },
  "korean-building-steel": {
   "display": "Welded Structural Steel (KS SM · SHN · SHP)",
   "stable_ids": [
    "MET-0306",
    "MET-0307",
    "MET-0308",
    "MET-0309",
    "MET-0310",
    "MET-0311",
    "MET-0312",
    "MET-0313",
    "MET-0314",
    "MET-0315",
    "MET-0316",
    "MET-0317",
    "MET-0318",
    "MET-0319"
   ],
   "refs": [
    "KS D 3515 (용접구조용 압연강재) / KS D 3866 (건축구조용 H형강)",
    "KDS 41 강구조 설계기준 관행"
   ],
   "sections": {
    "hook": "건물과 교량의 뼈대가 되는 용접구조용 강 — 강도만이 아니라 인성과 용접성까지 등급으로 보증한다.",
    "origin": "건축과 교량의 골조는 결국 용접으로 이어 붙인다. 그래서 구조용 강은 강하기만 해서는 부족하고, 용접해도 물러지지 않고 추운 날에도 잘 깨지지 않아야 한다. 한국은 이런 요구를 KS 규격으로 체계화했는데, 용접구조용 압연강재 SM(KS D 3515), 내진 건축용 H형강 SHN(KS D 3866), 건축 구조용 강관 SHP 가 그 축이다. 이름 뒤의 숫자는 최소 인장강도를 뜻해서, SM490 이라면 490MPa 를 보증한다는 약속이다.",
    "breakthrough": "등급 끝의 A·B·C 는 샤르피 충격시험, 즉 저온 인성의 보증 수준이다. A 는 상온 보증이 없고 C 로 갈수록 더 추운 조건의 인성을 약속하므로, 같은 SM420 이라도 SM420C 는 겨울철 교량에 더 안심하고 쓸 수 있다. SHN 은 여기서 한 걸음 더 나가 항복점의 상한과 항복비까지 규정하는데, 지진 때 구조물의 어느 부재가 먼저 항복해 에너지를 흡수할지를 설계자가 통제하기 위해서다. 고강도 쪽에서는 SM570 처럼 TMCP(제어압연)로 탄소당량을 낮춘 채 강도를 끌어올려, 두꺼운 판도 예열 부담 없이 용접할 수 있게 했다.",
    "adoption": "1970~80년대 고층 건축과 장대교량 건설 붐과 함께 KS 용접구조용 강 체계가 확립됐고, 지진 설계 기준이 강화되면서 항복점을 관리하는 내진 전용 SHN 계열이 더해졌다.",
    "today": "일반 건축과 교량에는 SM275A~C 와 SM355 가 폭넓게 쓰이고, 대형·장경간 구조로 가면 SM420(A~C)·SM490(A~C)·SM570 이 맡는다. 내진 설계가 요구되는 건축 골조에는 SHN275·SHN355·SHN420·SHN460 H형강이, 강관 구조에는 내후성 원소를 더한 SHP275W·SHP355W·SHP450W 가 들어간다. 일본 JIS 의 SS·SM·SN 체계와 나란히 대응되는 족보다.",
    "fun_fact": "일본의 SN, 한국의 SHN 건축강이 항복점의 상한까지 묶는 이유는 역설적이다 — 강이 예상보다 너무 강하면, 지진 때 소성 힌지가 설계한 자리가 아닌 엉뚱한 부재에서 먼저 꺾이기 때문이다."
   }
  },
  "korean-rebar": {
   "display": "Deformed Rebar (KS SD400~SD700)",
   "stable_ids": [
    "MET-0295",
    "MET-0296",
    "MET-0297",
    "MET-0298",
    "MET-0299",
    "MET-0300",
    "MET-0301",
    "MET-0302"
   ],
   "refs": [
    "KS D 3504 (철근콘크리트용 봉강)",
    "KDS 14 콘크리트구조 설계기준 관행"
   ],
   "sections": {
    "hook": "콘크리트 속에서 인장을 받는 이형 철근 — 강도 등급과 ‘내진용·용접용’ 접미가 성격을 가른다.",
    "origin": "콘크리트는 압축에 강하지만 인장에 약해, 인장부에 철근(rebar)을 넣는다. 한국은 KS D 3504 로 이형봉강을 규격화하며, ‘SD’ 뒤 숫자가 항복강도(MPa)를 뜻한다 — SD400·SD500 이 가장 흔하다.",
    "breakthrough": "표면 리브(마디)가 콘크리트와의 부착력을 높인다. 강도 등급(400→700)이 오를수록 같은 철근량으로 더 큰 하중을 받아 배근을 줄인다. 접미가 성격을 세분한다 — ‘S’(내진)는 항복비·연신율을 보증해 지진 시 소성 변형 능력을, ‘W’(용접)는 탄소당량을 낮춰 용접성을 확보한다.",
    "adoption": "1970년대 이후 고층화·내진 설계 강화와 함께 고강도(SD500~700)·내진(S)·용접(W) 세분화가 진행돼, 초고층과 원전 같은 특수 구조까지 국산 철근 체계로 감당하게 됐다.",
    "today": "SD400·SD500 이 일반 건축·토목의 표준, SD600·SD700 이 초고층·특수 구조의 고강도 배근, ‘S’ 등급이 내진 설계 부재, ‘W’ 등급이 용접 이음 부위에 쓰인다.",
    "fun_fact": "내진 등급 ‘S’는 단순히 더 강한 게 아니라 항복점 상한과 연신율까지 규정해, 지진 시 ‘먼저 늘어나며 버티는’ 능력을 보증한다."
   }
  },
  "kovar-sealing-alloy": {
   "display": "Kovar (Fe-Ni-Co glass-sealing alloy)",
   "stable_ids": [
    "MET-0357"
   ],
   "refs": [
    "ASM Handbook Vol.2: Properties and Selection — Nonferrous Alloys",
    "ASM Handbook Vol.2 — Controlled-Expansion Alloys"
   ],
   "sections": {
    "hook": "유리와 똑같이 늘고 주는 금속 — 깨지지 않는 유리-금속 밀봉을 위한 코바.",
    "origin": "금속과 유리·세라믹을 붙여 밀봉할 때 둘의 열팽창이 다르면, 온도가 변할 때마다 응력이 쌓여 깨진다. 코바(Kovar, Fe-29Ni-17Co)는 붕규산 유리와 거의 같은 열팽창을 갖도록 설계된 Fe-Ni-Co 합금으로, 온도가 변해도 유리와 함께 늘고 줄어 밀봉이 유지된다.",
    "breakthrough": "Fe-Ni-Co 조성을 조율해 상온~수백 °C 구간의 열팽창 곡선을 붕규산 유리에 맞춘 것이 핵심이다. 덕분에 가열·냉각을 반복해도 유리-금속 경계에 균열이 안 생겨, 진공·기밀 밀봉을 오래 유지한다. 표면 산화막이 유리와 잘 젖어 접합도 돕는다.",
    "adoption": "1930년대 진공관 산업이 유리-금속 실링의 표준으로 채택하면서 전자관 시대를 떠받쳤고, 반도체 패키지와 센서 하우징으로 그 역할이 이어졌다.",
    "today": "반도체·전자소자 패키지의 기밀 밀봉, 진공관·릴레이·센서의 유리-금속 실, 적외선 검출기·마이크로파 소자 창에 쓰인다. 더 낮은(제로) 팽창이 필요하면 Invar 로 간다.",
    "fun_fact": "코바가 유리와 “함께 숨쉬듯” 늘고 줄어야 하는 이유는, 그 경계가 단 한 번만 깨져도 진공·기밀이 새어 소자 전체가 죽기 때문이다."
   }
  },
  "lcp": {
   "display": "LCP (Liquid Crystal Polymer)",
   "stable_ids": [
    "POL-0014",
    "POL-0015",
    "POL-0016"
   ],
   "refs": [
    "Celanese, Vectra® LCP Design Guide (Hoechst Celanese, 1984)",
    "Brydson J A (1999) Plastic Materials, 7th ed., Butterworth-Heinemann"
   ],
   "sections": {
    "hook": "녹은 상태에서도 분자가 스스로 정렬하는 폴리머 — 얇고 정밀한 커넥터를 위한 액정 플라스틱.",
    "origin": "방향족 폴리에스터 사슬이 매우 강직해, 녹아도 무질서한 액체가 아니라 방향성을 가진 ‘액정(liquid crystal)’ 상태로 흐른다. 대표 상표 Vectra 는 1984년 Hoechst Celanese(현 Celanese)가 상용화했다.",
    "breakthrough": "강직한 분자가 사출 흐름 방향으로 저절로 정렬해, 섬유강화 없이도 높은 강성·치수정밀·낮은 열팽창을 낸다. 용융 점도가 낮아 마이크론급의 아주 얇은 벽도 성형되고, 자기소화성·내약품성이 높다.",
    "adoption": "1990년대 전자 커넥터 소형화 흐름이 LCP 를 채택하며 상용화가 본격화됐고, 스마트폰 시대의 정밀 커넥터·카메라 모듈 부품 표준이 됐다.",
    "today": "초소형 전자 커넥터·SMT 소켓·센서 하우징처럼 얇고 정밀하며 납땜 리플로우 열을 견뎌야 하는 부품이 주 무대다. 다만 방향별 물성차(이방성)가 커 설계 시 흐름 방향을 반드시 고려해야 한다.",
    "fun_fact": "커넥터 벽두께 0.2mm 를 사출로 채우는 재료는 사실상 LCP 뿐이다 — 녹은 상태에서 분자가 정렬해 흐르는 성질이, 머리카락 두께의 금형 틈을 끝까지 달리게 한다."
   },
   "timeline": [
    {
     "year": 1984,
     "event": "Hoechst Celanese, Vectra LCP 상용화",
     "ref": 1
    }
   ]
  },
  "ldpe": {
   "display": "LDPE",
   "stable_ids": [
    "POL-0089"
   ],
   "refs": [
    "ICIS (2008) \"Polyethylene: discovered by accident 75 years ago\"",
    "Brydson J A (1999) Plastic Materials, 7th ed., Butterworth-Heinemann"
   ],
   "sections": {
    "hook": "1933년 어느 고압 실험의 우연한 산물 — 세계 최초의 폴리에틸렌이자 비닐봉지의 원료.",
    "origin": "1933년 영국 ICI(Imperial Chemical Industries) 연구소에서 Eric Fawcett 와 Reginald Gibson 이 에틸렌의 고압 반응을 연구하던 중 우연히 만들었다. 1,000~3,000기압·약 170°C 에서 장치에 남은 미량의 산소가 자유라디칼 개시제로 작용해, 하얀 왁스질 고체 — 폴리에틸렌 — 가 생긴 것이다.",
    "breakthrough": "고압 자유라디칼 중합은 긴 가지(long-chain branching)가 많은 사슬을 만들어, 밀도가 낮고(0.91~0.94) 유연하며 결정성이 낮은 폴리머가 된다. 이 가지 구조가 LDPE 를 투명·유연·질기게 만들어 필름·포장에 이상적이다.",
    "adoption": "Michael Perrin 이 재현 가능한 공정으로 발전시켜 1939년부터 공업 생산됐고, 2차 세계대전 중에는 레이더 케이블 절연재로 쓰이며 전략 물자가 됐다.",
    "today": "비닐봉지·랩·짜는 병(squeeze bottle)·전선 피복 등 유연 포장의 대명사다. 강성·내열이 필요하면 HDPE 나 PP 로, 더 질긴 필름은 LLDPE 로 간다.",
    "fun_fact": "ICI 는 이 발견을 1937년 영국 특허(British Patent 471,590)로 등록했다."
   },
   "timeline": [
    {
     "year": 1933,
     "event": "ICI, 고압 실험 중 폴리에틸렌 우연 발견 (Fawcett·Gibson)",
     "ref": 1
    },
    {
     "year": 1939,
     "event": "재현 공정 확립 → 공업 생산 시작",
     "ref": 1
    }
   ]
  },
  "lean-super-duplex-stainless": {
   "display": "Lean & Super Duplex (2304 / 2507)",
   "stable_ids": [
    "MET-0692",
    "MET-0764",
    "MET-0765",
    "MET-0768"
   ],
   "refs": [
    "ASM Handbook Vol.1: Properties and Selection — Irons, Steels, and High-Performance Alloys",
    "IMOA (International Molybdenum Association), Practical Guidelines for the Fabrication of Duplex Stainless Steels"
   ],
   "sections": {
    "hook": "오스테나이트와 페라이트 반반 — [[duplex-2205|2205]] 아래(린)와 위(슈퍼)로 넓힌 2상 스테인리스.",
    "origin": "듀플렉스 스테인리스는 오스테나이트와 페라이트가 대략 반반 섞인 2상 조직으로, 오스테나이트계의 내식과 페라이트계의 고강도·내응력부식을 겸한다. 대표 [[duplex-2205|2205]] 를 기준으로, 니켈·Mo 를 줄여 값싼 린 듀플렉스(2304)와, 더 넣어 해수까지 견디는 슈퍼 듀플렉스(2507)로 갈린다.",
    "breakthrough": "2상 조직은 같은 두께에서 오스테나이트계의 약 2배 항복강도를 내면서 염화물 응력부식균열에 강하다. 린 듀플렉스(2304)는 값싼 304/316 대체로, 슈퍼 듀플렉스(2507, PREN>40)는 뜨거운 해수·유정 환경으로 영역을 넓혔다. 상 균형이 핵심이라 용접 입열·냉각을 잘 관리해야 한다.",
    "adoption": "1980년대 북해 유전 개발이 슈퍼 듀플렉스를 해수·유정 배관에 채택하며 상용화를 이끌었고, 니켈 가격 파동 때마다 린 듀플렉스가 304/316 대체재로 영역을 넓혔다.",
    "today": "2304 는 물탱크·구조·펄프 설비(값싼 고강도), 2507 슈퍼 듀플렉스는 해수 배관·유정·화학 플랜트에 쓰인다. 상 균형이 깨지기 쉬운 극후판·주조엔 주의가 필요하다.",
    "fun_fact": "듀플렉스는 강도가 높아 같은 하중을 더 얇은 벽으로 버틴다 — 그래서 큰 화학 탱크·다리를 오스테나이트계보다 가볍고 싸게 지을 수 있다."
   }
  },
  "magnesia": {
   "display": "Magnesia",
   "stable_ids": [
    "CER-0025"
   ],
   "refs": [
    "Norton F H (1968) Refractories 4th ed., McGraw-Hill",
    "ASTM C71",
    "Lee W E & Moore R E (1998) J Am Ceram Soc 81",
    "Yuan H et al. (2008) J Phys D: Appl Phys 41"
   ],
   "sections": {
    "hook": "가장 높이 녹는 흔한 산화물 — 제강로 안벽을 지키는 내화 세라믹 마그네시아(MgO).",
    "origin": "마그네시아(MgO)는 가장 오래된 내화 세라믹 중 하나로, 융점이 2852°C 로 알루미나·탄화규소보다도 높다. 값싼 원료(마그네사이트·해수)에서 얻어, 극한 고온을 견뎌야 하는 야금로의 내벽 재료로 오래 쓰였다.",
    "breakthrough": "극도로 높은 융점과 염기성 슬래그에 대한 내식이 핵심이다 — 제강로의 염기성 슬래그가 규산질 내화물을 녹여 버리는 환경에서, 염기성인 MgO 는 견딘다. 다만 열충격에 약하고 물·습기에 서서히 수화되는 약점이 있어, 탄소·크롬과 조합해 보완한다.",
    "adoption": "20세기 제강 산업이 전로·전기로 내벽과 슬래그 라인에 채택하며 내화물의 핵심이 됐고, 시멘트·유리 가마로 확산됐다.",
    "today": "제강 전로·전기로 내벽(MgO-C 벽돌), 시멘트·유리 가마 부재, 전열체 절연에 쓰인다. 산성 슬래그 환경이나 열충격이 심하면 알루미나·지르코니아계로 간다.",
    "fun_fact": "녹인 쇳물을 담는 제강로가 스스로 녹지 않는 것은, 그 안벽이 쇳물보다 훨씬 높은 온도에서 녹는 마그네시아 벽돌이기 때문이다 — 불을 담는 그릇이 불보다 강해야 하는 셈이다."
   }
  },
  "magnesium-alloys": {
   "display": "Magnesium Alloys (AZ80 · AM60 · ZK60 · ZE41 · EZ33A · HK31A · ZE63A)",
   "stable_ids": [
    "MET-0466",
    "MET-0468",
    "MET-0469",
    "MET-0470",
    "MET-0472",
    "MET-0473",
    "MET-0476",
    "MET-0477",
    "MET-0478",
    "MET-0479"
   ],
   "refs": [
    "Avedesian M M & Baker H (eds., 1999) ASM Specialty Handbook: Magnesium and Magnesium Alloys",
    "ASM Handbook Vol.2: Properties and Selection — Nonferrous Alloys"
   ],
   "sections": {
    "hook": "실용 금속 중 가장 가벼운 구조 재료 — 알루미늄의 3분의 2 무게로 경량화의 마지막 여백을 노린다.",
    "origin": "마그네슘은 밀도 1.74 로 알루미늄(2.7)의 3분의 2, 강철의 4분의 1에 불과한, 가장 가벼운 실용 구조 금속이다. 순수한 마그네슘은 약해서 합금으로 쓰는데, 이름 자체가 조성표다 — A 는 알루미늄, Z 는 아연, K 는 지르코늄, E 는 희토류, H 는 토륨을 뜻해서 AZ80 은 Mg-8Al-Zn, ZK60 은 Mg-6Zn-Zr, ZE41·ZE63A 는 Mg-Zn-희토류, EZ33A 와 HK31A 는 고온용 희토류·토륨계라는 것을 이름만으로 읽을 수 있다.",
    "breakthrough": "알루미늄(AZ80·AM60)은 주조성과 강도를, 지르코늄(ZK60)은 결정립을 극적으로 미세화해 단조 강도를, 희토류(ZE41·EZ33A·ZE63A)는 결정립계를 붙잡아 고온 크리프 저항을 준다. 대신 약점도 뚜렷하다. 조밀육방(HCP) 결정구조라 상온 성형이 어렵고, 모든 실용 금속 중 가장 비(卑)한 전위 탓에 부식과 갈바닉 부식에 취약하며, 미세한 분진은 발화 위험까지 있다.",
    "adoption": "20세기 초 독일이 Elektron 이라는 이름으로 항공에 먼저 채택했고, 2차 대전 항공기 대량 사용을 거쳐 전후 자동차·전자기기 다이캐스팅으로 무게중심이 옮겨 왔다.",
    "today": "다이캐스팅 AM60·AZ91 은 자동차 시트 프레임·스티어링 컬럼·하우징에, 단조·압출용 AZ80·ZK60 은 항공 부품과 자전거·전자기기 케이스에 쓰인다. 고온 주물 EZ33A 와 ZE63A 는 헬리콥터 기어박스 같은 자리를 맡았고, 토륨계 HK31A 는 한때 우주·항공 고온부에 쓰였으나 방사성 문제로 이제는 유산에 가깝다. 어느 쪽이든 표면처리와 갈바닉 절연이 거의 필수 동반자다.",
    "fun_fact": "마그네슘 합금은 진동을 잘 삼키는 금속이기도 하다 — 높은 감쇠능 덕에 카메라 바디와 전동공구 하우징에 쓰이면, 같은 무게의 알루미늄보다 손에 전해지는 떨림이 눈에 띄게 적다."
   }
  },
  "magnesium-aluminate-spinel": {
   "display": "Magnesium Aluminate Spinel",
   "stable_ids": [
    "CER-0026"
   ],
   "refs": [
    "Roy D W et al. (1985) \"Hot-Pressed Magnesium Aluminate Spinel\", J Am Ceram Soc 68",
    "Goldstein A & Krell A (2016) \"Transparent Ceramics — A Now-and-Then Survey\", Adv Eng Mater 18",
    "TA&T (TransparentArmor & Tactical) MgAl₂O₄ Tech Data"
   ],
   "sections": {
    "hook": "총알을 막으면서 투명한 세라믹 — 방탄창과 적외선 창의 스피넬(MgAl₂O₄).",
    "origin": "마그네슘 알루미네이트 스피넬(MgAl₂O₄)은 입방정 결정 구조의 산화물 세라믹으로, 자연에서는 보석(스피넬)으로도 난다. 다결정으로 소결해도 투명하게 만들 수 있어, \"단단하면서 투명한 세라믹\"이 필요한 방탄·광학 창의 재료가 됐다.",
    "breakthrough": "입방정이라 결정 방향에 따른 광학 차이가 없어, 다결정체인데도 투명하다. 유리·아크릴보다 훨씬 단단하고 넓은 파장(가시광~적외선)을 투과시켜, 긁힘과 충격·탄자를 견디면서 속이 비쳐야 하는 창을 만든다 — 사파이어보다 크고 값싸게 만들 수 있는 것이 강점이다.",
    "adoption": "군용 방탄창과 적외선 센서 돔에 채택되며 투명 장갑·광학 창의 재료가 됐다.",
    "today": "군용 투명 장갑(방탄창), 적외선 미사일 돔·센서 창, 고온·긁힘 저항 광학 창에 쓰인다. 더 단단한 창은 사파이어로, 값싼 방탄은 유리·폴리카보네이트 적층으로 간다.",
    "fun_fact": "투명한데 총알을 막는다는 모순을 스피넬이 푼다 — 유리처럼 비치면서 세라믹처럼 단단해, 장갑차 관측창과 미사일의 \"눈\"을 동시에 맡는다."
   }
  },
  "maraging-250": {
   "display": "Maraging 250",
   "stable_ids": [
    "MET-0480",
    "MET-0481"
   ],
   "refs": [
    "Bieber C (1960) US Patent 2,955,934 \"Heat treatment of maraging steels\"",
    "Floreen S (1968) \"The Physical Metallurgy of Maraging Steels\", Met Rev 13",
    "AMS 6512 (SAE 2017) \"Steel, Maraging 250\"",
    "Sha W & Guo Z (2009) Maraging Steels, Woodhead Publishing",
    "Decker R F et al. (1962) — Co-Mo 복합 첨가에 의한 Fe-Ni 마르텐사이트 석출강화"
   ],
   "sections": {
    "hook": "탄소 없이 니켈로 굳히는 초고강도강의 표준 grade — Aging(시효)만으로 1700MPa를 내는 마레이징 250.",
