Repository: slmhlight/GRANTA

# AM Materials Explorer

ANSYS Granta-style **additive-manufacturing (AM) materials database** — an interactive
web app for exploring metal & polymer materials through dynamic Ashby charts, advanced
filtering, **range-based property data**, and **cited manufacturer datasheets**.

> 적층제조(AM) 소재 데이터베이스 탐색기. 대화형 Ashby 차트, 고급 필터링, **물성 range 데이터**,
> **데이터시트 출처 추적**을 제공합니다.

## Features
- **Range-based properties** — every property is a `min · typical · max` aggregated from real data points (heat treatments × build direction × vendors), shown as smooth property envelopes on the Ashby chart and min–max sub-lines in the detail panel.

File: data/alloy-stories.json (part 6 of 8)
{
    "origin": "마레이징강은 이름 그대로 마르텐사이트(mar)를 Aging(aging)해 굳히는 강으로, 1950년대 말 INCO 가 체계화했다. 250 은 18%Ni 마레이징 계열의 기준 grade 로, 탄소를 거의 안 쓰고(≤0.03%) 니켈-코발트-몰리브데넘의 금속간화합물 석출로 강해진다.",
    "breakthrough": "탄소가 없어 Quenching(담금질) 균열·변형이 없고, 낮은 온도의 단순 Aging(약 480°C)만으로 UTS 1750MPa 급 강도에 좋은 인성을 겸한다. Solution treatment(용체화) 상태에서 가공한 뒤 Aging만 하면 되니 변형이 적어, 정밀 부품에 이상적이다 — 계열 중 강도·인성 균형이 가장 무난한 표준 grade 다.",
    "adoption": "1960~70년대 항공·우주가 로켓 모터 케이스·착륙장치·정밀 금형에 채택하며 자리 잡았다.",
    "today": "로켓 모터 케이스, 착륙장치, 정밀 금형·공구, 경주용 구동부품에 쓰인다. 더 높은 강도는 300·350 grade 로 올라가고, 값비싼 코발트·니켈 탓에 정밀·고강도가 함께 필요한 곳에 집중된다.",
    "fun_fact": "보통 강은 Quenching으로 굳히다 균열·변형이 생기지만, 마레이징은 무른 상태로 다 만든 뒤 낮은 온도에 데워 굳힌다 — 그래서 정밀 금형처럼 \"만든 형상 그대로 강해져야 하는\" 부품에 딱 맞는다."
   },
   "timeline": [
    {
     "year": 1960,
     "event": "Inco 의 C. G. Bieber 가 개발한 Ni 20~25% 계열이 12월 상업 생산에 들어간다 (Co 없는 1세대)",
     "ref": 5
    },
    {
     "year": 1962,
     "event": "Decker 팀이 Co+Mo 동시 첨가의 석출강화 효과를 발견 — 오늘의 18Ni 200/250/300 표준 등급이 여기서 나온다",
     "ref": 5
    }
   ]
  },
  "maraging-300": {
   "display": "Maraging 300 · UNS K93120)",
   "stable_ids": [
    "MET-0482",
    "MET-0483",
    "MET-0484",
    "MET-0485",
    "MET-0486",
    "MET-0952",
    "MET-0953",
    "MET-0954",
    "MET-0955"
   ],
   "refs": [
    "AMS 6514 (SAE 2017) \"Steel, Bars, Maraging 18% Ni\"",
    "Decker R F & Floreen S (1988) \"Maraging Steels — The First 30 Years\", Maraging Steels Symposium",
    "Sha W & Guo Z (2009) Maraging Steels",
    "ATI VascoMax C-300 datasheet"
   ],
   "sections": {
    "hook": "탄소 없이 니켈로 굳히는 초고강도강 — Quenching(담금질) 균열 없이 UTS 2000MPa를 내는 마레이징 300.",
    "origin": "1960년대 INCO 가 앞 세대 마레이징 250 의 코발트·티타늄을 조율해 강도를 한 단계 올린 18%Ni 마레이징강(C300)이다. 보통 강이 탄소 마르텐사이트로 굳는 것과 달리, 저탄소 니켈 마르텐사이트를 Aging(시효)해 금속간화합물(Ni₃Mo·Ni₃Ti) 석출로 강해진다 — 탄소가 없어 Quenching 균열과 변형이 거의 없다.",
    "breakthrough": "Aging(약 480°C) 만으로 UTS 1950~2030MPa 에 파괴인성까지 겸비하는데, 코발트가 몰리브데넘의 석출 참여를 도와 강도를 끌어올린다. 저탄소라 용접·가공 후 Aging만 하면 되니 변형이 적고, 그 Aging은 낮은 온도의 단순 공정이다 — 정밀 부품에 이상적인 초고강도강이다.",
    "adoption": "1960~70년대 항공·우주가 착륙장치·로켓 모터 케이스·원심분리기 로터에 채택하며 자리 잡았고, 금형·경주용 구동부품으로 확산됐다.",
    "today": "로켓 모터 케이스, 착륙장치, 고성능 금형, F1 구동부품과 3D 프린팅(MS1) 금형에 쓰인다. 값비싼 코발트·니켈이 부담이라, 정말 강도-인성-정밀이 함께 필요한 곳에만 쓴다.",
    "fun_fact": "마레이징강은 강도가 너무 좋은 탓에 규제받는 드문 금속이다 — 우라늄 농축 원심분리기 로터에 이상적이라, 국제 핵 수출통제 목록에 올라 거래가 제한된다."
   },
   "timeline": [
    {
     "year": 1960,
     "event": "INCO, 18%Ni 마레이징강 계열 개발 (250→300 grade)",
     "ref": 2
    }
   ]
  },
  "maraging-c350-vascomax-c-350": {
   "display": "Maraging C350 / VascoMax C-350",
   "stable_ids": [
    "MET-0487",
    "MET-0488"
   ],
   "refs": [
    "AMS 6520 (SAE 2017) \"Steel, Maraging 18% Ni, 350 ksi\"",
    "Decker R F (1988) \"Maraging Steels — The First 30 Years\"",
    "ATI VascoMax C-350 datasheet",
    "Decker R F et al. (1962) — Co-Mo 복합 첨가에 의한 Fe-Ni 마르텐사이트 석출강화"
   ],
   "sections": {
    "hook": "마레이징 계열의 강도 정점 — 코발트·티타늄을 더 넣어 UTS 2400MPa를 낸 C350.",
    "origin": "마레이징 350(VascoMax C-350)은 1960년대에 개발된 18%Ni 마레이징 계열의 최강 grade 다. 250·300 보다 코발트·티타늄을 더 넣어, Aging(시효) 후 UTS 2400MPa(350 ksi)에 이르는 초초고강도를 얻는다 — 탄소 없는 니켈 마레이징의 강도 정점이다.",
    "breakthrough": "더 많은 금속간화합물 석출이 강도를 극한까지 끌어올리지만, 그만큼 인성은 300 보다 내려간다 — 강도와 인성의 트레이드오프에서 강도 쪽 끝에 선 grade 다. 그래도 저탄소라 용접·가공 후 Aging만으로 완성되는 마레이징의 장점은 그대로다.",
    "adoption": "강도가 절대적으로 필요한 항공 체결·구동부품과 고성능 스포츠 장비에 제한적으로 채택됐다.",
    "today": "극한 강도가 필요한 항공 부품, 고성능 구동축, 펜싱 검·경주 부품에 쓰인다. 인성이 더 필요하면 300 으로 내려가고, 부식이 문제면 PH 스테인리스로 간다.",
    "fun_fact": "올림픽 펜싱의 에페·플뢰레 검날 상당수가 마레이징강이다 — 부러져도 날카롭게 쪼개지지 않고 무디게 휘도록, 초고강도에 인성을 갖춘 이 강이 선수 안전을 위해 규정으로 요구된다."
   },
   "timeline": [
    {
     "year": 1960,
     "event": "Inco 의 Bieber 계열이 12월 상업 생산 — 마레이징강의 출발",
     "ref": 4
    },
    {
     "year": 1962,
     "event": "Decker 팀의 Co+Mo 발견으로 18Ni 200/250/300 표준 등급군이 성립 — 350 은 그 위로 강도를 더 밀어올린 등급이다",
     "ref": 4
    }
   ]
  },
  "martensitic-440": {
   "display": "Martensitic 440 (440A / 440B / 440C)",
   "stable_ids": [
    "MET-0794",
    "MET-0795",
    "MET-0796",
    "MET-0797",
    "MET-0799",
    "MET-0802"
   ],
   "refs": [
    "ASTM A276 (스테인리스 bar·shape)",
    "Davis J R (ed., 1994) ASM Specialty Handbook: Stainless Steels"
   ],
   "sections": {
    "hook": "탄소를 잔뜩 넣어 Quenching(담금질)하면 HRC 60까지 가는 스테인리스 — 베어링과 칼날의 마르텐사이트.",
    "origin": "대부분의 스테인리스는 물러서 마모·절삭날에 부적합하다. 440 계는 Cr 16~18%에 탄소를 0.6~1.2%까지 높여, Quenching 시 다량의 크롬 탄화물과 마르텐사이트로 HRC 58~60 의 경도를 내는 고탄소 마르텐사이트 스테인리스다.",
    "breakthrough": "탄소가 A(0.6~0.75%)→ B(0.75~0.95%)→ C(0.95~1.2%)로 오를수록 경도·내마모가 커진다. AISI 440C 는 스테인리스 중 최고 경도급이다 — 다만 그 탄화물이 Cr 을 소모해 내식은 오스테나이트계보다 낮고, 인성도 낮다.",
    "adoption": "20세기 중반 베어링·밸브 산업이 \"녹슬지 않는 경화강\"으로 채택했고, 고급 칼 산업이 AISI 440C 를 스테인리스 날의 기준으로 만들었다.",
    "today": "AISI 440C 는 볼베어링·밸브 시트·수술칼·고급 나이프에, 440A/B 는 중간 경도가 필요한 칼·부품에 쓰인다. 내식이 더 중요하면 마르텐사이트 대신 PH 스테인리스(17-4)나 오스테나이트로 간다.",
    "fun_fact": "\"AISI 440C 스테인리스\" 각인은 오랫동안 좋은 칼의 보증서처럼 통했다 — 분말야금 신강종들이 그 자리를 넘보는 지금도, 기준점 역할은 여전히 440C 다."
   }
  },
  "martensitic-stainless-specialty": {
   "display": "Specialty Martensitic Stainless (416 / 422 / 431 / 415 / L80-13Cr)",
   "stable_ids": [
    "MET-0773",
    "MET-0774",
    "MET-0775",
    "MET-0819",
    "MET-0805"
   ],
   "refs": [
    "ASM Handbook Vol.1: Properties and Selection — Irons, Steels, and High-Performance Alloys",
    "Davis J R (ed., 1994) ASM Specialty Handbook: Stainless Steels"
   ],
   "sections": {
    "hook": "Quenching(담금질)으로 굳는 스테인리스 — 410·AISI 420·[[martensitic-440|440]] 너머의 특수 마르텐사이트 grade들.",
    "origin": "마르텐사이트계 스테인리스는 탄소를 넣어 Quenching으로 경화되는 자성 스테인리스다. 기본 AISI 410·AISI 420·440 외에 용도별 특수 grade 가 있다 — 쾌삭형 416, 고온 터빈용 422, 고강도 431, 저탄소 연질 415(CA6NM), 유정용 L80-13Cr 등이다.",
    "breakthrough": "416 은 황을 넣어 절삭성을 극대화(쾌삭)하고, 422 는 Mo·V·W 로 600°C 대 고온강도를 내며, 431 은 니켈을 더해 강도·인성·내식을 겸한다. 415(CA6NM)는 탄소를 낮춰 용접·인성을 개선한 연질 마르텐사이트로 대형 주조에 맞고, L80-13Cr 은 유정의 부식·황화 환경(sour service)을 견딘다.",
    "adoption": "발전 산업이 422 를 증기터빈 블레이드에, 수력 산업이 저탄소 CA6NM(415)을 대형 러너에 채택하며 각 grade 의 자리가 정해졌고, 유정 산업의 L80-13Cr 채택이 sour service 표준을 더했다.",
    "today": "416 은 밸브·기어·샤프트(쾌삭), 422 는 증기터빈 블레이드·볼트, 431 은 펌프축·고강도 부품, 415 는 수력터빈 러너·대형 주조, L80-13Cr 은 유정 튜빙·케이싱에 쓰인다.",
    "fun_fact": "수력발전 터빈의 거대한 러너(회전차)는 대부분 415(CA6NM) 연질 마르텐사이트 스테인리스 주강이다 — 캐비테이션·부식을 견디면서 용접 보수가 가능해야 하기 때문이다."
   }
  },
  "microalloyed-hsla-steel": {
   "display": "Microalloyed HSLA Steel (Pipeline API 5L X42–X65 / Forging 38MnVS6)",
   "stable_ids": [
    "MET-0489",
    "MET-0490",
    "MET-0491",
    "MET-0492",
    "MET-0618",
    "MET-0619",
    "MET-0620"
   ],
   "refs": [
    "ASM Handbook Vol.1: Properties and Selection — Irons, Steels, and High-Performance Alloys",
    "Krauss G (2005) Steels: Processing, Structure, and Performance, ASM International"
   ],
   "sections": {
    "hook": "니오븀·바나듐을 아주 조금 넣어 값싸게 강해진 강 — 송유관과 단조 부품의 미세합금강.",
    "origin": "1960년대, 니오븀·바나듐·티타늄을 0.1% 안팎만 넣어도 강도가 크게 오른다는 것이 알려졌다. 이 미세합금(microalloyed) 원소들이 제어압연(TMCP) 중 미세한 탄질화물을 석출하고 결정립을 잡아, 값싼 저탄소강을 고강도·고인성 HSLA 강으로 바꾼다. 송유관(API 5L X)과 단조 부품(38MnVS6)이 대표 용도다.",
    "breakthrough": "Nb·V·Ti 의 미세 석출물이 결정립 성장을 막아 강도와 저온 인성을 동시에 올린다 — 합금을 거의 안 넣고 얻는 강화라 값싸고 용접성도 좋다. 파이프라인강(X65 등)은 여기에 TMCP 를 더해 낮은 탄소당량으로 현장 용접성과 고압 내압을 겸한다.",
    "adoption": "1960~70년대 알래스카·시베리아 대구경 파이프라인 건설이 X 등급 강관을 대량 채택하며 미세합금 야금을 산업 표준으로 밀어올렸고, 자동차 단조 부품이 뒤를 이었다.",
    "today": "API 5L X42~X70 은 원유·가스 송유관, 38MnVS6 같은 미세합금 단조강은 자동차 크랭크샤프트·커넥팅로드에 쓰인다. 더 높은 강도·인성은 조질강이나 저온 Ni 강으로 간다.",
    "fun_fact": "38MnVS6 같은 미세합금 단조강은 단조 후 그냥 공기 중에서 식히기만 해도 바나듐 석출로 필요한 강도가 나온다 — Quenching(담금질)·Tempering(뜨임) 공정을 통째로 생략해 원가를 크게 줄인다."
   }
  },
  "mmc": {
   "display": "Metal Matrix Composites (Al/SiC, B₄C-Al, Ti/SiC)",
   "stable_ids": [
    "CMP-0018",
    "CMP-0019",
    "CMP-0030",
    "CMP-0031"
   ],
   "refs": [
    "Chawla N & Chawla K K (2013) Metal Matrix Composites, 2nd ed., Springer",
    "ASM Handbook Vol.21 (Composites)"
   ],
   "sections": {
    "hook": "금속에 세라믹 입자·섬유를 박아 더 뻣뻣하고 마모에 강하게 만든 복합재.",
    "origin": "금속기지 복합재(MMC)는 Al·Ti 같은 금속에 SiC·B₄C·Al₂O₃ 세라믹을 입자나 섬유로 넣은 재료다. 금속의 인성·가공성·열전도를 유지하면서 세라믹의 강성·내마모·저열팽창을 더한다.",
    "breakthrough": "세라믹 강화상이 탄성계수와 내마모를 크게 올리고 열팽창을 낮춘다. 입자강화(Al/SiCp)는 등방성·가공 용이, 섬유강화(Ti/SiCf)는 방향 비강도가 극대다. B₄C-Al 은 가벼운 세라믹으로 방탄·중성자 흡수를 노린다.",
    "adoption": "1980~90년대 자동차 브레이크 디스크·엔진 부품과 항공 구조 시험 적용으로 상용화가 시작됐고, 전자 방열 기판(Al-SiC)이 가장 안정된 시장으로 자랐다.",
    "today": "브레이크 로터·전자패키지(저열팽창 방열)·자전거·항공 구조(Al/SiC), 방탄판(B₄C-Al), 고온 항공 축(Ti/SiC) 등에 쓰인다. 세라믹 대비 인성이, 금속 대비 강성이 좋은 중간 자리를 차지한다.",
    "fun_fact": "고급 전기차·스포츠카의 브레이크 디스크 일부가 Al-SiC MMC 다 — 주철의 절반 무게로 같은 일을 하니, 스프링 아래 무게가 줄어 승차감까지 달라진다."
   }
  },
  "molybdenum-alloys": {
   "display": "Molybdenum Alloys (Mo / TZM / Mo-La / Mo-Re)",
   "stable_ids": [
    "MET-0644",
    "MET-0645",
    "MET-0646",
    "MET-0647",
    "MET-0648",
    "MET-0649",
    "MET-0650",
    "MET-0651",
    "MET-0667"
   ],
   "refs": [
    "ASM Handbook Vol.2: Properties and Selection — Nonferrous Alloys (Refractory Metals)",
    "Plansee / CSM, Molybdenum and Its Alloys 기술 자료"
   ],
   "sections": {
    "hook": "2600°C에서 녹는 은백색 내화금속 — 진공·수소로 속 고온 부품과 반도체 열관리의 주역.",
    "origin": "몰리브데넘(Mo)은 융점 2623°C 의 내화금속으로, 텅스텐보다 가볍고 가공이 쉬우면서 높은 고온 강도·열전도·낮은 열팽창을 갖는다. 순 Mo 에 Ti·Zr·La·Re 를 미량 넣어 고온 강도·연성·재결정 저항을 개선한 합금들이 있다.",
    "breakthrough": "TZM(Mo-0.5Ti-0.08Zr)은 탄화물 석출로 순 Mo 보다 재결정 온도와 고온 강도를 크게 높인다. Mo-La(란타넘 도프)는 미세 산화물이 결정립 성장을 막아 고온 취화가 덜하고, Mo-Re 는 레늄이 연성·용접성을 개선한다. 다만 500°C 이상 산화 분위기에선 급속 산화해 진공·환원·불활성 분위기가 전제다.",
    "adoption": "전후 진공로·조명 산업이 히터·지지 부품으로 채택하며 산업화됐고, TZM 이 다이캐스팅 금형 코어와 로켓 노즐로, Mo 기판이 반도체·LED 방열로 영역을 넓혔다.",
    "today": "진공 열처리로 히터·열차폐, 반도체·LED 방열 기판·전극, 유리 용융 전극, 금속 사출 금형, X선 타깃 등에 쓰인다. 산화 환경 고온이면 코팅하거나 다른 재료로 간다.",
    "fun_fact": "Mo 는 산화 분위기에서 700°C 부근이면 산화물(MoO₃)이 승화(기체화)해 버린다 — 그래서 대기 중 고온엔 절대 쓰지 못하고 진공·불활성이 필수다."
   }
  },
  "monel-nickel": {
   "display": "Monel & Nickel (Monel 400 / K-500 / Nickel 200)",
   "stable_ids": [
    "MET-0498",
    "MET-0500",
    "MET-0595",
    "MET-0598",
    "MET-0600",
    "MET-0601",
    "MET-0602",
    "MET-1011"
   ],
   "refs": [
    "Nickel Institute / Special Metals, Monel® alloys 기술 자료 (INCO, 1905)",
    "Davis J R (ed., 2000) ASM Specialty Handbook: Nickel, Cobalt, and Their Alloys"
   ],
   "sections": {
    "hook": "구리와 니켈을 섞어 바닷물을 견디게 만든 합금 — 1905년에 태어나 아직도 해양·화학에서 쓰인다.",
    "origin": "1905년 미국 International Nickel(INCO)의 Robert Crooks Stanley 가 니켈-구리 광석에서 바로 뽑아낸 합금이 Monel 이다(1906 특허). Ni ~67%·Cu ~30% 로, 순니켈(Nickel 200)과 함께 니켈계 내식 재료의 출발점이 됐다.",
    "breakthrough": "Ni-Cu 고용체가 해수·불산·알칼리에 넓게 견디고, 스테인리스가 취약한 환원성·불소 환경에서도 안정하다. Monel K-500 은 Al·Ti 를 넣어 시효경화로 강도를 크게 높인 grade — 내식과 고강도가 함께 필요한 축·스프링용이다.",
    "adoption": "20세기 초 해군·조선 산업이 프로펠러 축·해수 배관에 채택하며 해양 표준이 됐고, K-500 은 시추 공구와 밸브 축으로 유정 산업에 자리 잡았다.",
    "today": "해수 밸브·펌프·열교환기, 불산·염산 설비, 해양 시추 부품(Monel 400·K-500)에 쓰인다. 순니켈(Nickel 200)은 가성소다·식품·전자에, CP-Nickel 은 도금·전기 부품에 쓴다. 산화성 산(질산 등)에는 오히려 약해 스테인리스로 간다.",
    "fun_fact": "Monel 은 INCO 사장 Ambrose Monell 의 이름에서 왔는데, 당시 성(姓)은 상표로 쓸 수 없다는 규정 때문에 ‘l’을 하나 뺐다."
   },
   "timeline": [
    {
     "year": 1905,
     "event": "INCO(R.C. Stanley), Monel Ni-Cu 합금 개발",
     "ref": 1
    }
   ]
  },
  "narloy-z-cu-3ag-0-5zr-ssme-chamber": {
   "display": "NARLOY-Z (Cu-3Ag-0.5Zr) — SSME chamber",
   "stable_ids": [
    "MET-0437",
    "MET-0438",
    "MET-0439"
   ],
   "refs": [
    "NASA Marshall Space Flight Center \"NARLOY-Z: A Copper Alloy for High Heat Flux Applications\" Tech Memo TM-100371 (1988)",
    "Esposito J J & Zabora R F (1975) \"Thrust Chamber Life Prediction\", NASA CR-134806",
    "Davis J R (ed., 2001) ASM Specialty Handbook: Copper and Copper Alloys"
   ],
   "sections": {
    "hook": "우주왕복선 엔진 연소실 안벽의 구리 — 은을 넣어 열을 견디게 만든 NARloy-Z.",
    "origin": "NARloy-Z(Cu-3Ag-0.5Zr)는 1960년대 미국 Rocketdyne 이 우주왕복선 메인엔진(SSME) 연소실 냉각 채널용으로 개발한 은 함유 구리다. 연소실 안벽은 3000°C 화염과 극저온 수소 사이에 놓여, 열을 빠르게 빼면서 고온 강도를 잃지 않는 구리가 필요했다.",
    "breakthrough": "은이 석출강화를, 지르코늄이 결정립을 안정화해 순구리에 가까운 열전도를 유지한 채 고온 강도를 얻는다. 화염 쪽에서 받은 열을 뒷면 극저온 연료로 순식간에 빼내, 손가락 두께 벽 하나에 수천 도의 온도차를 세워 둘 수 있다.",
    "adoption": "우주왕복선 메인엔진의 연소실 라이너에 채택되며 재사용 로켓엔진의 냉각 구조를 떠받쳤다.",
    "today": "로켓엔진 연소실·노즐의 냉각 구조에 쓰이며, 최근에는 프린팅이 쉬운 후속 GRCop 계열(Cu-Cr-Nb)이 이 자리를 이어받고 있다.",
    "fun_fact": "재사용 로켓엔진의 연소실은 매 비행마다 극저온과 초고온을 오간다 — NARloy-Z 는 그 잔혹한 열 사이클을 수십 번 견디도록, 구리에 은을 섞어 만든 초창기의 답이었다."
   }
  },
  "natural-composites": {
   "display": "Natural Composites (Balsa / Bamboo)",
   "stable_ids": [
    "CMP-0033",
    "CMP-0034"
   ],
   "refs": [
    "Gibson L J & Ashby M F (1997) Cellular Solids: Structure and Properties, 2nd ed., Cambridge UP",
    "Ashby M F (2013) Materials and the Environment, 2nd ed., Butterworth-Heinemann"
   ],
   "sections": {
    "hook": "자연이 만든 섬유 복합재 — 가볍고 뻣뻣한 발사와 대나무, 여전히 쓰이는 이유가 있다.",
    "origin": "목재는 셀룰로오스 섬유(강화상)를 리그닌(기지)이 묶은 천연 섬유 복합재다. 발사(balsa)는 밀도가 매우 낮고, 대나무(bamboo)는 섬유가 길고 방향성이 강해 비강도가 높다.",
    "breakthrough": "발사는 세포벽이 얇고 속이 비어 밀도가 코르크급으로 낮으면서 결 방향 압축·전단 강성이 좋아 샌드위치 코어로 이상적이다. 대나무는 규소가 많은 겉껍질과 정렬된 섬유 다발로 비강도·인성이 커 인장 방향에서 강하다.",
    "adoption": "2차 대전의 모스키토 폭격기가 발사 코어 샌드위치 목재 기체로 성능을 증명했고, 전후 발사는 요트·풍력 블레이드 코어로, 대나무는 건축 비계·바닥재로 산업화됐다.",
    "today": "발사는 풍력 블레이드·선박·항공 샌드위치 코어(합성 폼과 경합), 대나무는 건축·구조·복합재 보강·친환경 소재로 쓰인다. 흡습·생물열화·이방성·품질 편차가 천연재 공통의 약점이다.",
    "fun_fact": "모스키토는 \"목재 기체로 마하 0.5\"를 날았다 — 발사와 합판의 샌드위치가 당대 금속기를 앞지른 이 사례는, 천연 복합재의 역량을 보여 주는 고전이 됐다."
   }
  },
  "nbr-nitrile-butadiene-rubber": {
   "display": "NBR — Nitrile Butadiene Rubber",
   "stable_ids": [
    "POL-0006",
    "POL-0007"
   ],
   "refs": [
    "Tschunkur E, Bock W (1934) US Patent 1,973,000 \"Process for the Production of Rubber-Like Bodies from Butadiene Hydrocarbons\"",
    "Mark J E (2005) Science and Technology of Rubber 3rd ed., Academic Press (Chapter 12: Nitrile Rubbers)",
    "ASTM D2000 / D735 \"Standard Classification for Rubber Materials in Automotive Applications\"",
    "Hofmann W (1989) Rubber Technology Handbook, Hanser Publishers"
   ],
   "sections": {
    "hook": "기름에 안 녹는 고무 — O링·오일씰의 표준 합성고무 니트릴(NBR).",
    "origin": "니트릴 고무(NBR)는 1930년대 독일에서 부타디엔과 아크릴로니트릴을 공중합해 만든 합성고무다. 천연고무가 기름·연료에 녹아 부풀던 문제를, 극성인 아크릴로니트릴을 넣어 해결했다 — 석유화학·자동차 시대의 내유(耐油) 씰 재료로 태어났다.",
    "breakthrough": "아크릴로니트릴 함량이 높을수록 내유·내연료성이 오르고, 낮을수록 저온 유연성이 좋아진다 — 이 비율로 성질을 조율한다. 값싸고 내마모·내유가 좋아, 기름과 닿는 밀봉의 기본값이 됐다. 다만 오존·햇빛·고온에는 약하다.",
    "adoption": "20세기 중반 자동차·유압 산업이 O링·오일씰·연료 호스에 대량 채택하며 내유 고무의 표준이 됐다.",
    "today": "O링·오일씰·개스킷, 연료·유압 호스, 장갑·컨베이어 벨트에 쓰인다. 고온·내오존이 필요하면 수소화 NBR(HNBR)로, 극한 내약품·고온은 불소고무(FKM)로 간다.",
    "fun_fact": "자동차·기계 속 수많은 검은 O링과 오일씰 대부분이 니트릴 고무다 — 기름에 담가도 안 녹고 값도 싸, 눈에 안 띄는 밀봉 자리를 반세기째 지키는 고무다."
   }
  },
  "nitinol-niti": {
   "display": "Nitinol (NiTi)",
   "stable_ids": [
    "MET-0674"
   ],
   "refs": [
    "Buehler W J, Gilfrich J V & Wiley R C (1963) \"Effect of Low-Temperature Phase Changes on the Mechanical Properties of Alloys Near Composition TiNi\", J Appl Phys 34(5)",
    "Wang F E (1972) US Patent 3,650,873 (US Navy) \"Method of preforming Nitinol\"",
    "Otsuka K & Wayman C M (eds., 1998) Shape Memory Materials, Cambridge UP",
    "Duerig T et al. (1990) Engineering Aspects of Shape Memory Alloys, Butterworth-Heinemann"
   ],
   "sections": {
    "hook": "구부려도 원래대로 돌아오고 데우면 형상을 기억하는 금속 — 니켈-티타늄 형상기억합금 니티놀.",
    "origin": "니티놀(NiTi)은 1950년대 말 미국 해군 연구소의 부엘러가 우연히 발견한 니켈-티타늄 금속간화합물이다. 실온에서 크게 변형시켜도 데우면 원래 형상으로 돌아오는(형상기억), 또는 힘을 빼면 즉시 되돌아오는(초탄성) 독특한 성질을 가진다.",
    "breakthrough": "비결은 응력·온도로 오가는 마르텐사이트↔오스테나이트 상변태다 — 변형이 결정 구조의 가역적 전환으로 흡수됐다가, 온도나 하중이 바뀌면 원래 구조로 돌아오며 형상이 복원된다. 금속이면서 고무처럼 크게 휘고 되돌아오니, 다른 금속이 못 하는 일을 한다.",
    "adoption": "1970년대 이후 의료(혈관 스텐트·치과 교정 와이어)와 항공·로봇 액추에이터에 채택되며 형상기억합금의 대표가 됐다.",
    "today": "혈관 스텐트·수술 기구·치과 교정 와이어, 안경테, 온도 구동 액추에이터·커플링에 쓰인다. 값이 비싸고 가공이 까다로워, 형상기억·초탄성이 값을 하는 곳에 집중된다.",
    "fun_fact": "휘어도 부러지지 않고 튕겨 돌아오는 안경테가 대개 니티놀이다 — 밟거나 깔고 앉아도 원래 모양으로 돌아오는 그 초탄성이, 혈관 속에서 스스로 펴지는 스텐트와 똑같은 원리다."
   }
  },
  "nitronic-50": {
   "display": "Nitronic 50",
   "stable_ids": [
    "MET-0756"
   ],
   "refs": [
    "Armco / Electralloy, Nitronic 50 (UNS S20910, XM-19) 기술 자료",
    "ASTM A276 / A182 (UNS S20910)"
   ],
   "sections": {
    "hook": "질소로 강화해 AISI 316보다 2배 강하면서 내식은 더 좋은 오스테나이트 스테인리스.",
    "origin": "미국 Armco 가 개발한 질소강화 오스테나이트 스테인리스(UNS S20910, ASTM XM-19)다. 22Cr-12Ni-2Mo 에 N 0.2~0.4·Nb·V 를 더해, 스테인리스의 낮은 강도라는 약점을 겨냥했다.",
    "breakthrough": "고용 질소가 어닐 상태에서도 σy 를 AISI 316 의 약 2배로 올리면서, 높은 Cr·Mo·N 이 공식·응력부식균열(SCC) 저항까지 316·AISI 317 보다 좋게 만든다. 고강도·고내식·비자성을 한 번에 얻는 조합이다.",
    "adoption": "1970년대 해양 샤프트·펌프와 원자력 배관이 채택하며 자리 잡았고, \"AISI 316 두 배 강도\"가 필요한 해수·화학 설비로 확산됐다.",
    "today": "해양·화학 펌프 샤프트, 밸브 스템, 패스너, 선박 부품처럼 고강도와 고내식이 동시에 필요한 곳에 쓰인다. 냉간가공 없이 강도를 얻으므로 대형 단조·바 부품에 유리하다.",
    "fun_fact": "질소는 공짜에 가까운 합금원소다 — 공기의 78%를 차지하는 그 기체가 강도와 내식을 함께 올려 주니, 니켈 값이 오를 때마다 질소강화강이 다시 조명받는다."
   }
  },
  "nitronic-60": {
   "display": "Nitronic 60",
   "stable_ids": [
    "MET-0757"
   ],
   "refs": [
    "Armco / Electralloy, Nitronic 60 (UNS S21800, Alloy 218) 기술 자료",
    "US Patent 4,814,140 \"Galling resistant austenitic stainless steel alloy\""
   ],
   "sections": {
    "hook": "규소·망간·질소로 ‘눌어붙음(galling)’을 잡은 스테인리스 — 코발트 없이 마찰·마모를 견딘다.",
    "origin": "미국 Armco(‘Nitronic’은 등록상표)가 개발한 질소강화 오스테나이트 스테인리스(UNS S21800, Alloy 218)다. Cr 17·Ni 8·Mn 8·Si 4·N 0.13 조성으로, 스테인리스 특유의 응착 마모(galling)를 겨냥했다.",
    "breakthrough": "높은 Si·Mn 이 만든 표면 특성과 N 강화가 어닐 상태에서도 galling·fretting·마모를 억제한다. 상온 σy 가 AISI 304·AISI 316 의 약 2배(~415 MPa)여서, 값비싼 Co(Stellite)·고Ni 합금 없이 마찰부를 해결하는 저비용 대안이 된다.",
    "adoption": "1980년대 밸브 산업이 스템·시트의 눌어붙음 대책으로 채택하며 표준이 됐고, 체결구·펌프 슬리브처럼 스테인리스끼리 미끄러지는 자리로 확산됐다.",
    "today": "밸브 트림·부싱·핀·패스너·펌프 슬리브처럼 스테인리스끼리 미끄러지며 눌어붙기 쉬운 부위에 쓰인다. 특히 두 접촉면이 모두 스테인리스여야 할 때 유용하다.",
    "fun_fact": "스테인리스 볼트가 조이다 눌어붙어 부러지는 galling 은 현장의 오랜 골칫거리다 — 코발트 합금 없이 이를 잡은 것이 Nitronic 60 의 존재 이유다."
   }
  },
  "nylon-6": {
   "display": "Nylon 6",
   "stable_ids": [
    "POL-0056"
   ],
   "refs": [
    "Schlack P (1938) German Patent 748,253 \"Process for Producing Polyamide\"",
    "Kohan M I (1995) Nylon Plastics Handbook, Hanser",
    "BASF Ultramid B (PA6) Tech Data Sheet",
    "Paul Schlack, DRP 748 253 (1938 출원) · US 2,241,321 (1941) — ε-카프로락탐 중합",
    "Deutsches Kunststoff-Museum — \"1938: Polyamid\""
   ],
   "sections": {
    "hook": "스타킹에서 시작해 엔지니어링 플라스틱이 된 나일론 — 단일 단량체로 만드는 PA6.",
    "origin": "나일론 6(PA6)는 1938년 독일 IG Farben 의 파울 슐라크가 개발했다. DuPont 이 두 종류 단량체로 나일론 66 을 만든 직후, 슐라크는 카프로락탐이라는 단일 단량체의 고리 열림 중합으로 더 간단한 경로를 찾았다 — 이것이 PA6 로, \"Perlon\" 이라는 이름으로 섬유 산업에 나왔다.",
    "breakthrough": "카프로락탐 하나로 중합되니 공정이 단순하고, PA66 보다 융점이 조금 낮은 대신 인성·성형성·흡습이 크다. 질기고 내마모·자기윤활이 좋아 섬유를 넘어 기어·부싱 같은 엔지니어링 부품으로 넓어졌다. 유리섬유를 넣으면 강성이 크게 오른다.",
    "adoption": "2차 대전기 섬유·타이어 코드로 대량 채택된 뒤, 전후 기어·부싱 같은 기계 부품으로 확산되며 엔지니어링 플라스틱의 반열에 올랐다.",
    "today": "기어·부싱·롤러, 섬유·타이어 코드, 전동공구·가전 부품에 쓰인다. 흡습에 따른 치수 변화가 약점이라 정밀·건조 환경은 PA66·POM 으로, 고온·강성은 유리강화 나일론이나 PA46·PPA 로 간다.",
    "fun_fact": "PA6 의 옛 이름 Perlon 은 나일론에 맞선 독일판 상표였다 — 같은 시기 대서양 양편에서 두 종류의 나일론(PA6·PA66)이 거의 동시에 태어나, 스타킹 시장을 두고 경쟁했다."
   },
   "timeline": [
    {
     "year": 1938,
     "event": "파울 슐라크가 카프로락탐 개환중합으로 폴리아미드 6 합성 (IG Farben, 1월 29일) — 나일론 66 특허를 피한 독자 경로",
     "ref": 4
    },
    {
     "year": 1939,
     "event": "\"Perlon\" 상표로 전개 — 원료·공정이 단순해 유럽에서 주류가 된다",
     "ref": 4
    }
   ]
  },
  "nylon-6-gf30": {
   "display": "Nylon 6 GF30",
   "stable_ids": [
    "POL-0058",
    "POL-0071",
    "POL-0077",
    "POL-0078"
   ],
   "refs": [
    "Brydson J A (1999) Plastics Materials 7th ed., Butterworth-Heinemann",
    "BASF Ultramid B3WG6 (PA6-GF30) Tech Data Sheet",
    "Kohan M I (1995) Nylon Plastics Handbook"
   ],
   "sections": {
    "hook": "나일론에 유리섬유 30% — 값 30%를 더 내면 강도가 두 배가 되는 금속 대체의 공식.",
    "origin": "나일론(PA6)은 질기고 내마모가 좋지만 강성이 아쉽고 수분을 먹으면 치수가 변한다. 여기에 잘게 자른 유리섬유를 30% 반죽해 사출하면, 섬유가 흐름 방향으로 정렬하며 강성·강도·내열이 도약한다 — 1960년대에 본격 상품화된 이 배합(PA6-GF30)은 이후 \"엔지니어링 플라스틱의 기본 강화 공식\"이 됐다.",
    "breakthrough": "유리섬유(PA6-GF30·고충전 GF65)로 탄성률은 3배 안팎, 강도는 두 배로 뛰고, 열변형온도는 200°C 급으로 올라간다. 수분에 의한 치수 변화도 크게 줄어, 엔진룸처럼 덥고 진동하는 곳의 금속 브래킷을 대체할 수 있게 됐다. 같은 문법의 현대적 변주가 3D 프린팅용 Onyx(잘게 썬 탄소섬유를 나일론에 섞은 Markforged 의 소재)로, 프린팅 치구·브래킷 시장을 열었다.",
    "adoption": "1970~80년대 자동차 언더후드에서 금속 브래킷·커버를 대체하며 대량 채택됐고, 흡기 매니폴드의 플라스틱화(1990년대 확산)가 상징적 이정표가 됐다.",
    "today": "자동차 흡기 매니폴드·엔진 커버·기어시프트 하우징, EV 충전 커넥터 하우징, 전동공구 몸체, 가전 모터 하우징이 본진이다. 미끄럼 마모 부위에는 유리섬유가 상대를 갉아먹어 POM 이나 PTFE 배합 나일론이 낫고, 더 높은 온도·치수 요구는 PA46·PPA 로 올라간다.",
    "fun_fact": "유리섬유를 넣은 사출품은 흐른 방향으로 강하고 가로로는 약한 이방성 재료다 — 그래서 금형의 게이트 위치가 곧 부품의 강도 설계가 되고, 해석 엔지니어는 섬유가 어느 쪽으로 누웠는지부터 본다."
   }
  },
  "nylon-66": {
   "display": "Nylon 66",
   "stable_ids": [
    "POL-0057",
    "POL-0068",
    "POL-0072",
    "POL-0079"
   ],
   "refs": [
    "Carothers W H (1938) US Patent 2,130,948 \"Diamine-dicarboxylic acid salt and process of preparing same\"",
    "Hounshell D A & Smith J K (1988) Science and Corporate Strategy: DuPont R&D, 1902-1980, Cambridge UP",
    "Kohan M I (1995) Nylon Plastics Handbook, Hanser",
    "Smithsonian American History Museum \"Nylon: A Revolution in Textiles\" online exhibit",
    "American Chemical Society — \"Wallace Carothers and the Development of Nylon\" (National Historic Chemical Landmark)"
   ],
   "sections": {
    "hook": "인류 최초의 합성 섬유 — 스타킹과 낙하산을 거쳐 엔지니어링 플라스틱이 된 나일론 66.",
    "origin": "나일론 66 은 1935년 DuPont 의 월리스 캐러더스가 두 종류의 여섯 탄소 단량체(헥사메틸렌디아민+아디프산)를 반응시켜 만든 인류 최초의 합성 섬유다. 두 성분이 모두 탄소 6이라 \"66\"이 됐고, 1939년 스타킹으로 데뷔하자마자 폭발적으로 팔렸다.",
    "breakthrough": "규칙적인 사슬이 촘촘한 결정을 이뤄 PA6 보다 융점·강성·내열이 높다. 질기고 내마모가 좋아 섬유를 넘어 기계·전장 부품으로 넓어졌고, 유리섬유를 30% 넣은 강화 grade(PA66-GF30, Zytel·Ultramid 등 상표)는 금속 브래킷을 대체하는 언더후드 부품의 표준이 됐다.",
    "adoption": "2차 대전에서 낙하산·타이어 코드로 대량 채택된 뒤, 전후 자동차 언더후드와 전장 부품으로 확산됐다.",
    "today": "자동차 흡기·엔진 커버(유리강화), 전장 커넥터, 섬유·카펫, 기어·부싱에 쓰인다. PA6 보다 내열·강성이 낫지만 값이 조금 높고, 더 뜨거우면 PA46·PPA·PPS 로 간다.",
    "fun_fact": "나일론이라는 이름은 \"올이 안 풀린다(no-run)\"에서 출발했다는 이야기가 유명하다 — 데뷔한 스타킹이 첫날 수백만 켤레가 팔렸다는 전설과 함께, 합성 섬유 시대를 연 상표가 됐다."
   },
   "timeline": [
    {
     "year": 1935,
     "event": "카로더스 팀이 헥사메틸렌디아민+아디프산으로 첫 나일론 66 시료 합성 (DuPont, 2월 28일)",
     "ref": 5
    },
    {
     "year": 1938,
     "event": "DuPont 이 칫솔모로 첫 상업화 — 최초의 인공 합성섬유 제품",
     "ref": 5
    },
    {
     "year": 1939,
     "event": "뉴욕 세계박람회에서 나일론 스타킹 공개 — 대중적 성공의 출발점",
     "ref": 5
    }
   ]
  },
  "ods-superalloys": {
   "display": "ODS Superalloys (MA754 / GRX-810)",
   "stable_ids": [
    "MET-0502",
    "MET-0503",
    "MET-0591"
   ],
   "refs": [
    "Reed R C (2006) The Superalloys: Fundamentals and Applications, Cambridge University Press",
    "NASA, GRX-810 3D-printed ODS superalloy 발표 (2022)"
   ],
   "sections": {
    "hook": "산화물 입자를 뿌려 융점 근처까지 버티게 만든 초합금 — 기계적 합금화와 3D 프린팅의 산물.",
    "origin": "γ′ 초합금도 융점의 85% 부근에선 석출물이 녹아 약해진다. ODS(산화물 분산강화) 초합금은 Y₂O₃ 같은 나노 산화물 입자를 금속에 고르게 분산시켜, 녹지 않는 입자로 초고온 크리프를 견디게 한 재료다. MA754 는 기계적 합금화(mechanical alloying)로, NASA 의 GRX-810 은 3D 프린팅으로 산화물을 분산시킨다.",
    "breakthrough": "나노 산화물 입자는 고온에서도 안정해 전위·결정립계 이동을 막는다 — γ′ 가 녹는 온도를 넘어서도 강도를 유지한다. GRX-810 은 레이저 적층제조로 산화물을 분산시켜, 기존 ODS 의 까다로운 제조를 획기적으로 단순화했다.",
    "adoption": "1970~80년대 항공 엔진의 베인·연소기 부품에 MA754 가 채택되며 상용화됐고, GRX-810 은 NASA 의 적층제조 프로그램에서 시험 적용이 진행 중이다.",
    "today": "MA754 는 항공엔진 베인·연소기 등 초고온 부품에, GRX-810 은 로켓·항공 초고온 부품용으로 NASA 가 개발·시험 중이다. 제조가 어렵고 비싼 것이 공통 한계다.",
    "fun_fact": "녹는점 근처까지 버티는 비결이 \"녹지 않는 입자\"라는 점이 역설적이다 — 금속이 물러져도 산화물 못이 조직을 붙들고 있는, 아주 단순하고 강력한 아이디어다."
   }
  },
  "ofhc-copper-c10100": {
   "display": "OFHC Copper C10100",
   "stable_ids": [
    "MET-0366",
    "MET-0367",
    "MET-0368",
    "MET-0369",
    "MET-0370",
    "MET-0371",
    "MET-0372",
    "MET-0373",
    "MET-0443",
    "MET-0450",
    "MET-0451"
   ],
   "refs": [
    "ASTM B170 \"Standard Specification for Oxygen-Free Electrolytic Copper - Refinery Shapes\"",
    "Davis J R (ed., 2001) ASM Specialty Handbook: Copper and Copper Alloys",
    "Coolidge W D (1923) US Patent 1,082,933 \"Tungsten and method of making the same for use as filaments\""
   ],
   "sections": {
    "hook": "산소를 몰아낸 가장 순수한 구리 — 진공관에서 입자가속기까지, 극한 순도의 대가.",
    "origin": "보통의 전기동(ETP)에는 산소가 수백 ppm 녹아 있는데, 수소 분위기에서 뜨거워지면 이 산소가 수소와 만나 입계에 수증기를 만들며 구리를 안에서 터뜨린다(수소취화). 진공관과 X선관이 커지던 1920~30년대에 이 문제가 불거지자, 산소를 10ppm 아래로 몰아낸 무산소동(OFHC — 표준급 C10200)이 상업화됐다. C10100 은 그중에서도 5ppm 이하의 전자급(OFE)이고, 인으로 탈산해 산소를 없앤 C10300 은 전도를 조금 양보한 실용 자매다.",
    "breakthrough": "산소가 없으면 수소 분위기 브레이징·고온 사용이 자유롭고, 진공 속에서 가스를 내뿜지 않으며, 전도도는 IACS 101%까지 나온다. 극저온에서도 전기 저항이 극도로 낮아져, 초전도 자석의 안정화재라는 현대적 소명이 더해졌다.",
    "adoption": "1930년대 진공관·X선관 산업이 수소취화 없는 구리를 표준으로 삼으면서 자리 잡았고, 전후 입자가속기와 초전도 자석이라는 거대과학의 기본 도체로 이어졌다.",
    "today": "CERN LHC 와 핵융합로의 초전도 자석 안정화 구리, 입자가속기 RF 캐비티, 클라이스트론·마그네트론 같은 진공 전자관, 초고진공 챔버의 개스킷, 고급 오디오 도체까지 — 진공·수소·극저온·초정밀이 겹치는 곳의 기본값이다. 값은 ETP 의 두 배쯤이지만, 수소취화 사고 한 번의 값보다는 싸다.",
    "fun_fact": "지구에서 가장 큰 기계인 LHC 의 초전도 케이블 속에도, 초고진공 이음매의 납작하게 눌리는 개스킷에도 같은 재료가 들어 있다 — 화려한 신소재가 아니라 \"아주 깨끗한 구리\"가 거대과학의 살림을 떠받친다."
   },
   "timeline": [
    {
     "year": 1937,
     "event": "무산소동(OFHC) 상업화 — 진공관 시대의 요구가 낳은 순도",
     "ref": 2
    }
   ]
  },
  "p20-mold-steel": {
   "display": "P20 mold steel",
   "stable_ids": [
    "MET-0958"
   ],
   "refs": [
    "Roberts G A, Krauss G & Kennedy R (1998) Tool Steels 5th ed., ASM",
    "ASTM A681 \"Standard Specification for Tool Steels Alloy\"",
    "Bohler-Uddeholm \"M238 Technical Information\" (2019)"
   ],
   "sections": {
    "hook": "미리 굳혀 파는 금형강 — 열처리 없이 깎아 바로 쓰는 플라스틱 사출 금형의 P20.",
    "origin": "P20 은 20세기 중반 미국에서 플라스틱 사출 금형용으로 표준화된 저합금 공구강이다. 크롬-망간-몰리브데넘에 중탄소를 넣고, 사용자가 별도 열처리를 하지 않도록 미리 조질(HRC 30~36)한 상태로 출하하는 \"프리하든 금형강\"이다.",
    "breakthrough": "핵심은 \"가공 후 열처리 불필요\"다. 큰 금형은 Quenching(담금질) 시 변형·균열 위험이 크고 후가공도 어려운데, P20 은 이미 적당히 굳은 상태로 와 깎기만 하면 완성된다 — 열처리 변형이라는 대형 금형의 골칫거리를 아예 없앤 설계다. 경면 연마·용접 보수도 잘 된다.",
    "adoption": "20세기 중반 이후 플라스틱 사출·다이캐스팅 금형의 본체(금형 베이스)로 대량 채택되며 금형 산업의 기본재가 됐다.",
    "today": "플라스틱 사출 금형 본체, 다이캐스팅 금형 홀더, 대형 지그·고정구에 쓰인다. 부식·경면이 더 필요하면 스테인리스 금형강(Stavax·CX)으로, 뜨거운 다이캐스팅은 H13 으로 간다.",
    "fun_fact": "큰 금형을 Quenching하면 뒤틀리고 갈라지기 십상이라, P20 은 아예 \"적당히 굳은 채로\" 판다 — 열처리를 생략한 이 한 수가, 자동차 범퍼 금형 같은 대형 금형 제작을 실용화했다."
   }
  },
  "pa11-alm-pa850": {
   "display": "PA11 ALM PA850",
   "stable_ids": [
    "POL-0059",
    "POL-0060",
    "POL-0061"
   ],
   "refs": [
    "ALM Arkema PA850 SLS Tech Data",
    "Rilsan PA11 Tech Bulletin (verified 2024)",
    "Schmid M (2018) Laser Sintering with Plastics, Hanser"
   ],
   "sections": {
    "hook": "피마자유로 만든 바이오 나일론 — 흡습이 적고 질긴 PA11(Rilsan), 3D 프린팅 친환경 소재.",
    "origin": "PA11(나일론 11, Rilsan)은 석유가 아니라 피마자유(캐스터유)에서 얻는 100% 바이오 유래 나일론이다. 20세기 중반 프랑스에서 상용화됐고, 긴 사슬 구조 덕에 일반 나일론보다 흡습이 적고 저온 충격에 강하다. 최근 SLS 3D 프린팅용 분말(PA850)로 다시 주목받았다.",
    "breakthrough": "긴 탄화수소 사슬이 흡습을 줄여 습한 환경에서도 치수가 안정하고, 유연하면서 저온 충격·내약품이 좋다. 원료가 재생 가능한 식물성이라, 성능과 친환경을 함께 요구하는 곳에 맞는다 — SLS 프린팅에서는 PA12 의 바이오 대안으로 쓰인다.",
    "adoption": "연료·유압 배관(흡습·내약품)과 케이블 피복으로 오래 쓰였고, 2010년대 이후 SLS 3D 프린팅 분말(PA850)로 채택이 확산됐다.",
    "today": "자동차 연료·브레이크 배관, 케이블 피복, 유연 튜브, SLS 프린팅 기능 부품에 쓰인다. 값이 PA12 보다 비싸, 바이오 유래나 저흡습·저온 인성이 값을 하는 곳에 집중된다.",
    "fun_fact": "PA11 은 식물(피마자)에서 오는 몇 안 되는 엔지니어링 플라스틱이다 — 석유 없이 만든 나일론이라, 친환경 3D 프린팅과 자동차 연료 배관에서 그 출신이 강점이 된다."
   }
  },
  "pa12-eos-pa-2200": {
   "display": "PA12 EOS PA 2200",
   "stable_ids": [
    "POL-0062",
    "POL-0063",
    "POL-0064",
    "POL-0065",
    "POL-0069",
    "POL-0070",
    "POL-0073",
    "POL-0074",
    "POL-0075",
    "POL-0076"
   ],
   "refs": [
    "EOS PA 2200 Tech Data",
    "Goodridge R D et al. (2012) \"Laser sintering of polymers\", Prog Mater Sci 57",
    "Schmid M (ed., 2018) Laser Sintering with Plastics, Hanser"
   ],
   "sections": {
    "hook": "SLS 3D 프린팅의 사실상 표준 분말 — 레이저로 소결되는 나일론, PA 2200.",
    "origin": "분말 베드에 레이저를 쏘아 층층이 굳히는 SLS 프린팅은 분말의 품질이 곧 부품의 품질이다. 1990년대 후반 EOS 가 자사 시스템용으로 다듬은 PA12 분말 PA 2200 은 입자 크기와 형상, 용융 거동을 공정에 맞춰 최적화해 SLS 폴리머의 산업 표준이 됐다.",
    "breakthrough": "PA12 는 흡습이 적고 용융 창이 넓어 레이저 소결에 유난히 관대하다. 프린팅 결과물은 밀도 93~95%에 연신율 20% 안팎으로, FDM 과 달리 방향에 따른 강도 차이가 작아 \"진짜 기능 부품\"을 뽑을 수 있다. 사용한 분말에 새 분말을 섞어 다시 쓰는 리프레시 관리가 품질 균일성의 핵심 노하우다.",
    "adoption": "2000년대 SLS 서비스뷰로들이 PA 2200 을 사실상 공용 재료로 삼으면서 \"3D 프린팅 나일론\"의 대명사가 됐고, 2016년 HP MJF 가 같은 PA12 계로 합류하며 표준 지위가 굳어졌다.",
    "today": "자동차 시작품과 맞춤 내장, 유리·탄소섬유 강화(PA12-GF·PA12-CF)와 바이오 grade(PA1101), 의지·보조기·맞춤 인솔, 산업 치구, 소량 양산 부품까지 — 서포트 없는 형상 자유도가 값을 하는 곳에 쓰인다. HP 의 MJF 프린팅도 거의 같은 PA12 를 쓰므로, 나일론 12 는 폴리머 적층제조 전체의 공용어가 됐다.",
    "fun_fact": "SLS 는 서포트 구조가 필요 없다 — 아직 굳지 않은 주변 분말이 스스로 지지대가 되기 때문이다. 프린트가 끝나면 부품을 분말 더미에서 발굴하듯 꺼내는데, 그 장면이 꼭 고고학 발굴 같다."
   }
  },
  "pai": {
   "display": "PAI (Torlon)",
   "stable_ids": [
    "POL-0018"
   ],
   "refs": [
    "Solvay, Torlon® PAI 기술 자료 (Amoco Chemicals, 1970s)",
    "Brydson J A (1999) Plastic Materials, 7th ed., Butterworth-Heinemann"
   ],
   "sections": {
    "hook": "열가소성 중 가장 강한 축 — 260°C에서도 금속에 필적하는 강도를 내는 폴리아미드이미드.",
    "origin": "아미드기(–CONH–)와 이미드 고리를 한 사슬에 결합한 비정질 고성능 열가소성이다. 1970년대 미국 Amoco(현 Solvay)가 Torlon 상표로 도입했다 — 처음엔 불소수지 코팅 접착과 전선 피복용이었다.",
    "breakthrough": "아미드-이미드 뼈대가 열가소성 중 최고 수준의 강도·강성과 약 260°C 연속 사용 온도를 준다. 다만 성형 후 장시간 고온 경화(post-cure)로 이미드화를 완성해야 물성이 나와, 가공이 까다롭다.",
    "adoption": "1970년대 Torlon 상용화 후 항공 부싱·씰과 유정 부품이 채택했고, \"PEEK 로 모자라고 PI 는 과한\" 틈새의 표준이 됐다.",
    "today": "제트엔진 부싱·베어링 케이지·고온 씰·반도체 시험 소켓처럼 ‘금속을 대신할 만큼 강하면서 고온·마모’를 견뎌야 하는 극한 부품에 쓰인다. 더 높은 온도는 폴리이미드(PI)·세라믹으로 간다.",
    "fun_fact": "PAI 는 성형이 끝이 아니다 — 사출 후 며칠에 걸친 후경화(큐어링)를 거쳐야 최종 강도가 나오는, 열가소성이면서 열경화성처럼 구는 별종이다."
   }
  },
  "pbi": {
   "display": "PBI (Polybenzimidazole — Celazole)",
   "stable_ids": [
    "POL-0019"
   ],
   "refs": [
    "Osswald T A, Baur E, Brinkmann S et al. (2006) International Plastics Handbook, Hanser",
    "PBI Performance Products, Celazole® PBI 기술 자료"
   ],
   "sections": {
    "hook": "플라스틱 중 가장 뜨거운 것을 견디는 재료 — 400°C에도 물러지지 않는 PBI.",
    "origin": "PBI(폴리벤즈이미다졸)는 알려진 열가소성 플라스틱 중 유리전이온도가 가장 높은(~427°C) 초고내열 폴리머다. 방향족 이미다졸 고리가 촘촘히 이어져, 다른 플라스틱이 물러지거나 타 버리는 온도에서도 형상과 강도를 유지한다.",
    "breakthrough": "극도로 안정한 방향족 고리 구조가 최고 수준의 내열·강성·내약품·난연성을 준다 — 고온에서도 처지지 않고(비크리프), 불에 잘 타지 않으며 유독가스도 적다. 다만 값이 매우 비싸고 성형이 까다로워, 정말 극한 온도에만 쓴다.",
    "adoption": "1960년대 미국 우주·군용 방염 프로그램에서 타지 않는 섬유로 채택돼 우주복·방염복 소재로 자리 잡았고, 이후 벌크 성형품(Celazole)이 반도체·고온 산업 부품으로 확산됐다.",
    "today": "반도체 웨이퍼 핸들링·시험 소켓, 고온 부싱·시일, 항공·소방 방열복 섬유(내열 장갑·소방복)에 쓰인다. 더 낮은 온도로 충분하면 PEEK·PAI(Torlon)로 내려간다.",
    "fun_fact": "PBI 섬유는 불에 닿아도 타거나 녹지 않고 탄화만 되어, 소방관 방화복과 우주비행사 의류의 내열 소재로 쓰인다."
   }
  },
  "pbt": {
   "display": "PBT",
   "stable_ids": [
    "POL-0020",
    "POL-0021",
    "POL-0022"
   ],
   "refs": [
    "Whinfield J R & Dickson J T (1941) UK Patent 578,079 \"Polymeric Linear Terephthalic Esters\"",
    "Mark H F (ed., 2014) Encyclopedia of Polymer Science and Technology Vol.7",
    "Brydson J A (1999) Plastics Materials 7th ed., Butterworth-Heinemann"
   ],
   "sections": {
    "hook": "빨리 굳어 정밀하게 찍히는 폴리에스터 — 전장 커넥터의 표준 PBT.",
    "origin": "PBT(폴리부틸렌 테레프탈레이트)는 1970년대 셀라니즈·바이어가 개발한 빠르게 결정화되는 폴리에스터다. 결정화가 느려 사출에 불리한 PET 의 약점을, 원료 글리콜을 바꿔 결정화 속도를 크게 높여 해결했다 — \"사출로 정밀하게 찍는 PET\"인 셈이다.",
    "breakthrough": "빠른 결정화가 짧은 성형 사이클과 우수한 치수 안정성을 주고, 흡습이 적어 습한 환경에서도 전기 절연이 안정하다. 유리 30% 강화(PBT-GF30·PBT 30%GF)하면 강성·내열이 올라, 뜨겁고 진동하는 자동차 전장 환경에 맞는다.",
    "adoption": "1980년대 자동차·가전 전장화와 함께 커넥터·소켓·하우징의 표준으로 채택됐고, 유리강화 grade 로 확산됐다.",
    "today": "자동차·가전 커넥터·소켓, 스위치·릴레이 하우징, 유리강화 구조 부품에 쓰인다. 투명·병이 필요하면 PET 로, 더 높은 내열은 PPS·PA46 으로 간다.",
    "fun_fact": "자동차 한 대의 수백 개 전기 커넥터 상당수가 검은 PBT 다 — 빨리 찍히고 치수가 안 변하며 전기가 안 새는 조합이, 전장 부품의 대량 생산에 딱 맞았다."
   }
  },
  "pc": {
   "display": "PC",
   "stable_ids": [
    "POL-0004",
    "POL-0080",
    "POL-0081",
    "POL-0082",
    "POL-0083",
    "POL-0084",
    "POL-0085",
    "POL-0086"
   ],
   "refs": [
    "Schnell H (1956) DE Patent 971,790 (Bayer) \"Process for the production of high-molecular-weight thermoplastic polycarbonates\"",
    "Brunelle D J & Korn M R (eds., 2005) Advances in Polycarbonates, ACS Symposium Series 898",
    "Eaton R R & Crowther G P (2005) Bisphenol A: Health, Safety and the Environment, Wiley"
   ],
   "sections": {
    "hook": "유리처럼 투명한데 유리의 수백 배로 질긴 플라스틱 — 전투기 캐노피에서 CD 까지 관통한 폴리카보네이트.",
    "origin": "1953년 11월, 독일 Bayer 의 헤르만 슈넬이 비스페놀A 와 포스겐의 계면 중합으로 폴리카보네이트를 발견했다. 놀랍게도 한 달 뒤 미국 GE 의 다니엘 폭스가 다른 경로로 같은 고분자에 도달했고, 두 회사는 1955년 합의를 거쳐 Bayer 는 Makrolon, GE 는 Lexan 이라는 상표로 나란히 세상에 내놓았다 — 한 재료가 대서양 양쪽에서 동시에 태어난 드문 사례다.",
    "breakthrough": "PC 의 본질은 상충의 동거다. 아이조드 충격강도가 유리의 수백 배에 이르는 내충격성과 92%의 광 투과율이 한 몸에 있어, \"깨지지 않는 유리\"라는 오랜 꿈에 가장 가까이 간 플라스틱이 됐다. 비스페놀A 골격의 강직함과 카보네이트 결합의 유연함이 함께 빚은 성질이다.",
    "adoption": "1962년 미 공군 F-4 팬텀의 캐노피가 PMMA 에서 PC 로 바뀌며 무기체계에 처음 들어갔고, 방탄창을 거쳐 1980년대에는 필립스·소니의 CD 기판 재료로 채택되어 수십억 장이 찍혔다.",
    "today": "자동차 헤드램프 렌즈, 안전모와 보안경, 전자기기 하우징이 본진이다. ABS 와 섞은 PC-ABS 블렌드는 인성과 성형성을 겸해 자동차 내장·노트북 섀시의 표준이 됐고, 탄소섬유를 넣은 PC-CF, 압출용 고점도와 표준 분자량 grade 까지 폴리카보네이트 가족은 넓다. 다만 BPA 용출 논란 이후 젖병·식품 용기 자리는 PPSU 등에 내주었다.",
    "fun_fact": "음악을 디지털로 바꾼 CD 의 성공에는 재료의 공이 크다 — 미크론 단위 피트를 사출로 찍어내고, 투명하고, 회전에 견디는 플라스틱은 PC 뿐이었다."
   },
   "timeline": [
    {
     "year": 1953,
     "event": "Bayer 슈넬·GE 폭스, 폴리카보네이트 독립 발견 (한 달 간격)",
     "ref": 1
    },
    {
     "year": 1962,
     "event": "F-4 팬텀 캐노피 PC 전환 — 첫 무기체계 채택",
     "ref": 2
    }
   ]
  },
  "peek": {
   "display": "PEEK",
   "stable_ids": [
    "POL-0024",
    "POL-0025",
    "POL-0026",
    "POL-0027",
    "POL-0028",
    "POL-0029",
    "POL-0030"
   ],
   "refs": [
    "Rose J B & Staniland P A (1985) US Patent 4,538,007 \"Aromatic polyetherketones\"",
    "Victrex PEEK 450G Tech Data (revised 2024)",
    "Kurtz S M (2012) PEEK Biomaterials Handbook, Elsevier"
   ],
   "sections": {
    "hook": "금속을 대체하러 온 플라스틱의 정점 — 250°C 와 산성 환경, 방사선까지 버티는 PEEK.",
    "origin": "1977년 영국 ICI 의 연구진(J B Rose 등)이 방향족 폴리에터케톤 계열을 합성하며 PEEK(폴리에터에터케톤)가 태어났고, 1981년 Victrex PEEK 라는 이름으로 상업화됐다. ICI 가 1993년 이 사업을 분사시킨 것이 지금의 Victrex 다. 이름의 에터-에터-케톤은 주사슬의 반복 구조를 그대로 읽은 것이다.",
    "breakthrough": "반결정성 방향족 골격이 유리전이 143°C·융점 343°C 에 연속 사용 250°C 급을 주고, 진한 산에도 견디는 내약품성과 감마선 저항까지 겸한다. 강도·탄성률도 엔지니어링 플라스틱 최상급이라, \"금속 대체(metal replacement)\"라는 말이 이 재료의 마케팅이 아니라 실제 용도가 됐다.",
    "adoption": "1980년대 상용화 직후 항공 내장·브래킷과 유정 부품으로 퍼졌고, 1990년대 말 척추 유합 케이지에 채택되면서 의료 임플란트 시장이 열렸다 — 오늘날 PEEK 수요의 큰 축이 이 두 산업이다.",
    "today": "척추 유합 케이지 같은 의료 임플란트(뼈와 비슷한 탄성률에 X선 투과), 항공기 브래킷·클램프, 유정 씰·백업링, 반도체 공정 치구가 본진이다. 유리섬유 강화 PEEK-GF30, 탄소섬유 강화 PEEK-CF(Victrex 450CA30·Solvay KetaSpire KT-820 SCF30)는 강성·내마모를 한 단계 올려 베어링 케이지·구조 부품에, 무충전 Victrex 450G 는 범용 사출에 쓰인다. 값이 부담이면 PPS·PEI 로, 결정화 제어가 관건인 프린팅·복합재는 사촌 PEKK 로 넘어간다.",
    "fun_fact": "척추 임플란트에서 PEEK 가 티타늄을 밀어낸 이유는 강해서가 아니라 뼈만큼만 강해서다 — 지나치게 뻣뻣한 금속은 주변 뼈의 하중을 빼앗아 골밀도를 떨어뜨리는데(응력 차폐), PEEK 는 뼈와 탄성률이 비슷해 그 문제를 비켜간다."
   },
   "timeline": [
    {
     "year": 1977,
     "event": "ICI, PEEK 합성 (Rose 등 — 방향족 폴리에터케톤 특허 계열)",
     "ref": 1
    },
    {
     "year": 1981,
     "event": "Victrex PEEK 상업화",
     "ref": 2
    }
   ]
  },
  "pei": {
   "display": "PEI",
   "stable_ids": [
    "POL-0031",
    "POL-0032",
    "POL-0033",
    "POL-0034",
    "POL-0035",
    "POL-0036"
   ],
   "refs": [
    "Bonner R W (1965) US Patent 3,847,867 \"Polyetherimides\"",
    "Sabic Ultem 1000 Tech Data (verified 2024)",
    "Brydson J A (1999) Plastics Materials 7th ed.",
    "Wirth J G & Heath D R, US Patent 3,730,946 (1973 출원) — 폴리에터이미드",
    "UL Prospector — Polyetherimide (PEI) generic"
   ],
   "sections": {
    "hook": "호박빛의 투명한 고내열 플라스틱 — 난연·절연을 겸한 PEI(Ultem).",
    "origin": "PEI(폴리에터이미드)는 1980년대 초 미국 GE 가 개발해 Ultem 상표로 상용화한 비정질 고성능 열가소성이다(현재 SABIC 소유). 이미드 고리가 주는 고내열에 에터 결합의 가공성을 더해, \"성형하기 쉬운 고내열 플라스틱\"을 목표로 설계됐다.",
    "breakthrough": "유리전이온도가 217°C로 PEEK 보다 높고, 비정질이라 투명하며 치수 안정성이 좋다. 별도 첨가 없이도 스스로 잘 안 타고 연기·유독가스가 적어(본질적 난연), 전기 절연까지 겸한다. 연속 사용 온도는 PEEK 보다 낮지만, 가공성과 투명성·난연에서 앞선다.",
    "adoption": "1990년대 이후 항공기 인테리어(난연 규정)와 의료 멸균 기구, 전자 커넥터에 채택되며 자리 잡았고, Ultem 9085 는 항공용 FDM 3D 프린팅 소재로 확산됐다.",
    "today": "항공 인테리어 패널, 반복 멸균 의료 기구, 전자 커넥터·소켓, 반도체 치구에 쓰이며, Ultem 1010(사출)·Ultem 9085(FDM)가 대표 grade 다. 더 높은 연속 내열·내약품은 PEEK 로, 더 극한은 PI 로 간다.",
    "fun_fact": "비행기 객실의 투명한 호박빛 부품(승무원 콜 버튼 커버·조명 렌즈 등)이 대개 PEI 다 — 불에 잘 안 타면서 투명해야 하는 항공 난연 규정을, 이 수지가 색과 함께 만족한다."
   },
   "timeline": [
    {
     "year": 1973,
     "event": "GE 의 J. G. Wirth 팀이 폴리에터이미드를 특허 출원 (US 3,730,946) — 폴리이미드의 내열을 지키면서 **에터 결합**으로 용융가공을 가능하게 한 것이 핵심",
     "ref": 4
    },
    {
     "year": 1982,
     "event": "GE 가 Ultem 상표로 첫 상업 PEI 출시",
     "ref": 4
    }
   ]
  },
  "pekk": {
   "display": "PEKK (+ PEKK-CF)",
   "stable_ids": [
    "POL-0037",
    "POL-0038",
    "POL-0039",
    "POL-0040"
   ],
   "refs": [
    "Arkema, Kepstan® PEKK 기술 자료 (DuPont 1988 항공 상용 / Arkema 2010s)",
    "Brydson J A (1999) Plastic Materials, 7th ed., Butterworth-Heinemann"
   ],
   "sections": {
    "hook": "PEEK 의 사촌이면서 더 다루기 쉬운 쪽 — 케톤 비율로 결정화 속도를 조절해 3D 프린팅과 복합재에 맞춘 수지.",
    "origin": "PEKK 는 PEEK 와 같은 폴리아릴에터케톤(PAEK) 가족이지만, 에터 대신 케톤 연결이 하나 더 많다. 1960년대에 합성이 보고됐고 1988년 DuPont 이 항공용으로 상용화를 시작했으며, 2010년대 Arkema 의 Kepstan 과 Stratasys 의 3D 프린팅 소재 Antero(PEKK 기반)로 다시 조명받았다. 탄소섬유를 넣은 PEKK-CF 등급은 강성과 치수안정성을 한 단계 더 올린 변형이다.",
    "breakthrough": "결정적 재주는 케톤/이성질 비율(T/I ratio)로 결정화 속도를 넓게 조절할 수 있다는 것이다. 천천히 결정화하도록 설계하면 3D 프린팅 층간 접착과 복합재 함침에 유리하고, 열처리로 나중에 결정화를 끌어올리면 PEEK 급 내열·내약품이 돌아온다 — 가공은 쉽게, 성능은 그대로라는 균형이 PEKK 의 자리다. 융점도 300~360°C 범위에서 등급별로 고를 수 있다.",
    "adoption": "1988년 DuPont 의 항공 상용화가 첫 발이었고, 2010년대 Arkema Kepstan 재출시와 Stratasys Antero 채택으로 우주·적층제조 시장에서 두 번째 확산기를 맞았다.",
    "today": "항공 복합재 매트릭스와 클립·브래킷, 우주선 3D 프린팅 부품(Antero 800NA·PEKK-CF), 유정 부품과 반도체 치구처럼 고성능과 성형 유연성이 함께 필요한 곳에 쓰인다. 대량·범용 고온 부품은 여전히 PEEK 가 맡고, 결정화 제어가 값을 하는 적층제조·프리프레그에서 PEKK 가 선호된다.",
    "fun_fact": "NASA 오리온 우주선에는 정전기 방전까지 관리하는 PEKK 기반 프린팅 부품이 실렸다 — 우주로 간 열가소성 수지 중에서도 손꼽히는 상전이다."
   },
   "timeline": [
    {
     "year": 1988,
     "event": "DuPont, PEKK 항공용 상용화 개시",
     "ref": 1
    }
   ]
  },
  "pet": {
   "display": "PET",
   "stable_ids": [
    "POL-0043",
    "POL-0044",
    "POL-0045"
   ],
   "refs": [
    "Whinfield J R & Dickson J T (1941) UK Patent 578,079",
    "Brydson J A (1999) Plastics Materials 7th ed.",
    "Awaja F & Pavel D (2005) \"Recycling of PET\", Eur Polym J 41",
    "Whinfield J R & Dickson J T (1941) — Calico Printers' Association, PET 특허",
    "Wyeth N C, US Patent 3,733,309 (1973) \"Biaxially Oriented Poly(ethylene terephthalate) Bottle\""
   ],
   "sections": {
    "hook": "음료수 병의 그 플라스틱 — 섬유에서 병까지, 세계에서 가장 많이 쓰이는 폴리에스터 PET.",
    "origin": "PET(폴리에틸렌 테레프탈레이트)는 1941년 영국 ICI 의 윈필드·딕슨이 Terylene 이라는 이름으로 합성한 폴리에스터다. 처음엔 섬유(데이크론)로 성공했고, 1970년대 연신 블로 성형이 개발되며 투명한 음료 병 재료로 폭발해 음료 산업의 판을 바꿨다.",
    "breakthrough": "PET 는 두 얼굴을 가진다 — 급랭하면 투명한 비정질(병·시트)이 되고, 서서히 식히거나 유리섬유를 넣으면 단단한 반결정성(기어·부품)이 된다. 유리 30% 강화 grade(PET-GF30 Rynite 등, 반결정성)는 치수 안정성과 강성이 좋아 전장·기어 부품에 쓰인다.",
    "adoption": "전후 섬유·필름으로 대량 채택된 뒤, 1970년대 음료 병 채택으로 세계 최대 규모의 플라스틱 시장을 얻었다.",
    "today": "음료·식품 병과 필름, 폴리에스터 섬유, 전장 커넥터·기어(유리강화 반결정성)에 쓰인다. 결정화가 빨라야 하는 사출 부품은 PBT 로, 투명·충격이 필요하면 PETG·PC 로 간다.",
    "fun_fact": "전 세계에서 초당 수만 개씩 만들어지는 투명 음료 병이 모두 PET 다 — 얇게 불어도 안 터지고 내용물을 지키며 재활용까지 되는 조합을, 한 재료가 반세기째 감당하고 있다."
   },
   "timeline": [
    {
     "year": 1941,
     "event": "윈필드·딕슨이 PET 를 특허 (Calico Printers' Association, 영국)",
     "ref": 4
    },
    {
     "year": 1952,
     "event": "DuPont 이 Mylar 상표 등록 — 이축연신 PET 필름의 시작",
     "ref": 4
    },
    {
     "year": 1973,
     "event": "너새니얼 와이어스가 이축연신 PET 병 특허 (US 3,733,309) — 탄산음료 용기를 바꿨다",
     "ref": 4
    }
   ]
  },
  "petg": {
   "display": "PETG",
   "stable_ids": [
    "POL-0046",
    "POL-0047",
    "POL-0048"
   ],
   "refs": [
    "Whinfield J R & Dickson J T (1946) UK Patent 578,079 (ICI) \"Improvements relating to the manufacture of highly polymeric substances\"",
    "Eastman Chemical \"Tritan Copolyester Technical Information\" (2005)",
    "Demirel B, Yaras A, Elcicek H (2011) \"Crystallization Behavior of PET Materials\", Balikesir University Journal of Science"
   ],
   "sections": {
    "hook": "PET 에 글리콜 한 스푼 — 결정화를 일부러 방해해 투명하고 다루기 쉬워진 PETG.",
