Repository: slmhlight/GRANTA

# AM Materials Explorer

ANSYS Granta-style **additive-manufacturing (AM) materials database** — an interactive
web app for exploring metal & polymer materials through dynamic Ashby charts, advanced
filtering, **range-based property data**, and **cited manufacturer datasheets**.

> 적층제조(AM) 소재 데이터베이스 탐색기. 대화형 Ashby 차트, 고급 필터링, **물성 range 데이터**,
> **데이터시트 출처 추적**을 제공합니다.

## Features
- **Range-based properties** — every property is a `min · typical · max` aggregated from real data points (heat treatments × build direction × vendors), shown as smooth property envelopes on the Ashby chart and min–max sub-lines in the detail panel.

File: data/alloy-stories.json (part 7 of 8)
{
    "origin": "뿌리는 1941년 영국에서 윈필드와 딕슨이 발견한 PET(폴리에틸렌 테레프탈레이트)다. PET 는 섬유(데이크론)와 병으로 대성공했지만 결정화가 빨라 두꺼운 사출품은 뿌옇게 굳는 한계가 있었다. 1980년대 Eastman 이 에틸렌글리콜 일부를 CHDM 으로 바꿔 결정화를 방해하자, 완전히 투명하고 사출·압출이 쉬운 비정질 변형이 나왔다 — G(글리콜 개질)를 붙인 PETG 다.",
    "breakthrough": "결정화를 포기한 대가로 얻은 것이 많다. PC 급 투명성, PET 계열의 내약품성, 넓은 가공 창이 한 재료에 모였고, 인쇄·접착·열성형도 순순히 받는다. 유리전이 80°C 로 아주 높지는 않지만, 식기세척기와 일상 충격을 견디는 데는 충분했다.",
    "adoption": "1990년대에 화장품·의료 포장과 매장 디스플레이의 표준 투명 시트가 됐고, 2010년대 데스크톱 3D 프린팅 붐에서 \"다루기 쉬운 기능성 필라멘트\"로 두 번째 전성기를 맞았다.",
    "today": "음료 텀블러와 재사용 컵, 의료 진단 큐벳·포장(감마 멸균 호환), 열성형 간판·디스플레이가 주 무대다. 3D 프린팅에서는 ABS 보다 덜 휘고 PLA 보다 질겨 데스크톱 표준 필라멘트의 한 축이 됐고, 탄소섬유를 넣은 PETG-CF 는 강성 치구·브래킷용으로 그 연장선에 있다.",
    "fun_fact": "프린터 베드에서 잘 떨어지지 않을 만큼 강한 PETG 의 층간 접착은 단점이자 장점이다 — 유리판을 뜯어먹는 접착력 때문에 이형제를 바르지만, 그 덕에 출력물은 레이어가 잘 안 갈라진다."
   },
   "timeline": [
    {
     "year": 1941,
     "event": "윈필드·딕슨, PET 발견 (ICI 특허 출원)",
     "ref": 1
    }
   ]
  },
  "ph-tool-and-high-strength-stainless": {
   "display": "PH Tool & High-Strength Stainless (Custom 455 / CX mold PH)",
   "stable_ids": [
    "MET-0830",
    "MET-0831",
    "MET-0832",
    "MET-0838"
   ],
   "refs": [
    "ASM Handbook Vol.1: Properties and Selection — Irons, Steels, and High-Performance Alloys",
    "Davis J R (ed., 1994) ASM Specialty Handbook: Stainless Steels"
   ],
   "sections": {
    "hook": "스테인리스인데 공구강만큼 강한 — Aging(시효)으로 굳히는 초고강도·금형용 석출경화 스테인리스.",
    "origin": "17-4·15-5 PH 로 대표되는 석출경화(PH) 스테인리스 중에서도, 강도를 더 끌어올리거나 금형 용도로 특화한 grade 들이 있다. Custom 455 는 Carpenter 가 만든 티타늄·구리 강화 마르텐사이트 PH 로 매우 높은 강도를, CX 계열은 내식성과 경면 연마성을 갖춘 PH 금형 스테인리스다.",
    "breakthrough": "낮은 탄소 마르텐사이트를 만든 뒤 480~540°C Aging으로 미세한 금속간화합물(Cu·Ti·Ni-Al 등)을 석출시켜, 담금질강처럼 무르지 않으면서 초고강도(1700MPa 급)를 낸다. 낮은 탄소라 용접·성형 후 Aging만으로 굳어 변형이 적고, 스테인리스라 녹슬지 않는다.",
    "adoption": "1960년대 Carpenter 의 Custom 455 상용화가 항공 체결·스프링 시장에 자리 잡았고, 정밀 사출 금형 산업이 경면·내식 요구와 함께 PH 금형강을 표준 선택지로 받아들였다.",
    "today": "Custom 455 는 항공 체결·스프링·고강도 축, CX 계열 PH 금형강은 부식·경면이 중요한 플라스틱 사출 금형(투명·의료용)에 쓰인다. 더 높은 인성·강도 조합은 PH13-8 Mo 로 간다.",
    "fun_fact": "투명 플라스틱 렌즈·의료 부품을 찍는 금형은 녹과 흠집이 곧 불량이라, 부식에 강하고 거울처럼 연마되는 PH 스테인리스 금형강으로 만든다."
   }
  },
  "ph13-8-mo": {
   "display": "PH13-8 Mo",
   "stable_ids": [
    "MET-0808"
   ],
   "refs": [
    "ASTM A564 \"Standard Specification for Hot-Rolled and Cold-Finished Age-Hardening Stainless Steel Bars and Shapes\"",
    "AK Steel \"PH 13-8 Mo Stainless Steel Product Data Bulletin\" (2007)",
    "Davis J R (1994) ASM Specialty Handbook: Stainless Steels"
   ],
   "sections": {
    "hook": "17-4를 넘어선 고인성 PH 스테인리스 — 알루미늄 Aging(시효)으로 초고강도와 인성을 겸한 PH13-8 Mo.",
    "origin": "PH13-8 Mo 는 1960년대 미국 Armco 가 17-4 PH 의 강도·청정도 한계를 넘으려 개발한 석출경화 스테인리스다. 크롬 13%·니켈 8%·몰리브데넘에 알루미늄을 넣어, 니켈-알루미늄 금속간화합물 석출로 강해진다 — 17-4 의 구리 석출보다 미세하고 균일하다.",
    "breakthrough": "진공 재용해로 개재물을 극도로 낮추고, NiAl 미세 석출로 초고강도(항복 1400MPa 급)에 뛰어난 파괴인성·내응력부식을 겸한다 — \"강하면서 잘 안 깨지는\" PH 스테인리스의 정점이다. 방향에 따른 성질 차이도 작아 대형 단조에 맞는다.",
    "adoption": "1970년대 이후 항공기 착륙장치·플랩 트랙·구조 체결처럼 강도·인성·내식이 동시에 걸리는 임계 부품에 채택됐다.",
    "today": "항공 착륙장치·플랩 트랙·고강도 체결, 유정 부품, 고성능 스프링에 쓰인다. 값이 부담이면 17-4/15-5 PH 로 내려가고, 부식이 없으면 마레이징강으로 간다.",
    "fun_fact": "17-4·15-5·13-8 은 PH 스테인리스의 강도-인성 사다리다 — 항공 엔지니어는 필요한 인성 등급에 따라 이 세 형제 중 하나를 고르는데, 가장 인성이 중요한 임계 부품에 13-8 Mo 가 온다."
   }
  },
  "pla": {
   "display": "PLA",
   "stable_ids": [
    "POL-0050",
    "POL-0051"
   ],
   "refs": [
    "Carothers W H et al. (1932) J Am Chem Soc 54 \"Studies of polymerization and ring formation\"",
    "Garlotta D (2001) \"A literature review of poly(lactic acid)\", J Polym Environ 9(2)",
    "Gruber P R & O'Brien M (2002) \"Polylactides: NatureWorks PLA\", in Biopolymers Vol 4, Wiley-VCH",
    "NatureWorks LLC corporate history (https://www.natureworksllc.com)",
    "ACS Green Chemistry — NatureWorks business case study",
    "Carothers W H (1932) — 락타이드 개환중합 연구"
   ],
   "sections": {
    "hook": "옥수수로 만들어 흙에서 분해되는 플라스틱 — 3D 프린팅과 친환경 포장의 PLA.",
    "origin": "PLA(폴리락트산)는 젖산을 중합한 바이오 유래·생분해성 폴리에스터다. 20세기 초 합성 자체는 됐지만 분자량이 낮아 실패했고, 1990년대에 옥수수 전분 발효로 젖산을 값싸게 얻는 공정이 완성되며 상업 생산(Ingeo 등)이 시작됐다 — 석유가 아닌 식물에서 오는 흔치 않은 대량 플라스틱이다.",
    "breakthrough": "식물 유래라 원료부터 친환경이고, 산업 퇴비 조건에서 생분해된다. 투명하고 강성이 있으며 낮은 온도에서 잘 흘러 성형이 쉽다 — 다만 유리전이온도가 낮아(약 60°C) 열에 약하고 다소 잘 부서지는 것이 한계다.",
    "adoption": "2000년대 친환경 포장·일회용품으로 채택이 확산됐고, 2010년대 데스크톱 3D 프린팅 붐에서 가장 쉬운 필라멘트로 대중화됐다.",
    "today": "생분해 포장·일회용 용기, 3D 프린팅 필라멘트, 농업 필름, 의료 봉합·서방에 쓰인다. 내열·내충격이 필요하면 ABS·PETG 로, 오래 견뎌야 하면 범용 열가소성으로 간다.",
    "fun_fact": "데스크톱 3D 프린터에서 가장 먼저 배우는 재료가 PLA 다 — 낮은 온도에서 잘 붙고 냄새·휘어짐이 적어, 옥수수에서 온 이 플라스틱이 개인 제작의 입문 소재가 됐다."
   },
   "timeline": [
    {
     "year": 1932,
     "event": "카로더스가 락타이드(락트산 이량체) 개환중합으로 PLA 를 연구 — 당시엔 비용 때문에 상용화 불가",
     "ref": 5
    },
    {
     "year": 1988,
     "event": "Cargill 이 옥수수 당 발효 → 락트산 → PLA 대량생산 연구 착수",
     "ref": 5
    },
    {
     "year": 2002,
     "event": "NatureWorks 가 네브래스카 Blair 에 연 14만 톤 규모 PLA 공장 가동 — 바이오 폴리머의 상업 규모 진입",
     "ref": 5
    }
   ]
  },
  "pmi-structural-foam": {
   "display": "PMI Structural Foam (Rohacell)",
   "stable_ids": [
    "POL-0011",
    "POL-0012",
    "POL-0013"
   ],
   "refs": [
    "Osswald T A, Baur E, Brinkmann S et al. (2006) International Plastics Handbook, Hanser",
    "Evonik, ROHACELL® PMI 구조 발포체 기술 자료"
   ],
   "sections": {
    "hook": "가볍고 단단하며 열까지 견디는 구조용 발포체 — 샌드위치 패널의 심재 Rohacell.",
    "origin": "항공기 날개·위성 패널처럼 가벼우면서 휨에 강한 구조는, 얇고 강한 두 표피 사이에 가벼운 심재를 끼운 샌드위치로 만든다. PMI(폴리메타크릴이미드) 발포체(Rohacell)는 이 심재를 위한 고성능 폼으로, 극히 가벼우면서 압축·전단에 강하고 복합재 경화 온도·압력을 견딘다.",
    "breakthrough": "닫힌 기포(closed-cell) 구조가 낮은 밀도에서 높은 비강성·비강도를 내고, 이미드 결합이 복합재 오토클레이브 경화(~180°C, 고압)를 견디게 한다 — 그래서 표피(탄소섬유 프리프레그)와 함께 한 번에 성형할 수 있다. 균일한 미세 기포라 표면 품질·재현성도 좋다. 다만 값이 비싸다.",
    "adoption": "1970년대 독일 Röhm 이 Rohacell 로 상용화한 뒤 헬리콥터 로터와 항공 조종면의 샌드위치 심재로 채택됐고, 오토클레이브 공정 호환성 덕에 프리프레그 시대의 표준 폼 심재가 됐다.",
    "today": "항공기 조종면·레이돔·헬기 로터, 위성 구조 패널, 고성능 자동차·스포츠 장비의 샌드위치 심재로 쓰인다. 값이 부담이면 발포 PVC·허니콤·발사로 간다.",
    "fun_fact": "PMI 폼 심재는 무게의 대부분이 공기지만, 얇은 탄소섬유 표피와 결합하면 같은 무게의 알루미늄판보다 훨씬 안 휘는 구조가 된다 — 이것이 샌드위치 구조의 힘이다."
   }
  },
  "pmma": {
   "display": "PMMA",
   "stable_ids": [
    "POL-0052",
    "POL-0053",
    "POL-0054",
    "POL-0055"
   ],
   "refs": [
    "Crawford J W C (1934) UK Patent 405,699 \"Production of methyl methacrylate polymers\"",
    "Röhm O (1933) DE Patent 656,642 \"Verfahren zur Herstellung organischer Glaser\"",
    "American Chemical Society (2019) \"PMMA: 90 Years of an Optically Clear Polymer\" educational resource",
    "Andrady A L (2003) Plastics and the Environment, Wiley"
   ],
   "sections": {
    "hook": "깨져도 파편이 덜 튀는 투명 플라스틱 — 유리를 대신한 캐노피와 수족관 창의 아크릴.",
    "origin": "1928년께 영국 ICI 의 존 크로퍼드가 메틸메타크릴레이트 중합을 시연했고, 1933년 독일 Röhm 이 산업 생산 공정을 완성해 Plexiglas 라는 이름으로 내놓았다. 유리처럼 투명하면서 가볍고 잘 깨지지 않는 이 아크릴 수지는, 곧 유리를 대신할 후보로 떠올랐다.",
    "breakthrough": "광 투과율이 92%로 유리에 버금가면서 밀도는 절반, 깨져도 날카롭게 흩어지지 않고 큰 조각으로 갈라진다. 열가소성이라 가열해 곡면으로 성형하기 쉽고, 두껍게 접합해 거대한 투명 벽도 만들 수 있다 — 유리가 못 하는 형상 자유를 얻었다.",
    "adoption": "2차 대전에서 전투기 캐노피 재료로 대량 채택되며 검증됐고, 전후 잉여 물자가 표지판·의료기기·조명으로 쏟아지며 민수 시장으로 퍼졌다.",
    "today": "항공기 윈드실드, 수족관·전망 창, 조명 확산판, 디스플레이 케이스, 광학 도광판이 본진이다. 내충격이 더 필요하면 폴리카보네이트로, 내약품·내열이 필요하면 유리로 갈린다.",
    "fun_fact": "거대 수족관의 사람 키를 넘는 투명 벽은 유리가 아니라 두껍게 접합한 아크릴이다 — 수십 톤 수압을 견디면서도 왜곡 없이 맑아야 하는 그 창을, 유리로는 그 크기로 만들 수 없다."
   },
   "timeline": [
    {
     "year": 1933,
     "event": "Röhm, PMMA 산업 생산 — Plexiglas 상표 출시",
     "ref": 2
    },
    {
     "year": 1940,
     "event": "2차 대전 전투기 캐노피 대량 채택 — 대중화 계기",
     "ref": 3
    }
   ]
  },
  "polyethylene": {
   "display": "Polyethylene (LDPE / HDPE / UHMWPE)",
   "stable_ids": [
    "POL-0088",
    "POL-0090",
    "POL-0133"
   ],
   "refs": [
    "Osswald T A, Baur E, Brinkmann S et al. (2006) International Plastics Handbook, Hanser",
    "Harper C A (ed., 2006) Handbook of Plastics Technologies, McGraw-Hill"
   ],
   "sections": {
    "hook": "세상에서 가장 많이 쓰이는 플라스틱 — 비닐봉지부터 인공관절까지, 사슬 길이로 갈리는 폴리에틸렌.",
    "origin": "폴리에틸렌(PE)은 에틸렌을 중합한 가장 단순하고 흔한 플라스틱이다. 분자 사슬의 가지·밀도·길이에 따라 성질이 크게 갈린다 — 무른 LDPE(필름), 단단한 HDPE(용기·파이프), 그리고 사슬이 극도로 긴 초고분자량 UHMWPE 까지.",
    "breakthrough": "사슬이 길고 촘촘할수록 강도·내마모·내약품성이 오른다. 특히 UHMWPE 는 사슬이 수백만 단위로 길어, 강철보다 뛰어난 내마모와 자기윤활·내충격을 낸다. 화학적으로 매우 안정하고 물에 안 젖으며 값싸지만, 접착·인쇄가 어렵고 열·크리프엔 약하다.",
    "adoption": "2차 대전에서 레이더 케이블 절연재라는 전략 물자로 첫 대량 사용됐고, 1950년대 치글러 촉매의 HDPE 가 등장하자 병·파이프·필름으로 폭발해 세계 1위 생산량 플라스틱이 됐다.",
    "today": "LDPE 는 비닐봉지·필름, HDPE 는 물통·파이프·연료탱크, UHMWPE 는 인공 고관절 소켓·컨베이어·방탄섬유(Dyneema)에 쓰인다. 고온이 필요하면 PP·엔지니어링 플라스틱으로 간다.",
    "fun_fact": "인공 고관절의 마찰 면(소켓)이 UHMWPE 인데, 수천만 번 걷는 마찰을 수십 년 견뎌야 해 — 이 극한의 내마모가 곧 인공관절의 수명을 좌우한다."
   },
   "timeline": [
    {
     "year": 1933,
     "event": "ICI, 고압 폴리에틸렌(LDPE) 우연 발견",
     "ref": 1
    },
    {
     "year": 1953,
     "event": "치글러, 상압 촉매 중합 — HDPE 시대 개막",
     "ref": 1
    }
   ]
  },
  "polyimide": {
   "display": "Polyimide (Vespel / Kapton PI)",
   "stable_ids": [
    "POL-0091",
    "POL-0092"
   ],
   "refs": [
    "Osswald T A, Baur E, Brinkmann S et al. (2006) International Plastics Handbook, Hanser",
    "DuPont, Vespel® · Kapton® polyimide 기술 자료"
   ],
   "sections": {
    "hook": "녹지 않고 400°C를 견디는 최고의 내열 플라스틱 — 우주·반도체의 폴리이미드.",
    "origin": "폴리이미드(PI, Vespel 등)는 이미드 고리가 사슬을 이룬 초고내열 플라스틱으로, 많은 등급이 녹는점 없이 400°C 안팎까지 견딘다. 열가소성 플라스틱의 성형 한계를 넘어서, 분말 소결·필름 등 특수 공정으로 만든다.",
    "breakthrough": "단단한 방향족 이미드 고리가 열·산화·방사선·용제에 극도로 안정한 구조를 준다 — 플라스틱 중 최고 수준의 내열·내마모·치수안정성이다. 자기윤활성이 있어 윤활 없이 마찰 부위에 쓰이고, 얇은 필름(Kapton)은 유연하면서 극한 온도를 견딘다. 다만 값이 매우 비싸고 성형이 까다롭다.",
    "adoption": "1960년대 DuPont 이 Kapton 필름과 Vespel 성형품으로 상용화하자 곧 우주선 단열막과 전선 절연의 표준이 됐고, 아폴로 계획의 극한 환경 검증이 명성을 굳혔다.",
    "today": "Vespel 부싱·시일·베어링(고온·무윤활), 반도체 웨이퍼 핸들링, 항공엔진 부품, Kapton 필름(전선 절연·우주선 단열·유연 회로)에 쓰인다. 더 성형성이 필요하면 PAI(Torlon)·PEEK 로 간다.",
    "fun_fact": "Kapton 폴리이미드 필름은 극저온부터 400°C 고온까지 견뎌, 아폴로 우주선을 비롯한 수많은 우주선의 금빛 단열막(MLI)으로 쓰였다."
   }
  },
  "polystyrene": {
   "display": "Polystyrene (GPPS / HIPS)",
   "stable_ids": [
    "POL-0093",
    "POL-0094",
    "POL-0095"
   ],
   "refs": [
    "Osswald T A, Baur E, Brinkmann S et al. (2006) International Plastics Handbook, Hanser",
    "Harper C A (ed., 2006) Handbook of Plastics Technologies, McGraw-Hill"
   ],
   "sections": {
    "hook": "값싸고 투명하지만 잘 깨지는 범용 플라스틱 — 고무를 섞어 강해진 HIPS 로 보완한다.",
    "origin": "폴리스타이렌(PS)은 스타이렌을 중합한 값싼 범용 플라스틱으로, 투명하고 단단하며 치수안정성·성형성이 좋다. 하지만 유리처럼 잘 깨지는(취성) 것이 약점이라, 고무(폴리부타디엔)를 섞어 충격에 강하게 만든 것이 내충격 폴리스타이렌(HIPS)이다.",
    "breakthrough": "순수 PS(GPPS)는 투명·강직하지만 취성이고, 고무 입자를 분산시킨 HIPS 는 불투명해지는 대신 충격을 흡수해 잘 안 깨진다. 발포시키면(EPS·스티로폼) 극히 가벼운 단열·완충재가 된다. 다만 열·용제·자외선엔 약하다.",
    "adoption": "1930년대 BASF·Dow 의 양산으로 시작해, 전후 가전 하우징과 일회용 용기·발포 단열재(EPS)로 번지며 범용 5대 플라스틱의 한 자리를 차지했다.",
    "today": "GPPS 는 투명 용기·CD 케이스·소품, HIPS 는 가전 하우징·냉장고 내장·완구·3D 프린팅, EPS 는 포장 완충·단열재에 쓰인다. 열·내약품이 필요하면 ABS·PC 로 간다.",
    "fun_fact": "흔히 “스티로폼”이라 부르는 하얀 포장재는 폴리스타이렌을 발포시킨 것으로, 부피의 98%가 공기다 — 그래서 그렇게 가볍고 단열이 잘 된다."
   }
  },
  "pom-copolymer": {
   "display": "POM Copolymer",
   "stable_ids": [
    "POL-0097",
    "POL-0100",
    "POL-0101"
   ],
   "refs": [
    "Kern W & Cherdron H (1960) Celanese Patent on POM Copolymer",
    "Celanese Hostaform Tech Data Sheet",
    "Brydson J A (1999) Plastics Materials 7th ed.",
    "Plastics Technology — \"Tracing the History of Polymeric Materials: Acetal\""
   ],
   "sections": {
    "hook": "열수·화학에 더 강한 아세탈 — Celcon/Hostaform 으로 대표되는 POM 코폴리머.",
    "origin": "POM 코폴리머(POM-C, Hostaform/Celcon)는 아세탈의 공중합 형태로, 20세기 중반 Celanese 등이 상용화했다. 사슬에 소량의 공단량체(에틸렌옥사이드 등)를 넣어, 호모폴리머보다 열·화학·가수분해 안정성을 높인 것이 핵심이다.",
    "breakthrough": "공단량체가 사슬을 안정화해 뜨거운 물·알칼리·반복 열에 호모폴리머보다 강하고, 두꺼운 단면에서도 중심부 다공이 잘 생기지 않는다. 강성·강도는 호모폴리머보다 살짝 낮지만, 장기 내구·화학 환경에서 더 믿을 만하다 — 안정성을 택한 아세탈이다.",
    "adoption": "온수·세제에 닿는 배관 부속과 자동차 연료계 부품이 코폴리머를 채택하며 자리 잡았고, 일반 기구 부품으로 확산됐다.",
    "today": "온수·세정 환경의 밸브·펌프 부속, 자동차 연료계 부품, 기어·부싱, 지퍼·버클에 쓰인다. 강성·강도가 우선이면 호모폴리머(Delrin)로, 더 높은 내열·강도는 PA·PBT·PEEK 로 간다.",
    "fun_fact": "같은 \"아세탈\"이라도 뜨거운 물이 닿는 자리엔 코폴리머를 고른다 — 호모폴리머는 강하지만 열수·알칼리에서 서서히 분해되기 쉬워, 세탁기·온수 밸브 부속은 대개 코폴리머다."
   },
   "timeline": [
    {
     "year": 1962,
     "event": "Celanese 가 Celcon 을 출시 — 사슬에 공단량체를 주기적으로 넣어 열·알칼리 안정성을 얻었다",
     "ref": 4
    }
   ]
  },
  "pom-homopolymer": {
   "display": "POM Homopolymer",
   "stable_ids": [
    "POL-0098",
    "POL-0099",
    "POL-0102",
    "POL-0103"
   ],
   "refs": [
    "DuPont Delrin 150 Tech Data Sheet",
    "Kern W & Cherdron H (1960) DuPont Patent on POM Homopolymer",
    "Brydson J A (1999) Plastics Materials 7th ed.",
    "Plastics Technology — \"Tracing the History of Polymeric Materials: Acetal\""
   ],
   "sections": {
    "hook": "가장 단단하고 뻣뻣한 아세탈 — DuPont Delrin 으로 대표되는 POM 호모폴리머.",
    "origin": "POM 호모폴리머(POM-H, Delrin)는 아세탈의 원조 형태로, 20세기 중반 DuPont 이 사슬 끝 안정화 기술로 상용화했다. 포름알데히드 단량체가 순수하게 중합한 사슬이라, 결정도가 코폴리머보다 약간 높아 강성과 강도에서 앞선다 — Delrin 500 이 그 대표 grade 다.",
    "breakthrough": "높은 결정도(75~80%)가 강성·강도·내피로·내크리프를 극대화하고, 낮은 마찰계수가 윤활 없이 미끄러지게 한다. 흡습이 적어 치수도 안정하다 — 정밀 기계 부품에서 \"가장 금속에 가까운 플라스틱\"이라는 자리를 코폴리머와 나눈다.",
    "adoption": "정밀 기어·베어링을 금속에서 대체하려는 전자·자동차 산업이 채택했고, 스냅 부속·기구 부품으로 확산됐다.",
    "today": "고하중·고정밀 기어와 캠, 축·부싱, 스냅 체결, 정밀 기구 부품에 쓰인다. 강성·강도가 필요하면 호모폴리머, 열수·화학 안정성이 필요하면 코폴리머로 갈린다. 다만 두꺼운 단면 중심부에 미세 기공(센터라인 다공)이 생길 수 있어 코폴리머를 택하기도 한다.",
    "fun_fact": "기계에서 \"델린으로 깎자\"는 말은 곧 정밀 플라스틱 부품을 뜻한다 — 상표명 Delrin 이 POM 호모폴리머의 대명사가 될 만큼, 이 재료가 소형 기어·부싱의 표준이 됐다."
   },
   "timeline": [
    {
     "year": 1947,
     "event": "DuPont 이 포름알데하이드 중합·안정화 연구를 시작 — 사슬 끝이 계속 풀려(unzipping) 열분해되는 것이 실용화의 벽이었다",
     "ref": 4
    },
    {
     "year": 1952,
     "event": "말단 헤미아세탈을 아세트산 무수물로 아세틸화해 막는 방법(Dal Nogare)으로 분해를 억제 — 용융가공의 문이 열린다",
     "ref": 4
    },
    {
     "year": 1960,
     "event": "DuPont Delrin 출시 — 말단을 아세틸로 막아(end-cap) 용융가공이 가능해진 것이 열쇠였다",
     "ref": 4
    }
   ]
  },
  "pp": {
   "display": "PP",
   "stable_ids": [
    "POL-0104",
    "POL-0105",
    "POL-0106",
    "POL-0107"
   ],
   "refs": [
    "Natta G (1955) \"Une nouvelle classe de polymères d'α-oléfines ayant une régularité de structure exceptionnelle\", J Polym Sci 16",
    "Natta G (1963) Nobel Lecture \"From the Stereospecific Polymerization to the Asymmetric Autocatalytic Synthesis of Macromolecules\"",
    "Pasquini N (ed., 2005) Polypropylene Handbook, Hanser",
    "Moore E P (ed., 1996) Polypropylene Handbook: Polymerization, Characterization, Properties, Processing, Applications, Hanser"
   ],
   "sections": {
    "hook": "가장 가벼운 범용 플라스틱이자 노벨상의 고분자 — 요구르트 컵부터 자동차 범퍼까지 폴리프로필렌.",
    "origin": "1954년 밀라노 공대의 줄리오 나타가 치글러의 유기금속 촉매를 프로필렌에 적용해, 메틸기가 한쪽으로 정렬된 이소택틱 폴리프로필렌을 처음 합성했다. 무질서한 프로필렌 중합체는 끈적한 왁스에 불과했지만, 입체 규칙성이 생기자 단단한 결정성 플라스틱이 됐다 — 촉매가 분자의 자세를 바로잡아 재료를 만든 순간이다. Montecatini 가 1957년 Moplen 으로 상업화했고, 치글러와 나타는 1963년 노벨 화학상을 함께 받았다.",
    "breakthrough": "PP 의 무기는 밀도 0.91 — 물에 뜨는, 모든 범용 플라스틱 중 가장 가벼운 몸이다. 여기에 높은 결정성이 주는 강성·내약품성·내피로성이 더해지고, 값도 싸다. 호모폴리머는 강성이 좋고, 에틸렌을 소량 공중합한 코폴리머는 저온 충격을 보강한다 — 용도에 따라 골라 쓰는 형제다.",
    "adoption": "Moplen 상용화 직후 1960년대 가전 하우징과 생활용품으로 폭발적으로 번졌고, 자동차 범퍼·내장재 채택이 이어지며 반세기 만에 세계 2위 생산량의 고분자가 됐다.",
    "today": "식품 용기와 병뚜껑, 자동차 범퍼·내장(유리섬유 강화 PP-GF30 포함), 가전, 의료 주사기, 부직포(마스크·기저귀)까지 — 생산량으로 세계 2위의 고분자다. 저온에서 취성이 오는 것과 자외선 열화가 약점이라, 추운 곳은 코폴리머나 ABS, 야외는 안정제 배합으로 대응한다.",
    "fun_fact": "샴푸 뚜껑처럼 수만 번 접혀도 끊어지지 않는 리빙 힌지는 PP 의 전매특허다 — 접히는 부위의 분자가 굽힘 방향으로 배향되며 오히려 강해지기 때문에, 뚜껑과 몸체를 한 번에 사출하고도 경첩이 산다."
   },
   "timeline": [
    {
     "year": 1954,
     "event": "나타, 이소택틱 PP 첫 합성 (치글러 촉매 응용)",
     "ref": 1
    },
    {
     "year": 1963,
     "event": "치글러·나타 노벨 화학상 공동 수상",
     "ref": 2
    }
   ]
  },
  "pps": {
   "display": "PPS (Polyphenylene Sulfide)",
   "stable_ids": [
    "POL-0109",
    "POL-0110",
    "POL-0111"
   ],
   "refs": [
    "Chevron Phillips Chemical, Ryton® PPS 기술 자료 (Phillips Petroleum, 1967 개발 / 1973 상용)",
    "Brydson J A (1999) Plastic Materials, 7th ed., Butterworth-Heinemann"
   ],
   "sections": {
    "hook": "방향족 고리와 황이 번갈아 이어진 뼈대 — 200°C를 견디고 녹이는 용매가 거의 없는 고성능 열가소성.",
    "origin": "미국 Phillips Petroleum 이 1967년 p-디클로로벤젠과 황화나트륨을 극성 용매에서 반응시키는 공정을 개발하고, 1973년 Ryton 상표로 상용 생산을 시작했다. 벤젠 고리와 황(S) 원자가 번갈아 이어진 단순하지만 매우 안정한 뼈대가 특징이다.",
    "breakthrough": "강직한 방향족-황 뼈대가 높은 결정성과 열안정성을 주어, 연속 200°C 이상·순간 260°C 를 견디고 자기소화성(내연)을 갖는다. 200°C 이하에서 이를 녹이는 용매가 사실상 없어 화학 내성이 극단적으로 높다.",
    "adoption": "1970~80년대 자동차 연료계·전장 부품과 화학 펌프가 채택하며 자리 잡았고, 전기차 시대의 파워일렉트로닉스 부품으로 수요가 다시 커지고 있다.",
    "today": "대개 유리·탄소섬유(40% 등)로 강화해 자동차 워터펌프·전장 커넥터·펌프 임펠러·고온 부품에 쓴다. 순수 PPS 는 다소 취성이라 강화·컴파운딩이 기본이며, 더 높은 온도는 PEEK·PAI 영역이다.",
    "fun_fact": "200°C 아래에서는 PPS 를 녹이는 용매가 사실상 없다 — 그래서 도금 라인의 지그·걸이처럼 산과 용제에 잠겨 사는 부품이 PPS 로 만들어진다."
   },
   "timeline": [
    {
     "year": 1967,
     "event": "Phillips Petroleum, PPS 중합 공정 개발",
     "ref": 1
    },
    {
     "year": 1973,
     "event": "Ryton PPS 상용 생산 개시",
     "ref": 1
    }
   ]
  },
  "ptfe": {
   "display": "PTFE",
   "stable_ids": [
    "POL-0120",
    "POL-0121",
    "POL-0122"
   ],
   "refs": [
    "Plunkett R J (1941) US Patent 2,230,654",
    "Gore W L (1969) US Patent 3,953,566 (Gore-Tex ePTFE)",
    "Drobny J G (2014) Technology of Fluoropolymers 2nd ed., CRC Press",
    "ASTM D1457"
   ],
   "sections": {
    "hook": "실험 사고가 낳은 가장 미끄러운 고체 — 맨해튼 프로젝트의 비밀 물자였던 테플론.",
    "origin": "1938년 DuPont 의 로이 플렁킷은 냉매 후보로 보관하던 TFE 가스 실린더가 텅 비고 흰 가루만 벽에 붙어 있는 것을 발견했다. 가스가 실린더 안에서 저절로 중합해 버린 것 — 그렇게 우연히 태어난 것이 PTFE 다. 전쟁 중에는 맨해튼 프로젝트에서 우라늄 농축용 UF₆ 를 견디는 유일한 개스킷 재료로 비밀리에 쓰였고, 1948년에야 Teflon 이라는 상표로 세상에 나왔다.",
    "breakthrough": "탄소 사슬을 불소가 완전히 감싼 구조가 화학적 불활성의 극치를 만든다. 거의 모든 약품에 녹지 않고, 마찰계수는 고체 중 가장 낮은 축이며, 유전 특성이 좋고 -200°C 부터 260°C 까지 쓰인다. 다만 용융 점도가 너무 높아 일반 사출이 불가능해, 분말 소결이라는 금속 같은 공정으로 성형한다.",
    "adoption": "전후 1948년 Teflon 상표로 공개되자 화학 플랜트의 개스킷·라이닝으로 먼저 퍼졌고, 1956년 프랑스 Tefal 의 눌지 않는 프라이팬이 가정까지 데려갔다. 1969년 고어의 ePTFE(Gore-Tex)는 이 재료를 옷장에도 넣었다.",
    "today": "화학 플랜트의 개스킷·라이닝·밸브 시트, 전선 절연, 베어링 패드, 조리기구 코팅이 본진이다. 사촌들도 각자 자리가 있다 — 용융 가공이 되는 PFA 는 반도체 약액 배관을, 결정성이 높고 기체 투과가 극히 낮은 PCTFE 는 극저온 씰과 방습 포장을 맡는다. 1969년 고어가 연신으로 만든 ePTFE 는 방수투습 멤브레인(Gore-Tex)이 됐다.",
    "fun_fact": "아무것도 안 붙는 PTFE 를 프라이팬에는 어떻게 붙였을까 — 1956년 Tefal 의 창업자가 표면을 거칠게 부식시킨 알루미늄에 기계적으로 물리는 방법으로 해결했다. 요리가 눌지 않는 팬은 그렇게 시작됐다."
   },
   "timeline": [
    {
     "year": 1938,
     "event": "플렁킷, TFE 자가중합 우연 발견 (DuPont)",
     "ref": 1
    },
    {
     "year": 1969,
     "event": "고어, ePTFE 연신 공정 특허 — Gore-Tex 의 원천",
     "ref": 2
    }
   ]
  },
  "pvb": {
   "display": "PVB (Polyvinyl Butyral — laminated glass)",
   "stable_ids": [
    "POL-0123"
   ],
   "refs": [
    "Osswald T A, Baur E, Brinkmann S et al. (2006) International Plastics Handbook, Hanser",
    "Harper C A (ed., 2006) Handbook of Plastics Technologies, McGraw-Hill"
   ],
   "sections": {
    "hook": "깨져도 흩어지지 않게 붙잡는 필름 — 자동차 앞유리 안에 숨은 PVB.",
    "origin": "PVB(폴리비닐부티랄)는 유리 두 장 사이에 끼우는 투명하고 질긴 접착 필름이다. 접합유리(laminated glass)에서 유리가 깨져도 파편이 이 필름에 붙어 흩어지지 않게 붙잡아, 관통과 비산을 막는다.",
    "breakthrough": "유리와의 강한 접착력과 높은 인성·유연성이 핵심이다 — 충격으로 유리가 깨져도 PVB 층이 파편을 붙든 채 늘어나며 에너지를 흡수해, 사람이 뚫고 나가거나 유리가 튀는 것을 막는다. 자외선·소음 차단 기능도 더할 수 있다.",
    "adoption": "1930년대 후반부터 자동차 앞유리 접합막으로 채택돼 안전유리의 사실상 표준이 됐고, 이후 건축 안전·방음유리와 방탄유리로 영역을 넓혔다.",
    "today": "자동차 앞유리(접합유리), 건축 안전유리·방탄유리·방음유리, 태양광 봉지재에 쓰인다. 접합유리의 안전성이 곧 PVB 필름의 성능이다.",
    "fun_fact": "자동차 앞유리가 깨져도 거미줄처럼 금만 가고 조각이 쏟아지지 않는 것은, 유리 두 장 사이의 얇은 PVB 필름이 파편을 전부 붙들고 있기 때문이다."
   }
  },
  "pvc-rigid": {
   "display": "PVC (rigid)",
   "stable_ids": [
    "POL-0124",
    "POL-0125"
   ],
   "refs": [
    "Baumann E (1872) Liebigs Ann Chem 163 \"Vorläufige Mittheilung über den Vinylchlorid\"",
    "Semon W L (1933) US Patent 1,929,453 (BF Goodrich) \"Synthetic rubber-like composition and method of making same\"",
    "Wickson E J (ed., 1993) Handbook of Polyvinyl Chloride Formulating, Wiley",
    "Wilkes C E, Summers J W & Daniels C A (eds., 2005) PVC Handbook, Hanser",
    "Britannica — Waldo Semon (가소화 PVC)",
    "National Inventors Hall of Fame — Waldo L. Semon"
   ],
   "sections": {
    "hook": "세계에서 셋째로 많이 쓰이는 플라스틱 — 파이프·창틀을 만드는 경질 PVC(uPVC).",
    "origin": "PVC(폴리염화비닐)는 19세기에 우연히 발견됐지만 너무 잘 부서지고 가공이 어려워 오래 실패했다. 20세기 초 가소제와 안정제로 가공성을 푸는 기술이 개발되며 상용화됐고, 가소제를 넣지 않은 경질 PVC(uPVC, Type I)가 파이프·창틀의 재료가 됐다.",
    "breakthrough": "염소가 사슬에 붙어 스스로 잘 안 타는(자기소화성) 난연성과 내약품·내후성을 주고, 값이 매우 싸다. 가소제를 넣으면 유연한 연질 PVC(전선 피복·바닥재)가, 안 넣으면 단단한 경질 PVC(파이프·창틀)가 된다 — 첨가제로 성질을 넓게 조율하는 것이 특징이다.",
    "adoption": "20세기 중반 상하수도 배관과 건축 창틀·사이딩에 대량 채택되며 건자재의 기본 플라스틱이 됐다.",
    "today": "상하수도·배수 파이프, 창틀·사이딩, 전선 피복(연질), 바닥재, 카드에 쓰인다. 내열·강도가 더 필요하면 CPVC·ABS 로, 식품 접촉·투명 용기는 PET 로 간다.",
    "fun_fact": "땅속 상하수도관과 집집의 하얀 창틀 대부분이 경질 PVC(uPVC)다 — 값싸고 안 썩고 불에 잘 안 붙는 조합이, 눈에 잘 안 띄는 건축 인프라를 반세기째 떠받친다."
   },
   "timeline": [
    {
     "year": 1872,
     "event": "오이겐 바우만이 염화비닐 가스 플라스크에서 흰 고체(PVC)를 관찰 — 용도는 찾지 못했다",
     "ref": 5
    },
    {
     "year": 1913,
     "event": "프리드리히 클라테가 햇빛을 이용한 염화비닐 중합법으로 첫 특허 — 그래도 너무 단단해 쓰임이 제한적",
     "ref": 5
    },
    {
     "year": 1926,
     "event": "월도 시먼이 가소화 PVC 를 발견 (BFGoodrich) — 유연해지면서 비로소 상업적으로 성공",
     "ref": 5
    }
   ]
  },
  "pvdf": {
   "display": "PVDF (Kynar)",
   "stable_ids": [
    "POL-0126",
    "POL-0127"
   ],
   "refs": [
    "Arkema, Kynar® PVDF 기술 자료 (Pennwalt, 1961 첫 상용)",
    "Brydson J A (1999) Plastic Materials, 7th ed., Butterworth-Heinemann"
   ],
   "sections": {
    "hook": "탄소-불소 결합의 힘으로 화학·내후를 견디되, PTFE보다 단단해 배관·부품으로 쓰는 불소수지.",
    "origin": "1960년대 미국 Pennwalt(현 Arkema)가 개발해 1961년 Kynar 상표로 첫 상용 PVDF 를 내놓았다. 비닐리덴 플루오라이드(VDF)를 유화·현탁 중합해 만들며, 1965년 Kynar 500 건축용 코팅으로 대중화됐다.",
    "breakthrough": "사슬의 강한 C-F 결합이 산·용매·자외선·산화에 대한 저항을 주면서도, PTFE 와 달리 반결정성이라 강성·내마모가 높고 사출·용접이 가능하다 — ‘구조재로 쓸 수 있는 불소수지’다.",
    "adoption": "1960년대 건축 외장 코팅(PVDF 도료)으로 첫 대량 시장을 얻었고, 화학 배관·반도체 초순수 배관과 리튬전지 바인더로 확산됐다.",
    "today": "화학 플랜트 배관·밸브·펌프, 반도체 초순수 라인, 리튬전지 바인더, 건축 외장 코팅(Kynar 500) 등에 쓰인다. 극한 내약품·저마찰이 우선이면 PTFE 로, 기계 강도가 더 중요하면 PVDF 로 갈린다.",
    "fun_fact": "고층 빌딩 외벽 패널 색이 수십 년 가는 비결이 PVDF 도막이다 — 자외선에 강한 C-F 결합이, 같은 이유로 전지 속에서는 전극을 묶는 접착제 노릇을 한다."
   },
   "timeline": [
    {
     "year": 1961,
     "event": "Pennwalt, Kynar PVDF 첫 상용화",
     "ref": 1
    }
   ]
  },
  "r260-rail-steel-uic-860-en-13674-1-railway-head": {
   "display": "R260 Rail Steel (UIC 860 / EN 13674-1) — railway head",
   "stable_ids": [
    "MET-0633",
    "MET-0634",
    "MET-0635",
    "MET-0636",
    "MET-0637"
   ],
   "refs": [
    "EN 13674-1 (2017) \"Railway applications - Track - Rail - Part 1: Vignole railway rails 46 kg/m and above\"",
    "Kalousek J & Magel E (2008) \"Optimising the wheel/rail system\", Railway Gazette Int",
    "Cannon D F et al. (2003) \"Rail defects: an overview\", Fatigue Fract Eng Mater Struct 26(10)"
   ],
   "sections": {
    "hook": "고속철과 화물열차의 레일이 밟고 지나는 강 — 펄라이트 조직으로 접촉피로를 견디는 R260.",
    "origin": "나라마다 제각각이던 레일강을, 유럽 철도 통합과 ISO 호환을 위해 국제철도연맹(UIC)이 1970년대에 하나로 묶었다. R260 은 그 표준의 기본 등급으로, 이름 자체가 정체(R=Rail, 260=경도 HBW)를 담고 있으며 지금은 EN 13674-1 규격으로 세계 레일의 기준이 됐다.",
    "breakthrough": "비결은 완전 펄라이트 조직과 충분한 탄소(0.6~0.8%)다. 차륜과 닿는 지점은 하루에도 수백만 번 굴림 접촉피로를 받는데, 미세한 펄라이트가 이를 견디면서 표면이 밟힐수록 가공경화로 더 단단해진다 — 마모와 피로를 스스로 버티는 조직이다.",
    "adoption": "1970년대 표준화 이후 KTX·TGV·신칸센·ICE 등 세계 고속선 본선과 대륙 간선의 기본 레일이 됐고, EN 13674-1 이 사실상의 국제 기준으로 자리 잡았다.",
    "today": "고속선·간선의 표준 레일이며, 광석·석탄을 나르는 중하중 화물선은 표면만 더 굳힌 두부경화 R350HT 로 올라간다. 곡선부의 마모·균열이 심한 구간은 베이나이트계 레일 연구가 다음 장을 준비한다.",
    "fun_fact": "레일 표면은 열차가 지날수록 스스로 단단해진다 — 밟혀서 강해지는 가공경화 덕에, 갓 깔린 레일보다 몇 달 굴린 레일의 표면 경도가 더 높다."
   }
  },
  "railway-wheel-class-c-aar-m-107-heavy-haul": {
   "display": "Railway Wheel Class C (AAR M-107) — heavy-haul",
   "stable_ids": [
    "MET-0638",
    "MET-0639"
   ],
   "refs": [
    "AAR Manual of Standards and Recommended Practices Section G \"Wheels\" (M-107 / M-208)",
    "Stone D H et al. (1989) \"Heavy-Haul Heavy-Wheel Load Service\", AAR Research Report R-714",
    "Marich S (2006) \"Wheel-rail interaction\", Tech Report TR 1051, Australasian Centre for Rail Innovation"
   ],
   "sections": {
    "hook": "수십 톤 화차를 싣고 구르는 강철 바퀴 — 열처리로 테두리를 굳힌 중하중 철도차륜.",
    "origin": "철도차륜은 무거운 하중을 싣고 레일 위를 굴러, 접촉피로·마모·제동열을 동시에 견뎌야 한다. AAR M-107 의 Class C 는 미국 화물철도의 중하중용 차륜강 등급으로, 축중이 커지면서 더 단단한 답이 필요해 정립됐다 — 중탄소 펄라이트강을 테두리(rim) 열처리로 굳힌다.",
    "breakthrough": "탄소를 높인 펄라이트강의 테두리를 Quenching(담금질)·Tempering(뜨임)으로 굳혀 마모·접촉피로에 견디게 하고, 심부는 질기게 남겨 충격을 흡수한다. 제동 시 발생하는 열과 반복 하중을 함께 버티도록, 경도와 잔류응력을 정밀하게 조율한 것이 핵심이다.",
    "adoption": "축중이 커진 20세기 중반 이후 북미 화물철도의 표준 차륜강으로 채택됐고, 중하중 화물·광석 운송으로 확산됐다.",
    "today": "화물열차·광석열차 차륜에 쓰이며, 레일(R260 등)과 짝을 이뤄 궤도 시스템을 이룬다. 더 가혹한 고속·고하중은 미세합금·열처리를 강화한 차륜강으로 간다.",
    "fun_fact": "레일과 차륜은 서로 갈아먹는 한 쌍이다 — 둘 다 너무 단단하면 서로를 깨고, 너무 무르면 빨리 닳는다. 그래서 차륜과 레일의 경도는 한쪽이 조금 더 무르게, 함께 오래 가도록 짝지어 정해진다."
   }
  },
  "sae-21-4n": {
   "display": "SAE 21-4N",
   "stable_ids": [
    "MET-0758",
    "MET-0760"
   ],
   "refs": [
    "Armco 21-4N 밸브강 (US Patent 2,495,731 등)",
    "SAE J775 \"Engine Poppet Valve Information Report\""
   ],
   "sections": {
    "hook": "가솔린 엔진 배기밸브의 표준 — 니켈을 망간으로 대체해 값싸게 고온·납·황을 견딘다.",
    "origin": "미국 Armco 가 1950년대에 개발·특허화한 고망간 내열 오스테나이트 밸브강이다(21Cr-4Ni-9Mn-N). 값비싼 Ni 의 상당량을 Mn 과 N 으로 대체해 오스테나이트를 유지하면서 원가를 낮춘 것이 핵심이다.",
    "breakthrough": "고용 질소가 고온 강도를 주고 탄소와 결합해 탄질화물로 경도·내마모를 더한다. 21% Cr 이 내산화를, 조성 전체가 연료 속 납(Pb)·황(S) 부식에 대한 저항을 준다 — 배기밸브가 겪는 ~800°C 부식·마모 환경에 맞춰졌다.",
    "adoption": "1950년대 자동차 산업이 배기밸브에 채택하며 표준이 됐고, 유연휘발유 시대의 납 부식까지 견디며 반세기 넘게 그 자리를 지키고 있다.",
    "today": "승용·경주·선박·산업 엔진의 배기밸브 표준 합금이다. 더 가혹한 고성능·터보 엔진은 밸브 헤드에 Nimonic 80A 같은 Ni 기 합금을 접합해 쓰기도 한다.",
    "fun_fact": "엔진 배기밸브는 시뻘겋게 달아오른 채 초당 수십 번 여닫힌다 — 그 자리를 값싼 망간·질소 강화로 버티게 한 것이, 이 밸브강의 조용한 업적이다."
   }
  },
  "sapphire": {
   "display": "Sapphire (single-crystal Al₂O₃)",
   "stable_ids": [
    "CER-0029"
   ],
   "refs": [
    "Dobrovinskaya E R, Lytvynov L A, Pishchik V (2009) Sapphire: Material, Manufacturing, Applications, Springer",
    "ASM Engineered Materials Handbook Vol.4 (Ceramics and Glasses)"
   ],
   "sections": {
    "hook": "알루미나를 단결정으로 키운 투명 세라믹 — 긁히지 않는 창과 LED의 기판.",
    "origin": "다결정 알루미나(불투명)와 달리, Al₂O₃ 를 단결정으로 성장시키면(Verneuil·Czochralski·EFG 법) 투명하고 결정립계가 없는 사파이어가 된다. 공업용은 무색이며, 미량 불순물이 보석 사파이어의 색을 낸다.",
    "breakthrough": "단결정이라 결정립계가 없어 투명하고, 알루미나의 높은 경도(모스 9)·내마모·내약품·내열을 그대로 갖는다 — 유리보다 훨씬 단단해 긁힘·마모에 강하다.",
    "adoption": "20세기 중반 시계 크리스탈과 군용 IR 창이 채택하며 산업화됐고, LED 기판 수요가 2000년대 성장을 이끌었다. 스마트폰 카메라 창으로 일상에도 들어왔다.",
    "today": "스마트폰 카메라 커버·고급 시계 유리·스캐너 창·고압 광학창, 그리고 GaN 계 LED·반도체 성장 기판이 대표 용도다. 값이 비싸고 절단·연마가 어려운 게 단점이다.",
    "fun_fact": "\"긁히지 않는 시계 유리\"의 정체가 사파이어다 — 모래(석영)보다 단단해 일상 마모로는 흠집이 나지 않으니, 수십 년 찬 시계의 유리만 멀쩡한 이유가 된다."
   }
  },
  "silica-aerogel": {
   "display": "Silica Aerogel",
   "stable_ids": [
    "CER-0001"
   ],
   "refs": [
    "Kistler S S (1931) \"Coherent Expanded Aerogels and Jellies\", Nature 127",
    "Aspen Aerogels Spaceloft Tech Data",
    "Pierre A C & Pajonk G M (2002) \"Chemistry of Aerogels and Their Applications\", Chem Rev 102",
    "Kistler S S (1931) \"Coherent Expanded Aerogels and Jellies\", Nature 127, 741"
   ],
   "sections": {
    "hook": "고체가 된 연기 — 부피의 99%가 공기인, 가장 가벼운 고체 실리카 에어로겔.",
    "origin": "실리카 에어로겔은 20세기 초 미국의 키슬러가 젤 속 액체를 초임계 건조로 구조를 무너뜨리지 않고 빼내 처음 만든, 극도로 가벼운 다공성 고체다. 밀도가 공기의 몇 배에 불과해 \"얼어붙은 연기(frozen smoke)\"라 불리며, 나노 크기 기공이 부피의 대부분을 차지한다.",
    "breakthrough": "나노 기공이 공기의 대류·전도를 막아, 알려진 고체 중 가장 낮은 열전도(뛰어난 단열)를 낸다. 투명에 가까울 만큼 가볍고 표면적이 극도로 넓다. 다만 순수 실리카 에어로겔은 부서지기 쉬워, 섬유·폴리머로 보강해 실용화한다.",
    "adoption": "우주 탐사(혜성 입자 포집)와 극한 단열재로 채택된 뒤, 건축·산업 단열 담요로 상용화가 확산됐다.",
    "today": "고성능 단열 담요·패널, 극저온·우주 단열, 흡착·촉매 담체에 쓰인다. 값과 취성이 부담이라, 얇고 가벼운 초단열이 값을 하는 곳에 집중된다.",
    "fun_fact": "NASA 의 혜성 탐사선은 초속 6km 로 날아오는 혜성 먼지를 이 에어로겔로 부드럽게 붙잡아 지구로 가져왔다 — 거의 공기로 된 고체가, 총알보다 빠른 입자를 안 부수고 멈춰 세웠다."
   },
   "timeline": [
    {
     "year": 1931,
     "event": "새뮤얼 키슬러가 초임계 건조로 젤의 액체를 수축 없이 기체로 바꾼 에어로젤을 Nature 에 발표",
     "ref": 4
    }
   ]
  },
  "silicon-carbide": {
   "display": "Silicon Carbide",
   "stable_ids": [
    "CER-0005",
    "CER-0006"
   ],
   "refs": [
    "Acheson E G (1893) US Patent 492,767 \"Production of Artificial Crystalline Carbonaceous Materials\"",
    "Munro R G (1997) \"Material Properties of a Sintered alpha-SiC\", J Phys Chem Ref Data 26",
    "Kimoto T (2014) Fundamentals of Silicon Carbide Technology, Wiley"
   ],
   "sections": {
    "hook": "다이아몬드를 만들려다 얻은 초경질 세라믹 — 연마재에서 반도체까지의 탄화규소.",
    "origin": "탄화규소(SiC)는 19세기 말 미국의 애치슨이 인조 다이아몬드를 만들려다 우연히 얻은 인공 세라믹이다 — 그가 카보런덤이라 이름 붙여 연마재로 상용화한 것이 SiC 산업의 시작이다. 규소-탄소 공유결합이 극한의 경도·내열·화학 안정성을 준다.",
    "breakthrough": "강한 공유결합이 고온 강도와 내마모·내식·높은 열전도를 함께 준다. 반응소결·상압소결 등 공정으로 치밀체를 만들며, 열충격에도 비교적 강하다. 최근엔 넓은 밴드갭 반도체로서 전력 소자의 핵심 재료가 되어, 구조 세라믹을 넘어 전자재료로 영역을 넓혔다.",
    "adoption": "연마재·내화물로 산업에 자리 잡은 뒤, 기계 실·펌프 부품과 방탄 세라믹, 그리고 전력 반도체(SiC 소자)로 확산됐다.",
    "today": "기계 씰·베어링·펌프 부품, 방탄 세라믹, 발열체·내화물, 전력 반도체 웨이퍼에 쓰인다. 열충격이 더 필요하면 질화규소로, 극한 경도는 다이아몬드·B₄C 로 간다.",
    "fun_fact": "전기차 인버터의 효율을 끌어올린 \"SiC 반도체\"가 바로 이 세라믹이다 — 100년 전 연마 가루로 시작한 재료가, 오늘은 전력 반도체로 다시 태어났다."
   }
  },
  "silicon-nitride-si-n-hip-d": {
   "display": "Silicon Nitride (Si₃N₄, HIP'd)",
   "stable_ids": [
    "CER-0019",
    "CER-0020",
    "CER-0021"
   ],
   "refs": [
    "Lumsden J (1957) Trans Faraday Soc 53 \"The chemical vapour deposition of Si₃N₄\"",
    "Riley F L (2000) \"Silicon nitride and related materials\", J Am Ceram Soc 83(2)",
    "Petzow G & Herrmann M (2002) \"Silicon Nitride Ceramics\", Struct Bond 102",
    "DARPA \"Ceramic Engine Demonstration Project Final Report\" (1990)"
   ],
   "sections": {
    "hook": "열충격에 가장 강한 세라믹 — 터보차저 로터에서 베어링 볼, 몸속 임플란트까지.",
    "origin": "질화규소(Si₃N₄)는 1950년대 CVD 박막 시연에서 출발해, 1970~80년대 \"세라믹 가스터빈\" 열풍 속에서 구조 세라믹으로 완성됐다. 미국 DARPA 가 대규모 프로그램으로 고온 터빈 부품화를 밀어붙였고, 그 과정에서 열간정수압소결(HIP)·소결조제 설계가 다듬어져 오늘의 고신뢰 등급들이 나왔다.",
    "breakthrough": "가늘고 긴 β 결정립이 서로 얽힌 조직이 균열을 붙잡아, 세라믹치고 이례적인 파괴인성(약 7MPa√m)을 낸다. 여기에 낮은 열팽창과 준수한 열전도가 겹쳐 열충격 저항은 구조 세라믹 중 최상급 — 시뻘겋게 달군 채 물에 던져도 잘 깨지지 않는다. 알루미늄·산소를 고용시킨 유도체 사이알론(SiAlON)은 소결이 쉽고 내약품이 좋아 절삭공구·용탕 부품 쪽을 맡는 형제다.",
    "adoption": "1980년대 일본 자동차 업계가 터보차저 로터를 양산에 올리며 구조 세라믹의 상용성을 처음 증명했고, 1990년대 하이브리드 베어링 볼 채택이 오늘날 가장 큰 시장으로 자랐다.",
    "today": "하이브리드 베어링의 세라믹 볼(공작기계 스핀들·풍력·EV 모터), 터보차저 로터와 디젤 글로 플러그, 가스터빈 베인 일부, 반도체 장비의 웨이퍼 리프트 핀, 그리고 고관절 볼헤드 같은 의료 부품까지 — \"고온과 충격이 겹치는 자리\"의 기본 후보다.",
    "fun_fact": "세라믹 볼 베어링은 무겁고 빠른 스핀들의 원심력 문제를 뒤집었다 — 강철 볼의 40% 무게라 회전이 빨라질수록 오히려 유리해지고, 전식(전기 부식)도 없어 EV 모터 베어링에서 다시 몸값이 올랐다."
   }
  },
  "silicone": {
   "display": "Silicone",
   "stable_ids": [
    "POL-0128"
   ],
   "refs": [
    "Kipping F S (1907) 'Organic Derivatives of Silicon', Proc. Roy. Soc. London",
    "Patnode W & Wilcock D F (1946) 'Methylpolysiloxanes', J Amer Chem Soc 68",
    "Mark J E (2005) Science and Technology of Rubber (Chapter 13)",
    "ISO 10993",
    "FDA Title 21 CFR 177.2600"
   ],
   "sections": {
    "hook": "−50°C부터 200°C를 견디는 고무 — 규소 골격의 실리콘, 극한 온도와 인체를 오가는 탄성체.",
    "origin": "실리콘 고무(PDMS)는 탄소 대신 규소-산소 골격을 가진 합성 탄성체로, 20세기 중반 미국에서 상업화됐다. 유기 고무가 견디지 못하는 넓은 온도 범위와 내후·내오존, 생체적합성을 갖춰 — 다른 고무가 물러지거나 굳는 극한 환경의 밀봉·부품이 됐다.",
    "breakthrough": "규소-산소 결합이 유연하면서도 열·자외선·산소에 안정해, −50°C 저온부터 200°C 이상 고온까지 탄성을 유지한다. 인체에 무해하고 발수·이형성이 좋다. 대신 인장강도·내마모·내유는 유기 고무보다 낮아, 밀봉·완충·의료처럼 온도·안전이 중요한 곳에 특화된다.",
    "adoption": "항공·전자의 고온 밀봉과 의료·식품 부품에 채택되며 극한 온도 탄성체의 표준이 됐고, 생활용품으로 확산됐다.",
    "today": "고온·저온 개스킷·오링, 의료 튜브·임플란트, 식품용 몰드·조리도구, 전자 봉지재·키패드에 쓰인다. 내유·강도가 필요하면 니트릴·불소고무로, 저가 완충은 EVA·TPU 로 간다.",
    "fun_fact": "뜨거운 오븐 장갑과 몸속 의료 튜브에 같은 고무가 쓰인다 — 실리콘은 넓은 온도와 인체를 모두 견디는 드문 탄성체라, 주방과 수술실을 함께 누빈다."
   }
  },
  "sncm439": {
   "display": "SNCM439",
   "stable_ids": [
    "MET-0030",
    "MET-0031",
    "MET-0032",
    "MET-0033"
   ],
   "refs": [
    "JIS G 4053 \"Low-alloyed steels for machine structural use\"",
    "ASM Handbook Vol.1 \"Properties and Selection: Irons, Steels\"",
    "Krauss G (2015) Steels: Processing, Structure, and Performance 2nd ed., ASM",
    "AMS 6415 (SAE) \"Steel, Bars, Forgings, and Tubing 0.80Cr-1.8Ni-0.25Mo (0.38-0.43C)\""
   ],
   "sections": {
    "hook": "AISI 4340의 일본 이름 — 니켈로 인성까지 얻은 고강도 조질강, 착륙장치와 크랭크샤프트의 표준.",
    "origin": "SNCM439 는 JIS 의 Ni-Cr-Mo 기계구조용강으로, 미국 AISI 4340 과 사실상 같은 조성이다. 1930년대 미국이 항공 착륙장치용으로 표준화한 AISI 4340 을 일본 제철사가 1950년대에 라이선스 생산하며 붙인 이름으로, 탄소 0.4%에 니켈 1.8%·크롬·몰리브데넘을 더한 고강도 조질강의 가장 표준적 조성이다.",
    "breakthrough": "핵심은 니켈의 이중 역할이다 — 강도에 기여하면서 동시에 인성을 끌어올려, Cr-Mo 만 있는 AISI 4140 보다 파괴인성을 절반 이상 높인다. Quenching(담금질)+Tempering(Q&T)으로 항복 850~1000MPa 에 준수한 충격인성을 함께 얻는, 강도-인성-용접성-값의 균형이 이 계열의 지속 비결이다.",
    "adoption": "1930년대 항공 착륙장치 채택을 시작으로 자동차 크랭크샤프트·기어 축, 군용 차량 구동부로 확산돼, 80년 넘게 \"고강도 기계구조강의 기준\"으로 남았다.",
    "today": "항공 착륙장치 빔·오레오 스트럿, 자동차·경주용 크랭크샤프트와 커넥팅로드, 정밀 감속기 축, 대형 단조 금형 받침에 쓰인다. 더 높은 강도(UTS 1200MPa+)가 필요하면 300M·AerMet 100 으로 넘어간다.",
    "fun_fact": "4340/SNCM439 가 80년째 현역인 이유는 특별히 강해서가 아니라 균형이 좋아서다 — 강도·인성·용접성·값 중 하나도 크게 모자라지 않는 그 무난함을, 아직 다른 저합금강이 넘어서지 못했다."
   },
   "timeline": [
    {
     "year": 1934,
     "event": "AISI 4340 항공 착륙장치용 표준화 (JIS SNCM439 는 그 등가)",
     "ref": 2
    }
   ]
  },
  "special-tool-steel": {
   "display": "Special Tool Steel (S7 / H21 / CPM 3V / CPM S30V)",
   "stable_ids": [
    "MET-0942",
    "MET-0943",
    "MET-0959",
    "MET-0975",
    "MET-0976",
    "MET-0977"
   ],
   "refs": [
    "Roberts G, Krauss G, Kennedy R (1998) Tool Steels, 5th ed., ASM International",
    "Crucible Industries, CPM® tool steels 기술 자료",
    "Mushet R F (1868) 자경강 · Taylor F W & White M (1901 특허, 1900 파리 만국박람회 시연) — Bethlehem Steel"
   ],
   "sections": {
    "hook": "충격·고온·분말야금 — 범용을 벗어난 특수 목적 공구강들.",
    "origin": "냉간·고속도강으로 안 되는 요구를 위한 특수 공구강들이다. S7 은 충격에 견디는 내충격강, H21 은 텅스텐계 열간 공구강, CPM(Crucible Particle Metallurgy) 계열은 분말야금으로 만든 초내마모·고인성 강이다.",
    "breakthrough": "S7 은 낮은 탄소·Cr-Mo 로 인성을 극대화해 충격 공구(펀치·치즐)에, H21 은 W 탄화물로 열간 단조·압출 다이의 고온 강도를 준다. CPM 3V·S30V 는 분말야금으로 탄화물을 미세·균일하게 분산시켜, 일반 용해강이 못 내는 ‘내마모+인성’ 조합을 낸다.",
    "adoption": "1970년대 Crucible 의 CPM 분말야금 상용화가 고바나듐 초내마모 공구강 시장을 열었고, S7·H21 은 각각 충격 공구와 열간 다이 분야의 표준으로 채택돼 왔다.",
    "today": "S7 은 냉간·온간 펀치·전단 다이, H21 은 열간 압출·다이캐스팅 다이, CPM 3V 는 고인성 산업 공구, CPM S30V 는 고급 나이프 강에 쓰인다. 분말야금강은 비싸지만 성능이 필요한 곳에서 값을 한다.",
    "fun_fact": "CPM S30V 는 원래 고급 주방·아웃도어 나이프용으로 Crucible 이 나이프 제작자들과 함께 설계한, 드물게 ‘칼을 위해 태어난’ 강이다."
   },
   "timeline": [
    {
     "year": 1900,
     "event": "Taylor·White 의 고속도강 시연(파리 만국박람회) 이후, 용도별로 공구강이 급격히 분화한다",
     "ref": 3
    }
   ]
  },
  "spring-steel": {
   "display": "Spring Steel (5160 / 9260 / Chrome-Silicon 9254 / Music Wire A228)",
   "stable_ids": [
    "MET-0045",
    "MET-0679",
    "MET-0680",
    "MET-0681",
    "MET-0682",
    "MET-0683",
    "MET-0684",
    "MET-0685",
    "MET-0686",
    "MET-0687",
    "MET-0688",
    "MET-0689",
    "MET-0690",
    "MET-0691",
    "MET-1001",
    "MET-1002"
   ],
   "refs": [
    "ASM Handbook Vol.1: Properties and Selection — Irons, Steels, and High-Performance Alloys",
    "Krauss G (2005) Steels: Processing, Structure, and Performance, ASM International"
   ],
   "sections": {
    "hook": "감았다 풀어도 돌아오는 강 — 높은 탄소·규소로 탄성한계를 끌어올린 스프링 전용강.",
    "origin": "스프링은 큰 변형을 반복해도 영구변형 없이 돌아와야 한다 — 높은 탄성한계와 피로강도가 핵심이다. 이를 위해 탄소를 높이고(0.5~1.0%C) 규소·크롬을 더해 조질하거나 냉간인발한 전용강이 있다. 5160(Cr), 9260(Si-Mn), 크롬-실리콘(9254), 피아노선(A228) 등이다.",
    "breakthrough": "규소(9260·9254)는 탄성한계와 Tempering(뜨임)저항을 크게 높여 스프링이 더 큰 응력에서도 안 처지게 하고, 크롬은 Hardenability(경화능)·내피로를 더한다. 피아노선은 고탄소강을 극도로 냉간인발해 가공경화만으로 최고 수준의 인장강도를 낸다. 스프링은 표면 흠이 곧 피로파괴라, 표면 품질과 숏피닝(압축응력 부여)이 수명을 좌우한다.",
    "adoption": "자동차 현가 산업의 대량생산이 SAE 스프링강 규격 체계를 만들었고, 밸브 스프링의 고응력화 경쟁이 크롬-실리콘강 채택을 이끌었다.",
    "today": "SUP9·SUP10(JIS Cr·Cr-V 스프링강)·5160 은 트럭·차량 판스프링·코일스프링, 9260·9254 는 자동차 밸브·현가 스프링, 피아노선은 소형 코일스프링·악기 현·케이블에 쓰인다. 부식·고온이 문제면 스테인리스·Inconel X-750 스프링으로 간다.",
    "fun_fact": "피아노선(music wire)은 이름 그대로 피아노 현을 위해 발전한 강선이다 — 팽팽히 걸린 채 두들겨 맞는 현에 필요한 극한의 인장강도가, 그대로 정밀 스프링에 쓰였다."
   }
  },
  "stabilized-austenitic": {
   "display": "Stabilized Austenitic (321 / 347)",
   "stable_ids": [
    "MET-0701",
    "MET-0744",
    "MET-0748"
   ],
   "refs": [
    "ASTM A240 / A240M (내식 오스테나이트 스테인리스 판재)",
    "Davis J R (ed., 1994) ASM Specialty Handbook: Stainless Steels"
   ],
   "sections": {
    "hook": "탄소를 낮추는 대신 Ti·Nb로 탄소를 ‘묶어’ 용접부 부식을 막은 스테인리스 — 저탄소(ELC) 이전의 해법.",
    "origin": "AISI 304 는 450~850°C 로 가열되면 Cr₂₃C₆ 가 입계에 석출해 그 주변 Cr 이 고갈되는 ‘Sensitization(sensitization)’로 용접부가 부식됐다(weld decay). AOD 정련으로 저탄소(L) 강을 값싸게 만들기 전까지의 해법은, 탄소보다 탄화물 친화력이 큰 Ti(AISI 321)나 Nb(AISI 347)를 넣어 TiC·NbC 로 탄소를 선점하는 ‘안정화(stabilization)’였다.",
    "breakthrough": "Ti·Nb 가 C 를 안정한 MC 탄화물로 묶어두면 Cr 이 입계에서 고갈되지 않는다. 덕분에 AISI 321·AISI 347 은 500~800°C 에 반복 노출되는 용접 구조물에서도 Sensitization(예민화)을 견딘다 — 저탄소 L 강이 커버하지 못하는 장시간 고온역이 이들의 자리다.",
    "adoption": "2차 대전기 항공기 배기 계통이 AISI 321 을 채택하며 표준이 됐고, 전후 원자력 1차 배관과 정유 가열로가 AISI 347 을 받아들이면서 두 안정화 grade 의 분업이 굳어졌다.",
    "today": "항공 배기·열교환기·고온 배관·팽창 조인트처럼 용접과 고온이 겹치는 곳에 쓰인다. AISI 347 은 Nb 로 더 높은 크리프 강도를, 347H(고탄소)는 발전 보일러에서 크리프를 노린다. 상온 부식만 문제라면 더 싼 304L/316L 로 간다.",
    "fun_fact": "용접봉·주조에서는 Ti 가 아크에서 타버려, 같은 안정화라도 Nb(AISI 347) 쪽이 선호된다."
   }
  },
  "stainless-steel-316l": {
   "display": "Stainless Steel 316L",
   "stable_ids": [
    "MET-0735",
    "MET-0736",
    "MET-0737",
    "MET-0738",
    "MET-0742"
   ],
   "refs": [
    "ASTM A240 / A240M \"Standard Specification for Chromium and Chromium-Nickel Stainless Steel Plate, Sheet, and Strip\"",
    "Davis J R (1994) ASM Specialty Handbook: Stainless Steels",
    "Pickering F B (1976) \"Metallurgical Evolution of Stainless Steels\", The Metals Society Vol 2"
   ],
   "sections": {
    "hook": "용접해도 녹슬지 않게 — 탄소를 덜어내 바다와 몸속, 반도체 팹까지 간 316L.",
    "origin": "오스테나이트 스테인리스는 용접열(450~850°C)을 받으면 입계에 크롬 탄화물이 석출해 그 주변이 부식되는 Sensitization(예민화)이 고질이었다. 316L 은 이 문제를 정공법으로 푼 변형으로, 탄소를 0.03% 이하로 낮춰(ELC) 탄화물이 생길 재료 자체를 없앴다. AISI 316 의 몰리브데넘이 주는 염화물 내식은 그대로 두고, 용접 후 열처리 없이 바로 쓰는 강을 만든 것이다.",
    "breakthrough": "몰리브데넘 2%가 해수·염화물 공식을 막고, 저탄소가 용접부 Sensitization을 봉쇄한다 — \"바닷가에서 용접해 그대로 쓰는 스테인리스\"라는 조합이 화학·해양 산업의 기본값이 됐다. 진공 용해로 개재물을 극도로 줄인 316LVM 은 정형외과 임플란트 규격(ASTM F138)으로 이어졌다.",
    "adoption": "1960년대 화학·펄프 플랜트가 용접 후 열처리를 생략할 수 있는 이 강을 빠르게 표준으로 삼았고, 진공용해로 정제한 316LVM 이 정형외과 임플란트 규격(ASTM F138)으로 이어졌다. 2010년대에는 LPBF 3D 프린팅의 첫 대중 금속 분말이 되어 세 번째 확산기를 맞았다.",
    "today": "화학 반응기와 펌프, 와이너리·브루어리의 발효조, 병원의 수술기구와 골절 고정 나사, 그리고 반도체 팹의 전해연마 초청정 배관까지 — 산업의 위생·내식 기본값이다. 3D 프린팅에서도 가장 흔한 스테인리스 분말이라, 적층제조 입문 금속의 자리도 316L 의 것이다.",
    "fun_fact": "최첨단 반도체 공장의 공정가스 배관도 결국 316L 이다 — 나노미터 공정의 순도를 지키는 것이, 거울처럼 전해연마된 이 오래된 강관이라는 사실은 묘하게 든든하다."
   },
   "timeline": [
    {
     "year": 1962,
     "event": "저탄소(ELC) 316L 도입 — 용접부 Sensitization 봉쇄",
     "ref": 2
    }
   ]
  },
  "stellite-6-cocrw": {
   "display": "Stellite 6 (CoCrW)",
   "stable_ids": [
    "MET-0345",
    "MET-0347",
    "MET-0348",
    "MET-0349",
    "MET-0350"
   ],
   "refs": [
    "Haynes E (1913) US Patent 1,054,995 \"Alloy\"",
    "Haynes International Inc. corporate history (https://www.haynesintl.com/about/history)",
    "Davis J R (ed., 2000) ASM Specialty Handbook: Nickel, Cobalt, and Their Alloys"
   ],
   "sections": {
    "hook": "별에서 이름을 딴 합금 — 녹슬지도 무뎌지지도 않는 날을 찾던 자동차 선구자의 발명.",
    "origin": "자동차 회사를 세웠던 발명가 엘우드 헤인즈는 1907년께 코발트-크롬(-텅스텐) 합금이 산화 환경에서도 광택과 경도를 잃지 않는 것을 확인하고, 라틴어 stella(별)에서 따 Stellite 라 이름 붙였다. 1912년 특허를 받고 인디애나 코코모에 Haynes Stellite 를 세우면서, 코발트 합금이라는 계보가 시작됐다.",
    "breakthrough": "코발트 바탕에 크롬이 내식·내산화를, 텅스텐과 탄소가 단단한 탄화물을 만들어 마모에 맞선다. 열처리가 아니라 조성 그 자체로 굳은 합금이라 고온에서도 경도가 잘 유지되고, 용접봉·분말로 표면에 덧씌우는 하드페이싱에 특히 맞는다. 탄소·텅스텐을 올린 Stellite 3·12 는 더 단단한 절삭·마모 grade 로, 단조·압연이 가능한 저탄소 변형 6B 는 판·바 형태의 내마모 부품으로 갈라졌고, 니켈·몰리브데넘을 늘린 Ultimet 은 내식 쪽으로 반 발 더 간 현대의 사촌이다.",
    "adoption": "1차 대전에서 무기 하드페이싱과 절삭공구로 검증됐고, 2차 대전 항공엔진의 배기밸브 시트에 대량 채택되며 \"마모·고온의 표준\"으로 자리 잡았다.",
    "today": "엔진 배기밸브 시트와 대형 밸브 트림, 보일러 튜브·펌프 임펠러의 덧살 용접, 유정 공구의 마모 밴드, 정형외과 톱날까지 — \"마모+부식+고온\"이 겹치는 자리의 표준이다. 인체 관절용은 같은 코발트 계보의 CoCrMo 주조 합금이 잇는다.",
    "fun_fact": "1차 대전의 무기 하드페이싱과 2차 대전 P-47 의 밸브 시트로 전장을 거친 이 합금은, 지금도 F1 엔진 밸브 시트에 남아 있다 — 한 세기 동안 무대만 바뀌었을 뿐 배역은 그대로다."
   },
   "timeline": [
    {
     "year": 1907,
     "event": "헤인즈, Co-Cr(-W) 합금의 내산화·경도 확인 — Stellite 명명",
     "ref": 2
    },
    {
     "year": 1912,
