Repository: slmhlight/GRANTA

# AM Materials Explorer

ANSYS Granta-style **additive-manufacturing (AM) materials database** — an interactive
web app for exploring metal & polymer materials through dynamic Ashby charts, advanced
filtering, **range-based property data**, and **cited manufacturer datasheets**.

> 적층제조(AM) 소재 데이터베이스 탐색기. 대화형 Ashby 차트, 고급 필터링, **물성 range 데이터**,
> **데이터시트 출처 추적**을 제공합니다.

## Features
- **Range-based properties** — every property is a `min · typical · max` aggregated from real data points (heat treatments × build direction × vendors), shown as smooth property envelopes on the Ashby chart and min–max sub-lines in the detail panel.

File: data/alloy-stories.json (part 8 of 8)
{
     "event": "US 1,054,995 \"Alloy\" 특허 등록, Haynes Stellite 설립으로",
     "ref": 1
    }
   ]
  },
  "structural-plate-steel": {
   "display": "Structural Plate Steel (S275 · S690QL · AH36/EH36 · API 2H · KS SS)",
   "stable_ids": [
    "MET-0321",
    "MET-0322",
    "MET-0323",
    "MET-0675",
    "MET-0676",
    "MET-0677",
    "MET-0678",
    "MET-0845",
    "MET-0846",
    "MET-0852",
    "MET-0853",
    "MET-0856",
    "MET-0857"
   ],
   "refs": [
    "ASM Handbook Vol.1: Properties and Selection — Irons, Steels, and High-Performance Alloys",
    "Krauss G (2005) Steels: Processing, Structure, and Performance, ASM International"
   ],
   "sections": {
    "hook": "건물·선박·해양 플랫폼을 떠받치는 저탄소 강판 — 값싸고, 잘 붙고, 추워도 안 깨지는 것이 미덕이다.",
    "origin": "구조용 강판의 요구는 어디서나 비슷하다. 값싸야 하고, 현장에서 용접이 잘 되어야 하며, 낮은 온도에서도 취성파괴 없이 버텨야 한다. 그래서 탄소를 0.2% 아래로 낮추고 망간과 소량의 니오븀·바나듐으로 강화한 저탄소강이 표준이 됐고, 유럽의 S275·S355, 한국 KS 의 일반구조용 SS275·SS315, 구조용 강관 STK490, 선급의 AH36·EH36, 해양 플랫폼용 API 2H 처럼 지역과 용도마다 규격 이름만 달리해 같은 족보가 이어진다.",
    "breakthrough": "이 계열을 지탱하는 야금 원리는 하나다 — 결정립을 잘게 만들면 강도와 저온 인성이 동시에 오른다는 것. Normalizing(불림)과 제어압연(TMCP)이 그 도구이고, 니오븀·바나듐의 미세 석출물이 결정립 성장을 붙잡는 닻이 된다. 더 높은 강도가 필요하면 S690QL 처럼 Quenching+Tempering(Q&T)까지 더해 항복 690MPa 를 내는데, 그만큼 크레인 붐이나 중장비를 눈에 띄게 가볍게 만들 수 있다.",
    "adoption": "전후 조선업이 리벳에서 용접 건조로 전환하면서 용접성 보증 강판이 표준이 됐고, 선급 규격(AH/EH)과 해양 플랫폼 규격(API 2H)이 그 체계를 굳혔다.",
    "today": "건물과 교량 골조에는 S275·S355 와 KS SS275·SS315 가, 기둥·파이프 구조에는 STK490 강관이 쓰인다. 선체 외판과 갑판은 AH36·EH36 이, 북해 같은 거친 바다의 플랫폼 재킷은 API 2H Grade 50 이 맡고, 크레인 붐과 특수 장비에는 S690QL 급 고장력이 들어간다. 규격은 제각각이지만 모두 \"값싸고 용접 잘 되는 질긴 강\"이라는 같은 목표의 답들이다.",
    "fun_fact": "선박강 AH36·EH36 의 알파벳은 강도가 아니라 온도의 언어다 — A 등급은 0°C, E 등급은 −40°C 샤르피 충격을 통과해야 해서, 극지 항로를 다니는 배일수록 알파벳 뒤쪽 강판이 필요하다."
   }
  },
  "sulfone-polymers": {
   "display": "Sulfone Polymers (PSU · PES/PESU · PPSU)",
   "stable_ids": [
    "POL-0041",
    "POL-0042",
    "POL-0112",
    "POL-0113",
    "POL-0114",
    "POL-0115",
    "POL-0116",
    "POL-0117",
    "POL-0118",
    "POL-0119"
   ],
   "refs": [
    "Solvay Specialty Polymers, Udel® PSU / Radel® PPSU 기술 자료 (Union Carbide, 1966·1976)",
    "Brydson J A (1999) Plastic Materials, 7th ed., Butterworth-Heinemann"
   ],
   "sections": {
    "hook": "수백 번의 고온 스팀 살균을 견디는 투명 플라스틱 — 병원과 항공기가 같은 이유로 고른 설폰 계열.",
    "origin": "설폰 폴리머는 사슬에 설폰기(–SO₂–)와 방향족 고리가 번갈아 이어진 비정질 고성능 열가소성 수지다. 1966년 Union Carbide 가 첫 주자 폴리설폰 Udel(PSU)을 내놓았고, 폴리에터설폰 PES(PESU)가 내열을 한 단계 올렸으며, 1976년의 Radel(PPSU)이 내충격까지 더해 계열을 완성했다. 세 형제 모두 유리처럼 투명하면서 끓는 물 너머의 온도를 버틴다.",
    "breakthrough": "단단한 방향족 뼈대와 설폰기의 조합이 높은 유리전이온도를 주는데, PSU 가 약 185°C, PES 가 약 225°C, PPSU 가 약 220°C 다. 더 중요한 것은 뜨거운 물과 스팀에 대한 가수분해 저항이어서, 134°C 오토클레이브 살균을 수백 사이클 반복해도 갈라지지 않는다 — 특히 PPSU 는 이 반복 살균 내구성에서 계열의 정점이다. 비정질이라 치수가 안정하고 투명하다는 점도 의료·식품 용기에 꼭 맞았다.",
    "adoption": "1970~80년대 병원의 재사용 멸균 용기·수술 트레이가 첫 대량 시장이 됐고, 항공 인테리어 난연 규정과 정수·투석 멤브레인 채택이 뒤를 이었다.",
    "today": "수술기구 트레이와 재사용 의료 용기는 PPSU·PES 가, 젖병과 정수기 부품은 PPSU 가, 온수 배관 피팅과 항공기 인테리어(난연)는 PSU·PES 가 맡는다. 막(멤브레인) 소재로도 PES 가 혈액투석·정수 필터의 표준급이다. 더 높은 내열·내약품이 필요해지면 PEI 나 PEEK 로 넘어간다.",
    "fun_fact": "유아용 젖병에서 폴리카보네이트(BPA 논란)가 밀려난 자리를 이어받은 것이 PPSU 다 — 병원 소독기를 견디도록 만들어진 수지가, 매일 열탕 소독되는 젖병에는 오히려 과할 만큼 든든했다."
   },
   "timeline": [
    {
     "year": 1966,
     "event": "Union Carbide, Udel(PSU) 상용화",
     "ref": 1
    },
    {
     "year": 1976,
     "event": "Union Carbide, Radel(PPSU) 상용화",
     "ref": 1
    }
   ]
  },
  "super-304h": {
   "display": "Super 304H",
   "stable_ids": [
    "MET-0763"
   ],
   "refs": [
    "Sumitomo Metal Industries, Super304H (UNS S30432) 기술 자료",
    "ASME Boiler & Pressure Vessel Code, SA-213 Grade S30432"
   ],
   "sections": {
    "hook": "304H에 구리를 3% 넣어 초초임계 보일러의 고온 증기를 버티게 만든 일본발 내열 오스테나이트.",
    "origin": "일본 Sumitomo Metal(현 Nippon Steel)이 초초임계(USC) 화력발전 보일러의 과열기·재열기 튜브용으로 304H 를 개질해 개발했다(UNS S30432). Cu ~3%·Nb ~0.4%·N ~0.1% 를 더한 것이 핵심이다.",
    "breakthrough": "Aging(시효) 중 Cu-rich 상과 Nb(C,N)이 오스테나이트 기지에 미세 석출해 크리프 파단강도를 크게 높인다. 600°C 증기·25~30 MPa 조건에서 재래 304H·347H 보다 높은 고온 강도를 낸다.",
    "adoption": "1990년대 이후 초초임계 석탄화력 보일러의 과열기 튜브로 채택되며 표준이 됐고, 발전 효율 경쟁과 함께 아시아 신설 화력에 널리 들어갔다.",
    "today": "금속 벽온 약 700°C 이하의 USC 보일러 과열기·재열기 튜브 표준 중 하나다. 더 높은 온도는 Ni 기 합금(예: [[inconel-740h|Inconel 740H]])이 맡고, Super304H 는 오스테나이트 스테인리스 영역의 상단을 담당한다.",
    "fun_fact": "발전소 효율 1%p 뒤에는 증기 온도 수십 도가 있고, 그 뒤에 이 튜브가 있다 — 구리 석출 하나로 온도 한계를 밀어올린, 조용한 효율의 재료다."
   }
  },
  "super-austenitic-stainless": {
   "display": "Super-Austenitic Stainless (254 SMO / AL-6XN, 6% Mo)",
   "stable_ids": [
    "MET-0694",
    "MET-0705",
    "MET-0752"
   ],
   "refs": [
    "ASM Handbook Vol.1: Properties and Selection — Irons, Steels, and High-Performance Alloys",
    "Davis J R (ed., 1994) ASM Specialty Handbook: Stainless Steels"
   ],
   "sections": {
    "hook": "몰리브데넘 6%로 바닷물까지 견디는 스테인리스 — 316도 부족한 곳의 슈퍼 오스테나이트계.",
    "origin": "AISI 316 스테인리스도 뜨거운 바닷물·염화물에선 공식(pitting)·틈부식으로 뚫린다. 슈퍼 오스테나이트계(254 SMO·AL-6XN)는 몰리브데넘을 6% 이상, 질소를 더 넣어 이 내공식성을 극한까지 끌어올린 고합금 스테인리스다.",
    "breakthrough": "내공식 지수(PREN = Cr+3.3Mo+16N)가 40을 크게 넘어, 뜨거운 해수·표백·인산 같은 가혹한 염화물 환경도 견딘다. 니켈을 20% 안팎으로 높여 오스테나이트를 안정화하고 응력부식균열도 억제한다. 값이 비싸고, 고Mo 라 시그마상 석출을 피하는 용접·열처리 관리가 필요하다.",
    "adoption": "1980년대 해수 담수화 플랜트와 배연탈황(FGD) 설비가 6%Mo 강을 채택하며 상용화됐다 — 316 이 뚫리고 니켈합금은 과한, 딱 그 틈의 수요였다.",
    "today": "254 SMO·AL-6XN 은 해수 열교환기·담수화 설비·표백 타워·화학 플랜트처럼 AISI 316 이 뚫리는 곳에 쓰인다. 더 가혹하면 니켈합금(C-276)이나 티타늄으로 간다.",
    "fun_fact": "슈퍼 오스테나이트계는 값비싼 니켈합금을 쓰기엔 아깝고 AISI 316 으론 부족한, 딱 그 사이의 가혹한 해수 환경을 값싸게 메우려 태어난 재료다."
   }
  },
  "surface-hardening-steel": {
   "display": "Surface-Hardening Steel (Carburizing 18CrNiMo7 / 20MnCr5 / 9310, Nitriding 31CrMoV9)",
   "stable_ids": [
    "MET-0006",
    "MET-0007",
    "MET-0008",
    "MET-0009",
    "MET-0010",
    "MET-0011",
    "MET-0013",
    "MET-0014",
    "MET-0015",
    "MET-0060",
    "MET-0061",
    "MET-0062",
    "MET-0066",
    "MET-0070",
    "MET-0071",
    "MET-0072",
    "MET-0073",
    "MET-0074",
    "MET-0075"
   ],
   "refs": [
    "ASM Handbook Vol.1: Properties and Selection — Irons, Steels, and High-Performance Alloys",
    "Krauss G (2005) Steels: Processing, Structure, and Performance, ASM International"
   ],
   "sections": {
    "hook": "겉은 단단하게 속은 질기게 — Carburizing(침탄)·Nitriding(질화)로 표면만 경화해 마모와 피로를 함께 이기는 기어강.",
    "origin": "기어·캠·축은 표면은 마모에 강하고 속은 충격에 견뎌야 하는 상반된 요구를 받는다. 이를 위해 저탄소 합금강(18CrNiMo7·20MnCr5·SCM415·AISI 9310)을 Carburizing(표면에 탄소 주입)하거나, 중탄소 합금강(31CrMoV9)을 Nitriding(표면에 질소 주입)해 겉만 단단한 경화층(case)을 만든다.",
    "breakthrough": "Carburizing강은 저탄소(~0.2%C) 심부가 질긴 채로 표면만 고탄소 마르텐사이트(HRC 58~62)가 되어 마모·접촉피로에 강하다. Ni·Cr·Mo 는 심부 인성·Hardenability(경화능)를 조율한다. Nitriding강 31CrMoV9 는 Cr·Mo·V 가 질소와 미세 질화물을 만들어, Quenching(담금질) 없이 500°C 부근 처리만으로 표면을 굳혀 변형이 거의 없다.",
    "adoption": "자동차 변속기의 대량생산이 Carburizing 기어강을 표준화했고, 유럽 기어 산업의 18CrNiMo7-6 채택과 항공 기어의 VIM AISI 9310 채택이 고급 계보를 완성했다.",
    "today": "18CrNiMo7·20MnCr5 는 자동차·산업 기어, SCM415 는 소형 기어·핀, AISI 9310 은 항공기 기어·베어링(청정 VIM 용해), 31CrMoV9 는 정밀 스핀들·크랭크샤프트·압출 스크루에, 고온 Carburizing강 Pyrowear 53 은 헬리콥터 변속기 기어에 쓰인다.",
    "fun_fact": "Carburizing 표면은 탄소가 들어차며 부피가 늘어 잔류압축응력을 머금는데, 이 압축이 피로 균열의 시작을 눌러 기어 수명을 몇 배로 늘린다."
   }
  },
  "tantalum-niobium-alloys": {
   "display": "Tantalum & Niobium (Ta · Ta-10W · Nb · Nb-1Zr · C-103)",
   "stable_ids": [
    "MET-0640",
    "MET-0641",
    "MET-0652",
    "MET-0653",
    "MET-0654",
    "MET-0655",
    "MET-0657",
    "MET-0658",
    "MET-0659",
    "MET-0661",
    "MET-0662"
   ],
   "refs": [
    "ASM Handbook Vol.2: Properties and Selection — Nonferrous Alloys (Refractory Metals)",
    "Cardarelli F (2018) Materials Handbook, 3rd ed., Springer"
   ],
   "sections": {
    "hook": "3000°C 급 융점을 갖고도 상온에서 무르게 늘어나는 이상한 내화금속 — 화학 플랜트와 로켓 노즐이 그 성질을 나눠 쓴다.",
    "origin": "내화금속은 대개 상온에서 잘 깨지는데, 탄탈럼과 나이오븀은 예외다. 융점이 3000°C 안팎이면서도 연성-취성 천이온도가 극저온까지 내려가 있어, 상온에서 판과 관으로 수월하게 가공된다. 여기에 텅스텐을 더한 Ta-2.5W·Ta-10W, 지르코늄을 미량 넣은 Nb-1Zr, 하프늄을 더한 C-103(Nb-10Hf-1Ti)이 실용 합금의 축을 이룬다.",
    "breakthrough": "탄탈럼의 무기는 표면의 산화막이다. 끓는 염산·황산에도 거의 녹지 않아 백금에 버금가는 내약품성을 훨씬 싼 값에 제공한다. 나이오븀 쪽은 가벼움과 핵 특성이 무기다 — 중성자 흡수가 작고 나트륨 냉각재와 상성이 좋은 Nb-1Zr 은 원자로·우주 원자로 배관에 쓰였고, C-103 은 1200°C 급 강도와 가공성을 겸해 로켓 스러스터 노즐의 표준 재료가 됐다. 아폴로 달 착륙선 엔진 노즐이 대표적인 이력이다.",
    "adoption": "C-103 이 아폴로 계획의 서비스 모듈·달착륙선 엔진 노즐에 채택되며 우주 이력을 시작했고, 이후 위성 자세제어 스러스터 노즐의 표준 재료로 이어졌다.",
    "today": "탄탈럼은 황산·염산 열교환기와 반응기 라이닝, 전해 커패시터, 의료 임플란트에 쓰이고, 나이오븀은 초전도 자석 선재와 강의 미세합금 원소로 더 많이 소비된다. C-103 은 지금도 우주선 자세제어 스러스터 노즐에서 현역이고, 고온 산화가 약점이라 실리사이드 코팅과 함께 쓰인다.",
    "fun_fact": "탄탈럼은 부식되지 않고 인체에도 무해해서, 두개골 성형판과 수술 클립으로 반세기 넘게 몸속에 심어져 왔다 — 화학 플랜트와 사람 몸이 같은 이유로 같은 금속을 골랐다."
   }
  },
  "technical-silicate-ceramics": {
   "display": "Technical Silicate Ceramics (Cordierite / Mullite / Steatite)",
   "stable_ids": [
    "CER-0014",
    "CER-0015",
    "CER-0016",
    "CER-0024",
    "CER-0027",
    "CER-0030",
    "CER-0036"
   ],
   "refs": [
    "ASM Engineered Materials Handbook Vol.4 (Ceramics and Glasses)",
    "Kingery W D, Bowen H K, Uhlmann D R (1976) Introduction to Ceramics, 2nd ed., Wiley"
   ],
   "sections": {
    "hook": "점토·활석에서 구워낸 규산염 세라믹 — 열충격과 절연이 필요한 곳의 값싼 해결책.",
    "origin": "알루미나·질화물 같은 고순도 세라믹 이전부터, 점토·활석·마그네시아 원료를 구워 만든 규산염 세라믹이 전기 절연과 내열에 쓰였다. 코디어라이트·멀라이트·스테아타이트·포스터라이트·자기(porcelain)가 대표다.",
    "breakthrough": "각 조성이 특정 성질에 특화된다 — 코디어라이트는 열팽창이 거의 0 이라 열충격에 강하고, 멀라이트는 고온 강도·크리프 저항, 스테아타이트·포스터라이트는 고주파 절연 손실이 낮다. 원료가 싸고 성형이 쉬운 것이 공통 강점이다.",
    "adoption": "20세기 초 전력·전자 산업이 애자·절연 부품으로 채택하며 산업화됐고, 코디어라이트 허니컴이 자동차 배기 촉매 담체의 표준이 되며 최대 시장을 얻었다.",
    "today": "자동차 촉매 담체(코디어라이트 벌집)·가마 부재·전기 애자·고주파 절연 부품·기판 등에 쓰인다. 가공형 유리세라믹 Macor 와 저팽창 Lithium Aluminosilicate(LAS) 유리세라믹 쿡탑도 이 계열이다. 고순도·고강도가 필요하면 알루미나·질화물로 올라간다.",
    "fun_fact": "자동차 배기가스를 거르는 벌집 모양 촉매 담체가 코디어라이트다 — 열충격에 강하고 값싼 이 규산염이, 전 세계 내연차 배기관 속에서 일하고 있다."
   }
  },
  "thermoset-resins": {
   "display": "Thermoset Resins (Epoxy / Unsaturated Polyester)",
   "stable_ids": [
    "POL-0008",
    "POL-0087"
   ],
   "refs": [
    "Osswald T A, Baur E, Brinkmann S et al. (2006) International Plastics Handbook, Hanser",
    "Harper C A (ed., 2006) Handbook of Plastics Technologies, McGraw-Hill"
   ],
   "sections": {
    "hook": "한 번 굳으면 다시 안 녹는 액체 수지 — 복합재의 바탕이 되는 에폭시·폴리에스터.",
    "origin": "열경화성 수지(thermoset)는 액체 상태로 섬유·충전재를 적신 뒤 경화제와 반응해 3차원 그물로 굳는 재료다. 한 번 굳으면 다시 녹지 않는다. 에폭시와 불포화 폴리에스터가 대표로, 유리·탄소섬유를 적셔 굳혀 복합재(FRP)의 바탕(매트릭스)이 된다.",
    "breakthrough": "경화되며 만들어지는 촘촘한 가교 그물이 높은 강성·내열·내약품·치수안정성을 준다. 에폭시는 접착력·강도·내약품이 뛰어나 고성능 복합재·접착제·전자 봉지재에, 폴리에스터는 값싸고 빨리 굳어 대량 FRP 에 맞는다. 다만 굳으면 재성형·재활용이 어렵고 취성이 있다.",
    "adoption": "2차 대전의 유리섬유 레이돔·함정 부품이 첫 검증이었고, 전후 보트·욕조·건축 패널의 FRP 붐이 폴리에스터를, 항공 구조 복합재의 성장이 에폭시를 각각 표준으로 만들었다.",
    "today": "에폭시는 항공·풍력 블레이드·PCB·접착제·도료, 폴리에스터는 선박·욕조·물탱크·건축 패널(유리섬유 FRP)에 쓰인다. 더 높은 내열은 비스말레이미드·폴리이미드 수지로 간다.",
    "fun_fact": "풍력발전 블레이드 수십 미터 전체가 유리·탄소섬유를 에폭시(또는 폴리에스터)로 굳힌 하나의 거대한 복합재 구조물이다."
   }
  },
  "ti-6al-4v": {
   "display": "Ti-6Al-4V",
   "stable_ids": [
    "MET-0920",
    "MET-0921",
    "MET-0922",
    "MET-0923",
    "MET-0924",
    "MET-0926",
    "MET-0927",
    "MET-0928",
    "MET-0929",
    "MET-0930",
    "MET-0931",
    "MET-0932",
    "MET-0999"
   ],
   "refs": [
    "Kroll W J (1940) US Patent 2,205,854 \"Method for manufacturing titanium and alloys thereof\"",
    "Boyer R R, Welsch G & Collings E W (1994) Materials Properties Handbook: Titanium Alloys, ASM",
    "Donachie M J (2000) Titanium: A Technical Guide, ASM",
    "Lütjering G & Williams J C (2007) Titanium, 2nd ed., Springer",
    "US Army Watertown Arsenal Laboratory (1951~54) — Stanley Abkowitz · 1954-05 육군 공식 발표"
   ],
   "sections": {
    "hook": "세계 티타늄의 절반이 이 한 합금이다 — 1954년에 태어나 아직도 기준인 Ti-6Al-4V.",
    "origin": "크롤 공정이 티타늄을 산업 금속으로 만든 지 얼마 지나지 않은 1954년, 미국 Battelle 연구소의 아브코비츠 등이 α 안정화 원소 알루미늄 6%와 β 안정화 원소 바나듐 4%를 조합한 α+β 이상(二相) 합금을 만들었다. 강도·인성·성형성·용접성의 균형이 워낙 좋아 곧 미 공군 평가에서 두각을 나타냈고, 이후 반세기 넘게 \"티타늄이 필요하면 일단 Ti-6-4\"라는 기본값이 됐다.",
    "breakthrough": "α상과 β상이 섞인 조직은 열처리(어닐·STA)로 강도-인성 균형을 폭넓게 조율할 수 있고, 비강도(강도/무게)는 구조 금속의 정점급이다. 산소를 엄격히 낮춘 ELI 변형이 Grade 23 으로, 파괴인성과 극저온 인성이 좋아져 의료 임플란트와 극저온 부품의 표준이 됐다. 바나듐 대신 나이오븀을 넣은 Ti-6Al-7Nb 는 생체 적합성을 한 번 더 다듬은 유럽 계보의 의료용 자매다.",
    "adoption": "1950년대 후반 미 군용기 엔진·기체 프로그램들이 앞다퉈 채택하며 표준이 됐고, 민항기·의료·우주로 이어져 지금은 세계 티타늄 소비의 절반 이상을 홀로 차지한다.",
    "today": "항공 엔진 팬·기체 프레임, 착륙장치 부품, 인공 고관절과 치과 임플란트, 고급 시계·자전거까지 — 세계 티타늄 소비의 절반 이상이 이 합금이다. 3D 프린팅(LPBF·EBM)에서도 가장 흔한 금속 분말이라, HIP 과 열처리를 거치면 단조재에 준하는 물성을 회복한다. 더 높은 고온은 Ti-6242 로, 더 높은 강도 단조는 β 티타늄으로 넘어간다.",
    "fun_fact": "70년 된 합금이 아직도 왕좌라는 것이 티타늄 야금의 역설이다 — 수백 종의 후배가 나왔지만, \"무난하게 다 되는\" 균형에서 Ti-6-4 를 밀어낸 합금은 아직 없다."
   },
   "timeline": [
    {
     "year": 1951,
     "event": "미 육군 Watertown Arsenal 이 장갑용 티타늄 합금 연구를 시작 (Stanley Abkowitz)",
     "ref": 5
    },
    {
     "year": 1954,
     "event": "6Al-4V 조성이 육군 공식 발표로 공개 (5월) — 이후 티타늄 산업의 표준이 된다",
     "ref": 5
    }
   ]
  },
  "ti-grade-9": {
   "display": "Ti Grade 9",
   "stable_ids": [
    "MET-0896"
   ],
   "refs": [
    "AMS 4943 / AMS 4944",
    "ASTM B338",
    "Donachie M J (2000) Titanium: A Technical Guide 2nd ed."
   ],
   "sections": {
    "hook": "Ti-6-4의 절반쯤 강한 용접용 티타늄 — 배관·자전거 프레임의 Ti Grade 9(Ti-3Al-2.5V).",
    "origin": "Ti Grade 9(Ti-3Al-2.5V)는 1960년대에 CP 티타늄과 Ti-6Al-4V 사이의 \"중강도 용접용 티타늄\"으로 개발된 α+β 합금이다. Ti-6-4 보다 합금 원소를 줄여 성형·용접이 쉬우면서, CP 티타늄보다 강도가 높은 균형점을 노렸다.",
    "breakthrough": "알루미늄·바나듐을 Ti-6-4 의 절반쯤만 넣어, 냉간성형과 용접이 잘 되는 성질을 지키면서 강도를 CP Ti 이상으로 올렸다. 특히 얇은 벽 관으로 만들기 좋아, 가볍고 내식성 좋은 고압 배관·튜브에 이상적이다.",
    "adoption": "항공 유압 배관과 골프 샤프트·고급 자전거 프레임에 채택되며 \"성형용 티타늄\"의 자리를 얻었다.",
    "today": "항공 유압·연료 배관, 고압 튜브, 자전거 프레임, 골프 샤프트에 쓰인다. 더 높은 강도가 필요하면 Ti-6Al-4V 로, 순수 내식만 필요하면 CP 티타늄으로 간다.",
    "fun_fact": "고급 티타늄 자전거 프레임의 상당수가 Grade 9 관이다 — Ti-6-4 는 너무 뻣뻣하고 용접이 까다로운데, \"반쯤 합금한\" 이 티타늄이 가볍고 잘 휘어지며 용접까지 되어 프레임에 딱 맞았다."
   }
  },
  "titanium-carbide": {
   "display": "Titanium Carbide (TiC)",
   "stable_ids": [
    "CER-0008"
   ],
   "refs": [
    "Pierson H O (1996) Handbook of Refractory Carbides and Nitrides, Noyes Publications",
    "ASM Engineered Materials Handbook Vol.4 (Ceramics and Glasses)"
   ],
   "sections": {
    "hook": "다이아몬드 다음가는 경도의 탄화물 — 절삭공구 서멧과 내마모 코팅의 핵심.",
    "origin": "TiC 는 매우 단단하고(약 3000 HV) 융점이 3000°C 이상인 전이금속 탄화물이다. 순수 소결은 취성이 커, 보통 Ni·Mo 금속 상과 섞은 ‘서멧(cermet)’ 또는 얇은 코팅으로 쓴다.",
    "breakthrough": "TiC 입자가 경도·내마모를, 금속 바인더가 인성을 담당하는 서멧은 WC-Co 초경보다 가볍고 고속 절삭에서 내산화가 좋다. CVD 로 얇게 입히면 절삭 인서트·금형 표면 수명을 크게 늘린다.",
    "adoption": "20세기 중반 서멧 절삭공구로 산업화됐고, 이후 공구·금형의 내마모 코팅(TiC/TiCN)과 강 기지 복합재(Ferro-TiC)로 확산됐다.",
    "today": "절삭공구 서멧 인서트, TiC/TiN 다층 코팅, 내마모 부품·시일에 쓰인다. 순수 벌크보다 코팅·복합 형태가 대부분이며, 최고 경도가 필요하면 다이아몬드·cBN 으로 간다.",
    "fun_fact": "공구 코팅의 금색은 TiN, 은회색이 TiC 계다 — 몇 미크론의 탄화물 막이 공구 수명을 몇 배로 늘리면서, 색으로 자신을 밝힌다."
   }
  },
  "titanium-corrosion": {
   "display": "Corrosion Titanium (Grade 7 / 11 / 12)",
   "stable_ids": [
    "MET-0873",
    "MET-0892",
    "MET-0939"
   ],
   "refs": [
    "ASTM B265 (Ti·Ti alloy strip/plate)",
    "Donachie M J (2000) Titanium: A Technical Guide, 2nd ed., ASM International"
   ],
   "sections": {
    "hook": "팔라듐·니켈을 미량 넣어 틈부식까지 막은 티타늄 — 화학 플랜트의 내식 grade.",
    "origin": "CP 티타늄은 대개 내식이 뛰어나지만, 뜨거운 환원성 산·염화물의 틈(crevice)에서는 부식될 수 있다. Grade 7·11(Ti-0.15Pd)과 Grade 12(Ti-0.3Mo-0.8Ni)는 여기에 미량의 팔라듐·니켈·몰리브데넘을 넣어 그 약점까지 없앤 내식 특화 grade 다.",
    "breakthrough": "미량의 Pd(Gr7·11)가 표면에서 수소 발생 반응을 촉진해 부동태막이 더 쉽게·안정하게 형성되도록 돕는다 — 그 결과 CP Ti 가 녹는 뜨거운 염산·황산 틈 환경에서도 견딘다. Gr12(Mo·Ni)는 Pd 없이 더 싼 값으로 비슷한 내식과 약간의 강도를 낸다.",
    "adoption": "1960년대 화학 플랜트가 염소·습식 염산 환경의 열교환기·전해조에 채택하면서 자리 잡았고, 지금도 표백·습식야금 설비의 최후 보루로 쓰인다.",
    "today": "화학·석유화학 반응기·열교환기·배관, 습식 야금, 표백 설비처럼 CP Ti 로는 부족한 가혹한 내식 환경에 쓰인다. Pd 값 때문에 Gr7 은 비싸, 덜 가혹하면 Gr12 나 일반 CP Ti 로 내려간다.",
    "fun_fact": "팔라듐 0.15%는 금속 전체로 보면 극미량이지만 내식 수명을 몇 배로 늘린다 — 귀금속을 가장 값싸게 쓰는 방법이 합금 원소로 넣는 것이라는, 부식공학의 오랜 농담이 여기서 나왔다."
   }
  },
  "tpe": {
   "display": "TPE (Thermoplastic Elastomer)",
   "stable_ids": [
    "POL-0129"
   ],
   "refs": [
    "Holden G, Kricheldorf H R, Quirk R P (2004) Thermoplastic Elastomers, 3rd ed., Hanser",
    "Brydson J A (1999) Plastic Materials, 7th ed., Butterworth-Heinemann"
   ],
   "sections": {
    "hook": "가황고무의 탄성과 플라스틱의 재가공성을 한 재료에 담은 ‘녹여 쓰는 고무’.",
    "origin": "전통 고무는 황으로 가교(가황)하면 다시 녹지 않아 재활용·사출이 어렵다. TPE 는 물리적 가교(경질 세그먼트가 만드는 가역적 도메인)로 이를 대체한 재료 계열로, 1960년대 블록 공중합체(예: SBS)의 등장과 함께 본격화됐다.",
    "breakthrough": "사슬 안에 경질(hard)·연질(soft) 세그먼트가 번갈아 있어, 상온에선 경질 도메인이 물리적 가교점 역할을 해 고무처럼 늘어나고, 가열하면 그 도메인이 풀려 열가소성처럼 녹는다 — 그래서 사출·압출·재활용이 가능하다.",
    "adoption": "1970~80년대 자동차 웨더스트립·부츠류가 가황고무를 대체하며 채택했고, 칫솔 그립·공구 손잡이 같은 이중사출 소프트터치로 일상에 퍼졌다.",
    "today": "공구 그립·씰·가스켓·오버몰딩·신발 밑창·의료 튜브 등 ‘부드러운 촉감 + 대량 사출’이 필요한 곳에 쓰인다. TPE 는 SBS·TPU·TPO·TPV 등 여러 계열의 총칭이며, 내유·내열이 크면 TPV·TPU 로, 초저가는 TPO 로 세분된다.",
    "fun_fact": "칫솔 손잡이의 말랑한 부분과 딱딱한 몸체는 한 금형에서 연달아 사출된다 — 녹는 고무(TPE)라서 가능한 이중사출이, 조립 없는 소프트터치를 만든다."
   }
  },
  "tpu": {
   "display": "TPU",
   "stable_ids": [
    "POL-0130",
    "POL-0131",
    "POL-0132"
   ],
   "refs": [
    "Bayer O (1937) German Patent 728,981 (DRP)",
    "Hepburn C (1992) Polyurethane Elastomers 2nd ed., Elsevier",
    "Mark H F (ed., 2014) Encyclopedia of Polymer Science and Technology Vol.13",
    "ASTM D7745"
   ],
   "sections": {
    "hook": "녹여 쓰는 고무 — 가황고무의 탄성과 플라스틱의 재가공성을 겸한 열가소성 폴리우레탄.",
    "origin": "TPU(열가소성 폴리우레탄)의 뿌리는 1937년 독일 오토 바이어가 발견한 폴리우레탄 화학이다. 단단한 세그먼트와 부드러운 세그먼트가 번갈아 이어진 블록 공중합체로, 단단한 부분이 물리적 가교 역할을 해 — 가황(화학 가교) 없이도 고무처럼 탄성을 내면서 열로 다시 성형된다.",
    "breakthrough": "경질·연질 세그먼트 비율로 무른 고무부터 단단한 플라스틱까지 경도를 넓게 조절할 수 있고, 내마모·내유·내충격이 뛰어나다. 가황고무와 달리 녹여 재가공·재활용되니, 사출·압출·3D 프린팅으로 자유롭게 성형된다 — \"다룰 수 있는 고무\"다.",
    "adoption": "1960~70년대 자동차 부트·웨더스트립과 신발 부품이 가황고무 대신 TPU 를 채택하며 자리 잡았고, 케이블 피복·3D 프린팅으로 확산됐다.",
    "today": "신발 밑창·부품, 휴대폰 케이스, 캐스터 바퀴, 호스·케이블 피복, 유연 3D 프린팅에 쓰인다. 값싼 완충은 EVA 로, 더 높은 내열·강성은 엔지니어링 플라스틱으로 간다.",
    "fun_fact": "휴대폰 투명 케이스의 말랑하면서 잘 안 찢어지는 촉감이 대개 TPU 다 — 고무처럼 충격을 흡수하면서 플라스틱처럼 투명하게 사출되는, 두 성질의 이음매다."
   }
  },
  "tungsten-carbide": {
   "display": "Tungsten Carbide",
   "stable_ids": [
    "CER-0009",
    "CER-0010"
   ],
   "refs": [
    "Schröter K (1925) German Patent 420,689 \"Process for Making Hard Metal Alloys\"",
    "Schubert W D, Lassner E, & Böhlke W (2010) Tungsten 4th ed., Springer",
    "Roebuck B (2018) Cemented Carbides Handbook, NPL",
    "Schröter K, DRP 420689 (1923) — Osram Studiengesellschaft, 소결 경질합금 특허",
    "Krupp — WIDIA (WIe DIAmant) 상표, 1927"
   ],
   "sections": {
    "hook": "금속으로 굳힌 초경 세라믹 — 절삭공구와 드릴의 표준, 텅스텐 카바이드(초경합금).",
    "origin": "텅스텐 카바이드(WC)는 매우 단단하지만 홀로는 부서진다. 20세기 초 독일에서 코발트를 접착제로 섞어 소결하는 공정(초경합금, cemented carbide)이 개발되며 실용화됐고, \"다이아몬드 같다\"는 뜻의 Widia 상표로 출시돼 절삭공구 산업을 바꿨다.",
    "breakthrough": "극도로 단단한 WC 입자를 질긴 코발트가 붙잡아, 세라믹의 경도와 금속의 인성을 겸한다. 코발트 함량으로 성질을 조율하는데, 적으면(6%) 더 단단해 정밀 절삭에, 많으면(12%) 더 질겨 충격 공구에 맞는다 — 경도-인성의 눈금을 접착제 양으로 정한다.",
    "adoption": "20세기 초 고속 절삭공구로 채택되며 고속도강을 밀어냈고, 광산·유정 드릴 비트와 내마모 부품으로 확산됐다.",
    "today": "절삭공구 팁·드릴, 광산·유정 드릴 비트, 금형·노즐, 내마모 롤·다이에 쓰인다. 코발트 함량으로 절삭용(저Co)과 충격용(고Co)이 갈리며, 극한 정밀 절삭은 CBN·다이아몬드로 간다.",
    "fun_fact": "볼펜 끝의 작은 볼도, 산악 지형을 뚫는 거대 드릴 비트도 같은 초경합금이다 — WC 입자를 코발트로 붙잡는 한 가지 원리가, 크기만 달리해 세상의 마모 지점을 지킨다."
   },
   "timeline": [
    {
     "year": 1923,
     "event": "카를 슈뢰터가 WC + 철족 금속(Co) 분말을 압축·소결하는 경질합금 특허 (Osram) — 값비싼 다이아몬드 인발 다이의 대체를 찾다 나왔다",
     "ref": 4
    },
    {
     "year": 1926,
     "event": "Krupp 이 특허를 인수하고 4월부터 비공개 생산 시작",
     "ref": 4
    },
    {
     "year": 1927,
     "event": "Krupp 이 \"WIDIA\"(WIe DIAmant = 다이아몬드 같은) 이름으로 세계 시장에 내놓는다",
     "ref": 4
    }
   ]
  },
  "tungsten-rhenium-refractory": {
   "display": "Tungsten · Rhenium · Hafnium · Chromium · Vanadium (elemental refractories)",
   "stable_ids": [
    "MET-0642",
    "MET-0643",
    "MET-0656",
    "MET-0663",
    "MET-0664",
    "MET-0665",
    "MET-0666",
    "MET-0668",
    "MET-0669",
    "MET-0670"
   ],
   "refs": [
    "ASM Handbook Vol.2: Properties and Selection — Nonferrous Alloys (Refractory Metals)",
    "Cardarelli F (2018) Materials Handbook, 3rd ed., Springer"
   ],
   "sections": {
    "hook": "주기율표에서 극한을 맡은 원소 금속들 — 가장 높이 녹는 텅스텐부터 핵융합을 준비하는 바나듐까지.",
    "origin": "이 그룹은 합금이 아니라 원소 그 자체가 재료인 금속들이다. 텅스텐은 융점 3422°C 로 모든 금속의 정점에 있고, 레늄은 3186°C 이면서도 넓은 온도에서 연성을 잃지 않는다. 하프늄은 중성자를 잘 삼키고, 크롬은 산화에 강하며, 바나듐은 가볍고 중성자 손상에 강해 저마다 다른 극한을 맡는다.",
    "breakthrough": "순금속의 약점은 미량 첨가로 보완된다. 란타넘 산화물을 분산시킨 W-La 는 재결정과 고온 처짐을 억눌러 필라멘트와 용접 전극을 오래 버티게 하고, 텅스텐에 니켈·철을 소결한 텅스텐 헤비합금(WHA)은 납의 1.5배 밀도를 가공 가능한 형태로 만들어 관성 질량체와 관통자가 됐다. 레늄은 니켈 초합금에 몇 % 들어가 크리프 수명을 몇 배로 늘리는 가장 귀한 첨가 원소이고, 바나듐 합금(V-4Cr-4Ti)은 핵융합로 블랭킷의 후보 구조재로 연구가 이어진다.",
    "adoption": "1909년 쿨리지가 연성 텅스텐 가공법을 완성하자 백열전구 필라멘트가 첫 대량 시장이 됐고, 이후 용접 전극·X선 타깃·군수 관통자로 확산됐다.",
    "today": "W-La 는 조명·TIG 전극·고온로에, 텅스텐 헤비합금은 방진추·자이로 로터·군수 관통자에 쓰인다. 레늄은 로켓 노즐과 초합금·촉매·열전대로 소비되고, 하프늄은 원자로 제어봉과 초합금 미량 원소로, 크롬은 도금과 내산화 코팅의 원소로, 바나듐은 대부분 강의 미세합금 원소로 흘러간다 — 원소 금속 그대로보다 다른 재료를 강하게 만드는 조연으로 더 바쁘다.",
    "fun_fact": "레늄은 지각에 가장 희귀한 안정 원소 축에 들어, 몰리브데넘 제련의 부산물로만 얻는다 — 제트엔진 블레이드에 3% 넣는 것만으로 재료비가 훌쩍 뛰지만, 그 3%가 엔진 온도를 수십 도 올려 준다."
   },
   "timeline": [
    {
     "year": 1909,
     "event": "쿨리지(GE), 연성 텅스텐 와이어 공정 — 필라멘트 시대 개막",
     "ref": 1
    }
   ]
  },
  "twip-steel": {
   "display": "TWIP Steel (high-Mn austenitic)",
   "stable_ids": [
    "MET-0325"
   ],
   "refs": [
    "Grässel O, Krüger L, Frommeyer G, Meyer L W (2000) \"High strength Fe-Mn-(Al,Si) TRIP/TWIP steels\", Int. J. Plasticity 16",
    "Bouaziz O, Allain S et al. (2011) \"High manganese austenitic TWIP steels\" 리뷰, Curr. Opin. Solid State Mater. Sci. 15"
   ],
   "sections": {
    "hook": "늘어날수록 스스로 단단해지는 강 — 강도와 연신율을 동시에 잡아 자동차 충돌 안전의 문법을 바꾸려 한 고망간강.",
    "origin": "강은 대개 강해질수록 덜 늘어난다. 충돌 에너지를 흡수해야 하는 자동차 부재에게는 아픈 상충이라, 강하면서도 크게 변형되는 강이 오랜 숙제였다. TWIP(Twinning-Induced Plasticity, 쌍정 유기 소성)강은 이 상충을 정면으로 깬 고망간 오스테나이트강으로, 1990년대 후반 독일 막스플랑크 철강연구소(MPIE)의 Frommeyer 와 Grässel 등이 Fe-Mn-Al-Si 계로 체계화했다.",
    "breakthrough": "망간을 15~30% 넣어 상온에서도 오스테나이트를 안정화하면, 변형될 때 전위 대신 기계적 쌍정(deformation twin)이 대량으로 생긴다. 이 쌍정 경계가 결정립을 잘게 쪼개는 효과를 내며 전위의 길을 계속 막아서(동적 Hall-Petch), 재료는 늘어나는 만큼 더 단단해진다. 그 결과 DB 의 TWIP1180(망간 18~22%) 같은 강은 인장강도 1000MPa 를 넘기면서도 연신율 50% 안팎이라는, 보통 강에서는 불가능한 조합을 낸다.",
    "adoption": "2010년대 유럽·한국 제철사들이 양산 라인에 올리면서 일부 차종의 충돌 흡수 부재에 적용됐다 — 다만 원가와 수소취성 관리 부담으로, 대량 확산보다는 적소 채택에 머물러 있다.",
    "today": "크래시박스나 B필러처럼 높은 강도와 큰 에너지 흡수가 함께 필요한 충돌 부재가 주된 표적이다. 다만 망간을 대량으로 넣는 합금 비용, 지연파괴(수소취성) 민감성, 용접 관리 부담이 발목을 잡아, 핫스탬핑·DP·QP 강과 용도-비용 경쟁을 벌이는 중이다.",
    "fun_fact": "늘어날수록 단단해진다는 성질은 변형을 스스로 분산시킨다 — 목이 생기려는 자리가 오히려 강해져 변형이 옆으로 번지므로, 파단 직전까지 고르게 늘어나는 균일 연신이 극대화된다."
   },
   "timeline": [
    {
     "year": 2000,
     "event": "Max-Planck-Institut(Frommeyer·Grässel), Fe-Mn-Al-Si TWIP강 체계화",
     "ref": 1
    }
   ]
  },
  "uhmwpe-fiber": {
   "display": "UHMWPE Fiber (Dyneema / Spectra)",
   "stable_ids": [
    "CMP-0032"
   ],
   "refs": [
    "Chawla K K (2012) Composite Materials: Science and Engineering, 3rd ed., Springer",
    "DSM, Dyneema® Technical Guide"
   ],
   "sections": {
    "hook": "물에 뜨는 방탄섬유 — 초고분자량 폴리에틸렌을 극도로 늘려 뽑은 세계에서 가장 질긴 섬유 중 하나.",
    "origin": "초고분자량 폴리에틸렌(UHMWPE)을 젤 방사(gel spinning)로 극도로 연신하면, 분자 사슬이 거의 완전히 정렬해 인장강도가 강철을 능가하는 섬유가 된다. Dyneema(DSM)·Spectra(Honeywell)가 대표 상표다.",
    "breakthrough": "분자 정렬도가 극히 높아 비강도가 아라미드보다도 높고, 밀도가 물보다 낮아(약 0.97) 물에 뜬다. 흡습이 없고 내약품·내자외선이 좋다. 대신 융점이 낮아(약 150°C) 고온·크리프에 약하다.",
    "adoption": "1990년대 Dyneema·Spectra 상용화와 함께 방탄복·헬멧에 채택됐고, 초대형 선박 계류삭과 요트 리깅이 강철 로프를 대체하며 해양으로 확산됐다.",
    "today": "방탄복·방탄판·헬멧(연질 방탄 최상급), 요트·크레인용 초경량 로프, 낚싯줄·수술 봉합사 등에 쓰인다. 고온이 필요하면 아라미드로, 압축·강성이 필요하면 탄소섬유로 간다.",
    "fun_fact": "이 섬유 로프는 물에 뜬다 — 같은 굵기 강철 로프의 몇 분의 일 무게로 더 큰 힘을 버티면서 가라앉지도 않으니, 배를 묶는 일의 문법을 바꿨다."
   }
  },
  "uhtc": {
   "display": "UHTC (ZrB₂ / HfB₂ / HfC / TaC)",
   "stable_ids": [
    "CER-0007",
    "CER-0037",
    "CER-0038",
    "CER-0039"
   ],
   "refs": [
    "Fahrenholtz W G, Hilmas G E, Talmy I G, Zaykoski J A (2007) \"Refractory Diborides of Zirconium and Hafnium\", J. Am. Ceram. Soc. 90",
    "ASM Engineered Materials Handbook Vol.4 (Ceramics and Glasses)"
   ],
   "sections": {
    "hook": "3000°C를 넘겨 버티는 세라믹 — 극초음속기 선단과 로켓 노즐목의 최전선 소재.",
    "origin": "대부분의 재료는 2000°C 부근에서 녹거나 산화한다. UHTC(초고온 세라믹)는 전이금속의 탄화물·붕화물 중 융점이 3000°C를 넘는 극소수다 — TaC·HfC 는 알려진 물질 중 융점이 가장 높고(약 3900°C), ZrB₂·HfB₂ 는 붕화물 UHTC 의 대표다.",
    "breakthrough": "강한 공유·금속 결합이 초고융점과 높은 경도·열전도를 준다. 붕화물(ZrB₂·HfB₂)에 SiC 를 섞으면 표면에 보호성 붕규산 유리막이 생겨 내산화가 개선된다 — 산화가 UHTC 의 진짜 적이다.",
    "adoption": "1960년대 재진입체 선단 연구에서 출발해, 2000년대 각국 극초음속 비행 프로그램이 리딩엣지 후보재로 재조명하면서 연구·시험 적용이 이어지고 있다.",
    "today": "극초음속 비행체의 리딩엣지·로켓 노즐목·재진입 선단 등 산화 분위기 초고온 부위가 주 무대다. 아직 가공·소결·인성이 과제라 대부분 연구·방산·우주 영역에 머문다.",
    "fun_fact": "TaC·HfC 의 융점 약 3900°C 는 \"가장 높이 녹는 물질\" 목록의 단골이다 — 고체 상태가 버틸 수 있는 온도의 사실상 끝단을 이 탄화물들이 지키고 있다."
   }
  },
  "ultra-high-strength-steel": {
   "display": "Ultra-High-Strength Steel (300M / D6AC / HP-9-4-30)",
   "stable_ids": [
    "MET-0012",
    "MET-0053",
    "MET-0054",
    "MET-0055",
    "MET-0056",
    "MET-0057",
    "MET-0058"
   ],
   "refs": [
    "ASM Handbook Vol.1: Properties and Selection — Irons, Steels, and High-Performance Alloys",
    "Philip T V & McCaffrey T J, Ultrahigh-Strength Steels, ASM Handbook Vol.1"
   ],
   "sections": {
    "hook": "UTS 1900MPa를 넘나드는 저합금강 — 착륙장치와 로켓 모터 케이스를 위한 극한 강도강.",
    "origin": "항공기 착륙장치·로켓 모터 케이스처럼 좁은 공간에 막대한 하중이 걸리는 곳엔 강도가 최우선인 초고강도 저합금강(UHS)이 쓰인다. AISI 4340 을 규소로 강화한 300M, Cr-Mo-V 로켓용 D6AC, Ni-Co 고인성 HP-9-4-30 등이 대표적이다.",
    "breakthrough": "300M 은 Si 첨가로 Tempering(뜨임) 저항을 높여 AISI 4340 보다 강도를 끌어올렸고, D6AC 는 Cr-Mo-V 로 두꺼운 단면의 Hardenability(경화능)과 파괴인성을, HP-9-4-30 은 Ni-Co 로 강도와 인성을 조율한다. 공통 과제는 강도가 오를수록 커지는 수소취화·응력부식 민감성이라, 청정 용해와 도금 관리가 필수다.",
    "adoption": "300M 은 1950년대부터 대형기 착륙장치의 표준이 됐고, D6AC 는 미니트맨 등 고체로켓 모터 케이스에, HP-9-4 계열은 고인성 항공 구조에 채택되며 각자의 자리를 굳혔다.",
    "today": "300M 은 대형 항공기 착륙장치·구동축, D6AC 는 고체로켓 모터 케이스, HP-9-4-30 은 고인성이 필요한 항공 구조·착륙장치에 쓰인다. 더 나은 강도-인성이 필요하면 AerMet 100, 부식이 문제면 PH 스테인리스로 간다.",
    "fun_fact": "300M 은 오랫동안 대형 항공기 착륙장치의 대표 재료였다 — 착륙 충격을 견디면서도 가벼워야 하는 이 부위엔 아직 이만한 강도 대 무게의 대안이 마땅치 않다."
   }
  },
  "we-magnesium": {
   "display": "WE Magnesium (WE43 / WE54)",
   "stable_ids": [
    "MET-0474",
    "MET-0475"
   ],
   "refs": [
    "Avedesian M M & Baker H (eds., 1999) ASM Specialty Handbook: Magnesium and Magnesium Alloys",
    "ASM Handbook Vol.2: Properties and Selection — Nonferrous Alloys"
   ],
   "sections": {
    "hook": "이트륨과 희토류로 250°C를 견디게 만든 고성능 마그네슘 — 헬기 기어박스와 몸에 녹는 임플란트.",
    "origin": "보통 Mg 합금은 120°C 부근부터 크리프로 약해진다. WE43·WE54 는 이트륨(Y ~4%)과 희토류를 넣어 250°C 까지 강도를 유지하도록 만든 고온·고강도 Mg 합금으로, 아연·알루미늄이 거의 없는 것이 특징이다.",
    "breakthrough": "Y·Nd 등이 만드는 안정한 석출물이 고온에서도 결정립계를 붙잡아 크리프를 억제한다. 여기에 부식 저항도 일반 Mg 보다 나아, Mg 로는 드물게 항공 구조에 인증받았다. 최근엔 인체에서 서서히 녹아 흡수되는 특성으로 생분해성 의료 임플란트로도 주목받는다.",
    "adoption": "1980년대 Magnesium Elektron 이 상용화한 뒤 헬리콥터 기어박스 하우징으로 항공 인증을 얻었고, 2010년대 생분해성 임플란트 연구가 두 번째 무대를 열었다.",
    "today": "WE43 은 헬리콥터·항공 기어박스 하우징, 레이싱·군수 부품에, 그리고 생분해성 심혈관 스텐트·정형 임플란트로 연구·상용화되고 있다. 값이 비싸 정말 고온·고성능이 필요한 곳에만 쓴다.",
    "fun_fact": "몸속에서 안전하게 녹아 없어지는 성질 덕에, WE43 계열은 뼈가 붙는 동안만 지지하고 사라지는 ‘녹는 나사·스텐트’로 실제 이식되고 있다."
   }
  },
  "weathering-steel": {
   "display": "Weathering Steel (SPA-H / ASTM A588 — Cor-Ten type)",
   "stable_ids": [
    "MET-0459",
    "MET-0988"
   ],
   "refs": [
    "ASM Handbook Vol.1: Properties and Selection — Irons, Steels, and High-Performance Alloys",
    "ASTM A588/A588M; ASM Handbook Vol.1 — Weathering Steels"
   ],
   "sections": {
    "hook": "일부러 녹슬어 더 이상 안 녹스는 강 — 도장 없이 쓰는 내후성강 코르텐.",
    "origin": "보통 강의 녹은 부풀며 계속 벗겨져 안쪽까지 부식이 진행된다. 내후성강(weathering steel, SPA-H·ASTM A588·코르텐)은 구리·크롬·니켈·인을 소량 넣어, 표면에 치밀하게 밀착하는 안정한 녹층(패티나)을 만들어 더 이상의 부식을 스스로 막는다.",
    "breakthrough": "Cu·Cr·Ni·P 가 젖음·건조가 반복되는 대기에서 치밀한 산화막(patina)을 형성해, 이 층이 산소·수분을 차단하는 보호막이 된다 — 그래서 도장 없이도 오래 견딘다. 다만 늘 젖어 있거나 염분이 심한 환경에선 패티나가 안 만들어져 이점이 사라진다.",
    "adoption": "1933년 US Steel 이 Cor-Ten 을 철도 화차용으로 내놓은 것이 시작이었고, 1960년대 건축가들이 녹빛 외장을 미학으로 받아들이면서 교량·건축·조형물로 확산됐다.",
    "today": "교량·철골 구조·송전탑·컨테이너·건축 외장(의도된 녹빛 마감)·조형물에 도장 없이 쓰인다. 초기 몇 년의 녹물 흘러내림과 염해 환경 부적합이 약점이다.",
    "fun_fact": "많은 현대 건축·조각이 내후성강의 깊은 주황빛 녹을 마감 그 자체로 쓴다 — 시간이 지날수록 색이 안정되는, 녹이 곧 보호막이자 디자인인 재료다."
   },
   "timeline": [
    {
     "year": 1933,
     "event": "US Steel, Cor-Ten 출시 — 철도 화차용 내후성강",
     "ref": 2
    }
   ]
  },
  "wrought-superalloys": {
   "display": "Wrought Superalloys (Waspaloy / Nimonic / Rene 41 / X-750)",
   "stable_ids": [
    "MET-1031",
    "MET-0580",
    "MET-0585",
    "MET-0586",
    "MET-0603",
    "MET-0604",
    "MET-0605",
    "MET-0606",
    "MET-0608",
    "MET-0611",
    "MET-0613",
    "MET-0615",
    "MET-0616",
    "MET-0617"
   ],
   "refs": [
    "Reed R C (2006) The Superalloys: Fundamentals and Applications, Cambridge University Press",
    "Donachie M J & Donachie S J (2002) Superalloys: A Technical Guide, 2nd ed., ASM International"
   ],
   "sections": {
    "hook": "제트엔진과 함께 태어난 초합금의 원조 — 단조로 만드는 γ′ 강화 니켈 합금.",
    "origin": "초합금의 역사는 1941년 영국 Wiggin Works 에서 시작됐다. Leonard Pfeil 이 Whittle 제트엔진 터빈 블레이드용으로 개발한 Nimonic 80(1945년 80A)이 최초의 γ′ 시효경화 단조 니켈 합금이며, 여기서 Waspaloy·Rene 41·Udimet 720 등 단조 초합금이 뻗어 나왔다.",
    "breakthrough": "Ti·Al 이 만드는 γ′(Ni₃(Al,Ti)) 석출이 고온에서도 전위를 막아 크리프를 견딘다. γ′ 분율이 높을수록 강하지만 단조·용접이 어려워져, 블레이드(고γ′)와 디스크(중γ′, 단조성 유지) 사이에서 조성이 갈린다.",
    "adoption": "Nimonic 80A 는 초기 Rolls-Royce Nene 등 제트엔진 블레이드에, Waspaloy·Rene 41 은 P&W·GE 엔진의 디스크·블레이드에 폭넓게 채택됐다.",
    "today": "Waspaloy·Udimet 720·Rene 41 은 터빈 디스크·고온 볼트·연소기에, Nimonic 계열은 엔진 밸브·링·시트에, Inconel X-750 은 스프링·시일에 쓰인다. 더 높은 디스크 강도는 분말야금(P/M) 초합금(Udimet 720Li 등)이 맡는다.",
    "fun_fact": "Nimonic 80A 는 지금도 대형 디젤·가스 엔진의 배기밸브 재료로 흔히 쓰인다 — 80년 된 합금이 여전히 현역이다."
   },
   "timeline": [
    {
     "year": 1941,
     "event": "Wiggin Works(Pfeil), Nimonic 80 — Whittle 제트엔진용 최초 γ′ 단조 초합금",
     "ref": 1
    }
   ]
  },
  "yttria": {
   "display": "Yttria (Y₂O₃)",
   "stable_ids": [
    "CER-0031"
   ],
   "refs": [
    "ASM Engineered Materials Handbook Vol.4 (Ceramics and Glasses)",
    "Kingery W D, Bowen H K, Uhlmann D R (1976) Introduction to Ceramics, 2nd ed., Wiley"
   ],
   "sections": {
    "hook": "플라즈마에 안 깎이는 산화물 — 반도체 공정 챔버의 내플라즈마 세라믹이자 소결 조제.",
    "origin": "이트리아(Y₂O₃)는 융점 약 2400°C 의 안정한 희토류 산화물이다. 오래전부터 질화규소·지르코니아의 소결 조제로 쓰였고, 최근엔 반도체 식각 공정의 내플라즈마 코팅으로 각광받는다.",
    "breakthrough": "불소·염소 플라즈마에 대한 화학 안정성이 알루미나보다 높아, 식각 챔버 내벽·부품을 이트리아로 코팅하면 침식·파티클 발생이 크게 준다. 또 지르코니아에 넣으면(Y-TZP) 정방정을 안정화해 변태강화 인성을 만든다.",
    "adoption": "2010년대 반도체 식각 챔버의 내플라즈마 코팅·벌크 부품으로 채택이 확산되며 전자재료로서의 두 번째 삶을 얻었다.",
    "today": "반도체 식각 챔버 부품(Y₂O₃·YAG 코팅), 질화규소·지르코니아 소결 조제, 고온 광학·형광체 모재로 쓰인다. 구조재라기보다 ‘표면·조제·기능성 산화물’ 성격이 강하다.",
    "fun_fact": "반도체 챔버 부품은 플라즈마에 깎여 나가는 소모품이다 — 이트리아 코팅은 그 소모 속도를 몇 배 늦춰, 파티클(오염 입자)과 교체 정지를 함께 줄인다."
   }
  },
  "zeron-100": {
   "display": "Zeron 100",
   "stable_ids": [
    "MET-0769"
   ],
   "refs": [
    "Rolled Alloys (구 Weir Materials), ZERON® 100 (UNS S32760) 기술 자료",
    "ASTM A240 / A790 (UNS S32760)"
   ],
   "sections": {
    "hook": "북해 해수 펌프를 위해 태어난 슈퍼듀플렉스 — 25Cr에 W·Cu를 더해 공식저항 PREN 40 이상.",
    "origin": "1970년대 북해 해양유전 붐과 함께, 해수 펌프 몸체용 내식 주강으로 영국에서 개발됐다(원 개발 Mather+Platt → Weir → 현 Rolled Alloys, UNS S32760). 25Cr-7Ni-3.6Mo 듀플렉스에 W·Cu 를 더한 것이 특징이다.",
    "breakthrough": "오스테나이트+페라이트 2상 구조가 오스테나이트급 내식과 약 2배 높은 항복강도를 함께 준다. 여기에 W·Cu 첨가가 공식·틈부식 저항을 super-duplex 급(PREN ≥ 40)으로 끌어올린다.",
    "adoption": "1980년대 북해 해수 펌프·소방 계통에 채택되며 상용화됐고, FGD·담수화·유정 설비로 확산돼 슈퍼듀플렉스의 대표 상표 중 하나가 됐다.",
    "today": "해양 오일가스 배관·펌프·밸브·매니폴드, 해수·화학 처리 설비의 표준 super-duplex 다. 표준 듀플렉스(2205)보다 내식·강도가 높지만, 300~500°C 취화 위험과 용접 관리 부담은 더 크다.",
    "fun_fact": "이름의 100 은 PREN(공식저항지수) 100 이 아니라 \"완전함\"을 노린 브랜딩이다 — 실제 PREN 은 40 이상, 그것만으로도 해수에서 스테인리스의 정점급이다."
   }
  },
  "zinc-diecasting-alloy": {
   "display": "Zinc Die-Casting Alloy (Zamak 3)",
   "stable_ids": [
    "MET-0989",
    "MET-1030"
   ],
   "refs": [
    "ASM Handbook Vol.2: Properties and Selection — Nonferrous Alloys",
    "NADCA (North American Die Casting Association), Zinc Alloy 기술 자료"
   ],
   "sections": {
    "hook": "낮은 온도에서 정밀하게 찍어내는 아연 합금 — 손잡이·기어·커넥터의 다이캐스트 자멕.",
    "origin": "아연 합금(Zamak/ZA)은 융점이 낮아(~385°C) 금형 수명을 아끼면서, 알루미늄보다 정밀하고 얇은 형상을 고압 다이캐스팅으로 대량 생산할 수 있다. Zamak 3(Zn-4Al)이 대표로, 알루미늄·마그네슘·구리를 미량 넣어 강도·주조성을 맞춘다.",
    "breakthrough": "낮은 주조 온도가 금형을 덜 상하게 해 한 금형으로 수십만~수백만 개를 뽑을 수 있고, 얇고 복잡한 형상·정밀 치수·좋은 표면을 낸다. 그대로 도금·도장도 잘 된다. 다만 무겁고(밀도 ~6.6) 고온엔 약하며 크리프가 있어 하중 부품엔 주의한다.",
    "adoption": "1920년대 말 고순도 아연 기반의 Zamak 계열이 나오면서 초기 아연 주물의 입계부식 문제가 풀렸고, 1930년대 자동차 부품·가전·완구로 폭발적으로 확산돼 다이캐스팅 산업의 주력이 됐다.",
    "today": "Zamak 3 는 자동차 손잡이·잠금장치·커넥터, 가전·완구·지퍼·수도 금구, 장식 하드웨어에 쓰인다. 더 높은 강도·내마모는 ZA-8·ZA-27 로, 더 가벼우면 알루미늄·마그네슘 다이캐스트로 간다.",
    "fun_fact": "아연은 워낙 정밀하게 찍혀, 자멕 다이캐스팅은 대개 후가공 없이 도금만 하면 완성된다 — 지퍼 슬라이더·자동차 열쇠 몸체가 대표적이다."
   }
  },
  "zirconia": {
   "display": "Zirconia",
   "stable_ids": [
    "CER-0032",
    "CER-0033",
    "CER-0034"
   ],
   "refs": [
    "Garvie R C, Hannink R H J, & Pascoe R T (1975) \"Ceramic Steel?\", Nature 258",
    "Hannink R H J, Kelly P M, & Muddle B C (2000) \"Transformation Toughening in Zirconia-Containing Ceramics\", J Am Ceram Soc 83",
    "Chevalier J (2006) \"What future for zirconia as a biomaterial?\", Biomaterials 27"
   ],
   "sections": {
    "hook": "깨지지 않는 세라믹 — 상변태로 균열을 스스로 막는 \"세라믹 강철\" 지르코니아.",
    "origin": "지르코니아(ZrO₂)는 순수하면 냉각 중 결정 구조가 바뀌며 부피가 변해 부품이 깨졌다. 1970년대 호주 연구진이 이트리아·마그네시아·칼시아를 도핑해 이 변태를 제어한 부분안정화(PSZ)·정방정(TZP)을 개발하며, \"세라믹 강철(ceramic steel)\"이라 불릴 만큼 질긴 세라믹이 됐다. 이트리아 8몰% 완전안정화(YSZ)는 산소센서·코팅용이다.",
    "breakthrough": "핵심은 변태 강화다 — 균열 끝의 응력이 준안정한 정방정 입자를 단사정으로 변태시키며 부피가 팽창해, 그 팽창이 균열을 눌러 막는다. 그 결과 세라믹 중 가장 높은 파괴인성과 굽힘강도를 낸다. 다만 저온·습윤에서 서서히 열화(LTD)하는 약점이 있어 조성으로 관리한다.",
    "adoption": "1980년대 이후 절삭공구·다이·펌프 부품과 치과 크라운, 산소센서·연료전지 전해질(YSZ)로 채택이 확산됐다.",
    "today": "치과 크라운·임플란트, 세라믹 칼·가위, 펌프·밸브 부품, 산소센서·SOFC 전해질(YSZ), 열차폐 코팅에 쓰인다. 강성·경도가 더 필요하면 알루미나·ZTA 로, 극한 내마모는 초경합금으로 간다.",
    "fun_fact": "\"안 깨지는 세라믹 칼\"의 비밀이 이 변태 강화다 — 균열이 생기려는 순간 결정이 부풀어 그 틈을 스스로 눌러 막으니, 세라믹이면서도 금속처럼 균열에 버틴다."
   }
  },
  "zirconium-alloys": {
   "display": "Zirconium Alloys (Zircaloy-2 / Zircaloy-4 / Zr-2.5Nb 705)",
   "stable_ids": [
    "MET-0671",
    "MET-0672",
    "MET-0673",
    "MET-0990",
    "MET-0991",
    "MET-0992"
   ],
   "refs": [
    "ASM Handbook Vol.2: Properties and Selection — Nonferrous Alloys",
    "Lemaignan C & Motta A T, Zirconium Alloys in Nuclear Applications"
   ],
   "sections": {
    "hook": "중성자를 거의 삼키지 않는 금속 — 원자로 핵연료를 감싸는 지르코늄 클래딩.",
    "origin": "지르코늄은 중성자 흡수단면적이 매우 작아 핵분열 중성자를 낭비 없이 통과시키면서, 고온 물·증기에 대한 내식이 뛰어나다. 그래서 원자로 핵연료봉을 감싸는 피복관(cladding)에 최적이며, 주석을 넣은 Zircaloy-2·-4, 니오븀을 넣은 Zr-2.5Nb(705) 등으로 쓰인다.",
    "breakthrough": "주석·철·크롬·니오븀 미량 첨가가 고온 물·증기 내식과 강도를 조율한다. 천연 지르코늄엔 화학적으로 똑 닮은 하프늄이 섞여 중성자를 크게 흡수하는데, 원자로급은 이 하프늄을 정밀 분리·제거한 것이 핵심이다. 반대로 하프늄은 제어봉에 쓰인다.",
    "adoption": "1950년대 미 해군 원자력 잠수함 프로그램이 노심 재료로 채택하며 Zircaloy 계보가 시작됐고, 상업 원전 확산과 함께 전 세계 핵연료 피복관의 표준이 됐다.",
    "today": "Zircaloy-2 는 비등수형(BWR), Zircaloy-4·Zr-2.5Nb 는 가압수형(PWR·CANDU) 핵연료 피복관·압력관에 쓰인다. 원자로 밖에선 뛰어난 내산성으로 화학 플랜트(Zr705)의 반응기·열교환기에도 쓰인다.",
    "fun_fact": "지르코늄이 초고온 증기와 만나면 산화하며 수소를 내놓는다(Zr+물→ZrO₂+수소) — 과열된 피복관의 이 반응은 원자로에서 정상 온도 관리가 왜 중요한지를 보여주는 대표 사례다."
   }
  },
  "zta": {
   "display": "ZTA",
   "stable_ids": [
    "CER-0035"
   ],
   "refs": [
    "Garvie R C et al. (1975) \"Ceramic Steel?\", Nature 258",
    "CeramTec BIOLOX delta Tech Data",
    "Stevens R (1986) \"Zirconia and Zirconia Ceramics\", 2nd ed., Magnesium Elektron Publ"
   ],
   "sections": {
    "hook": "알루미나에 지르코니아를 섞어 질기게 만든 복합 세라믹 — 인공관절·내마모의 ZTA.",
    "origin": "ZTA(지르코니아 강화 알루미나)는 값싸고 단단하지만 잘 깨지는 알루미나의 약점을 보완하려, 알루미나 바탕에 지르코니아 입자를 15~25% 분산시킨 복합 세라믹이다. 1970년대 지르코니아 변태 강화가 발견된 뒤, 그 원리를 알루미나에 적용한 결과다.",
    "breakthrough": "알루미나 속에 분산된 준안정 지르코니아 입자가, 균열이 다가오면 변태·팽창하며 균열을 눌러 막는다 — 알루미나의 경도·강성·값을 유지하면서 파괴인성을 두 배 가까이 끌어올린다. 순수 알루미나와 순수 지르코니아 사이의 절충점이다.",
    "adoption": "내마모 부품과 절삭공구로 채택된 뒤, 인공 고관절 볼헤드 재료로 확산되며 의료 세라믹의 한 축이 됐다.",
    "today": "인공관절 볼헤드, 내마모 라이너·노즐·다이, 절삭 인서트에 쓰인다. 더 높은 인성은 지르코니아로, 더 높은 경도·강성·값은 알루미나로 갈린다.",
    "fun_fact": "오래 쓰는 인공 고관절의 볼헤드 상당수가 ZTA 다 — 알루미나만큼 단단해 잘 닳지 않으면서 지르코니아만큼 잘 안 깨지는, 두 세라믹의 장점을 한 몸에 담은 절충이다."
   }
  },
  "white-cast-iron": {
   "stable_ids": [
    "MET-1020",
    "MET-1019"
   ],
   "sections": {
    "hook": "깨져도 좋으니 닳지만 말라 — 흑연을 포기하고 탄화물을 얻은 주철. 광산 분쇄기와 슬러리 펌프가 이 재료로 버틴다.",
    "origin": "보통 주철은 탄소가 흑연으로 빠져나와 무르고 잘 깎인다. 반대로 급랭하거나 Cr·Ni 를 넣어 탄소를 탄화물(M₃C·M₇C₃)로 붙잡으면, 파단면이 하얗게 빛나는 백주철이 된다. 1915년 무렵 Ni·Cr 을 높인 주철이 극단적인 내마모성을 낸다는 것이 알려졌고, 여기서 \"Ni-Hard\" 라는 이름이 붙었다.",
    "breakthrough": "Ni-Hard(Class I) 는 Ni 로 기지를 마르텐사이트화해 경도를 얻는 1세대다. 이후 Cr 을 25% 대까지 올린 고크롬 백주철(Class III)이 등장하면서, 탄화물이 더 단단한 M₇C₃ 형태로 바뀌고 기지에도 Cr 이 남아 내마모와 (제한적) 내식을 함께 얻었다. ASTM A532 가 이 계열 전체를 등급으로 정리한다.",
    "adoption": "광산 분쇄기 라이너·그라인딩 볼·슬러리 펌프 임펠러·시멘트 원료 분쇄기처럼 \"긁힘(gouging)과 충격이 반복되는\" 자리에 들어간다. 인성이 거의 없어 구조 부재로는 쓰지 않는다 — 마모판으로 갈아 끼우는 소모품이 본령이다.",
    "today": "고크롬 백주철이 주류이고 Ni-Hard 는 저비용·중충격 자리에 남았다. 부식이 함께 오는 습식 슬러리에서는 탄화물이 아니라 기지가 먼저 녹아 탄화물이 탈락하므로, 환경에 따라 스테인리스·고분자 라이닝과 비교 검토한다.",
    "fun_fact": "\"백\"주철이라는 이름은 성분이 아니라 파단면 색에서 왔다 — 흑연이 없어 파단면이 은백색으로 빛난다. 흑연이 있는 회주철은 파단면이 회색이다."
   },
   "refs": [
    "ASTM A532/A532M — Standard Specification for Abrasion-Resistant Cast Irons",
    "Davis J R (ed.) ASM Handbook Vol.1 — White Irons (내마모 주철)",
    "Temperform / Lawton Standard — \"Man of Steel: White Iron\" (개발 경위)",
    "Penticton Foundry — ASTM A532 Class I Type A / Class III Type A 데이터시트"
   ],
   "timeline": [
    {
     "year": 1915,
     "event": "Ni·Cr 을 높인 주철의 극단적 내마모성 확인 — 이후 \"Ni-Hard\" 이름 정착",
     "ref": 3
    },
    {
     "year": 1993,
     "event": "ASTM A532 제정 — 내마모 주철 등급 체계화 (Class I Ni-Hard · Class II/III 고크롬)",
     "ref": 1
    }
   ],
   "display": "White Cast Iron (Ni-Hard · High-Cr, ASTM A532)"
  },
  "austempered-ductile-iron": {
   "stable_ids": [
    "MET-1018",
    "MET-1017"
   ],
   "sections": {
    "hook": "주철에 강의 열처리를 걸어 강도를 두 배로 — 무게와 원가는 주철, 강도는 단조강에 근접한 오스템퍼 구상흑연주철.",
    "origin": "보통 주철은 탄소가 흑연으로 빠져나와 무르고 잘 깎인다. 반대로 급랭하거나 Cr·Ni 를 넣어 탄소를 탄화물로 붙잡으면 백주철이 된다. ADI 는 다른 길을 간다 — 구상흑연주철을 오스템퍼링(Austempering, 항온 변태 열처리) 처리해 기지 조직만 바꾸는 것이다. Austempering 자체는 1930년대 Bain 과 Davenport 가 강에서 베이나이트를 발견하며 확립했고, 구상흑연주철은 1943년에 나왔다. 두 기술이 각각 존재했지만 주철에 이 열처리를 걸어 상용화한 것은 1970년대다.",
    "breakthrough": "1970년대에 Austempering 을 구상흑연주철에 적용하는 연구가 진행됐고, 1977년 핀란드 Karkkila 주조소가 오스테나이트+베이나이트 기지의 신형 구상흑연주철을 발표했다. 이 조직은 뒤에 \"오스페라이트(ausferrite)\" 로 불린다 — 탄소가 과포화된 잔류 오스테나이트가 변형을 받으면 마르텐사이트로 바뀌며 국부적으로 더 단단해진다.",
    "adoption": "기어·크랭크축·서스펜션 암·레일 부품처럼 단조강이 쓰이던 자리를 노린다. 주조로 형상을 뽑고(가공 절감) 열처리로 강도를 얻으니, 단조 대비 원가와 무게에서 이긴다. ASTM A897 이 Grade 750부터 1600까지 등급을 정의한다.",
    "today": "국내외 양산 기어·농기계 부품에 자리 잡았다. 주의점은 두 가지 — Austempering 은 단면 두께에 민감해 대형 부품은 조직 편차가 생기고, 부식 성격은 여전히 구상흑연주철 그대로라 방식 설계는 별개다.",
    "fun_fact": "등급 숫자(900·1200)는 인장강도(MPa)다 — Grade 1200 은 UTS 1,200MPa 급으로, 조질 AISI 4140 과 겨루는 수치다. 재료가 여전히 \"주철\" 이라는 점이 놀라운 부분."
   },
   "refs": [
    "ASTM A897/A897M — Standard Specification for Austempered Ductile Iron Castings",
    "Davis J R (ed.) ASM Handbook Vol.1 — Austempered Ductile Iron",
    "Wikipedia — Austempered Ductile Iron (개발 경위: 1970년대 적용·1977 Karkkila)"
   ],
   "timeline": [
    {
     "year": 1930,
     "event": "Bain·Davenport 가 강에서 베이나이트 발견 — 오스템퍼링(Austempering) 열처리 확립 (1930년대)",
     "ref": 2
    },
    {
     "year": 1943,
     "event": "구상흑연주철 발명 — 흑연 구상화로 주철에 연성 부여",
     "ref": 2
    },
    {
     "year": 1977,
     "event": "핀란드 Karkkila 주조소가 오스테나이트+베이나이트 기지 구상흑연주철 발표 (1970년대 적용 연구의 결실)",
     "ref": 3
    },
    {
     "year": 1990,
     "event": "ASTM A897 최초 승인 — ADI 등급 규격화",
     "ref": 1
    }
   ],
   "display": "Austempered Ductile Iron (ADI, ASTM A897)"
  },
  "inconel-740h": {
   "stable_ids": [
    "MET-1026"
   ],
   "sections": {
    "hook": "석탄 화력의 효율 한계를 760°C 로 밀어 올리기 위해 설계된 합금 — 보일러 헤더를 용접해서 만들 수 있는 최초의 석출경화(Precipitation-hardened) Ni 합금.",
    "origin": "2001년 미국 DOE 가 배출을 줄이면서 효율을 올리는 초초임계(A-USC) 석탄화력 R&D 를 제안했다. 목표는 증기 온도 760°C(1400°F) — 기존 9Cr 강(P91/P92)이나 오스테나이트 강으로는 크리프가 버티지 못하는 영역이었고, 니켈 합금을 보일러 압력부에 쓰는 길이 필요했다.",
    "breakthrough": "Special Metals 가 740 을 개량한 740H 는 γ′ 석출 시효(Aging)로 크리프 강도를 확보하면서, 용접부 시효균열과 조직 안정성 문제를 조성 조정(Al/Ti 비·Nb)으로 풀었다. 2011년 ASME Code Case 2702 로 승인되며 크리프 영역의 용접 구조에 허용된 첫 석출경화(Precipitation-hardened) Ni 합금이 됐다.",
    "adoption": "A-USC 보일러의 과열기·재열기 튜브와 주증기 헤더가 표적이다. 실증 프로그램(미국·유럽·중국·인도)에서 튜브·파이프·후육 헤더 제작과 용접 절차가 검증됐고, 최근에는 초임계 CO₂ 발전 부품으로도 평가된다.",
    "today": "A-USC 상용 플랜트 자체가 각국 정책에 좌우돼 보급 속도는 느리지만, 740H 는 \"니켈 합금을 보일러 압력부에 쓴다\" 는 선례를 만들었다. 부식 축은 수용액이 아니라 석탄재·황 분위기의 고온 부식과 증기측 산화다.",
    "fun_fact": "740H 의 H 는 개량판을 뜻한다 — 원본 740 은 장기 시효(Aging)에서 η(에타)상이 생겨 인성이 떨어지는 문제가 있었고, 조성을 손봐 이를 억제한 것이 740H 다."
   },
   "refs": [
    "Special Metals — INCONEL alloy 740H 기술 회보",
    "ASME Code Case 2702 — UNS N07740 (용접 구조 허용)",
    "EPRI — Alloy 740/740H Code Case 승인 자료",
    "McCoy S A et al. — Development and application of INCONEL alloy 740H"
   ],
   "timeline": [
    {
     "year": 2001,
     "event": "미국 DOE 가 760°C 급 A-USC 석탄화력 소재 개발 프로그램 제안 — 740H 개발의 출발점",
     "ref": 4
    },
    {
     "year": 2011,
     "event": "ASME Code Case 2702 승인 — 크리프 영역 용접 구조에 허용된 첫 시효경화 Ni 합금",
     "ref": 2
    }
   ],
   "display": "INCONEL alloy 740H (UNS N07740)"
  }
 }
}
